Repository: Gaotc1011/RHEA-LLM

# RHEA-LLM

Official code repository for the manuscript:

> **"LLM-enabled discovery of lightweight refractory high entropy alloy exhibiting 879 MPa yield strength at 1473 K"**
> *(manuscript submitted / under review)*

This repository contains the complete code pipeline that uses large language models (LLMs) to accelerate the discovery and design of lightweight refractory high-entropy alloys (RHEAs), covering literature data extraction, model fine-tuning, property prediction, inverse alloy design, benchmarking against conventional machine learning, and model interpretability analysis.

---

## Repository Structure

```
all-code/
├── 1-data-prepare/            # Literature data extraction and SFT dataset construction
├── 2-model-train/             # Fine-tuning, prediction and evaluation of the LLM (Qwen3-8B)
├── 3-alloy-design/            # LLM-driven inverse design of lightweight RHEAs
├── 4-LLM-ML_compare/          # Benchmarking the LLM against conventional ML models
└── 5-model_interpretability/  # Attention-based interpretability analysis
```

### 1. `1-data-prepare/` — Data extraction & dataset construction

| Script | Description |
|--------|-------------|
| `1-data_extraction.py` | Converts RHEA literature PDFs to text (`marker`) and extracts composition / processing / microstructure / mechanical-property records into structured JSON using DeepSeek-V3, with DeepSeek-R1 used for result checking |
| `2-dataset_analysis-composition.py` | Statistical analysis of alloy compositions (element frequency, co-occurrence, etc.) |
| `2-dataset_analysis-property+phase.py` | Statistical analysis of properties and phase constitution |
| `3-data_evaluate_composition+phase+property.py` | Data cleaning / evaluation of composition, phase and property records |
| `3-data_evaluate_process.py` | Data cleaning / evaluation of processing routes |
| `4-dataset_to_sft.py` | Converts the curated database into instruction-format SFT (supervised fine-tuning) data |
| `4-dataset_to_sft-scale.py` | SFT data generation with scaled property targets |

Supporting folders: `src-pdf/` (source literature), `extraction-output/` (raw extracted records), `data_analysis/`, `data_evaluate/`, `sft_data/` (training/validation sets).

### 2. `2-model-train/` — Model fine-tuning, prediction & evaluation

| Script | Description |
|--------|-------------|
| `1-model_fine_tuning.py` | Supervised fine-tuning of Qwen3-8B (supports `full`, `freeze` and `lora` strategies; training tracked with SwanLab) |
| `2-model_predict.py` | Property prediction on validation / test alloys with the fine-tuned model |
| `3-mode_evaluate.py` | Quantitative evaluation of prediction accuracy (per-property metrics and plots) |

> **Note:** the fine-tuned checkpoint (`Qwen-3-8B-RHEA-property-predictor/`) is **not included** in this repository due to its size (~15 GB). The base model `Qwen3-8B` should be downloaded separately (e.g., from Hugging Face / ModelScope) and placed under `LLM-model/`.

### 3. `3-alloy-design/` — LLM-driven alloy design

| Script | Description |
|--------|-------------|
| `1-design.py` | LLM-based generation / iterative optimization of lightweight RHEA compositions targeting high yield strength at elevated temperature (1473 K) |
| `2-result_analysis.py` | Analysis of designed candidates against the training database (novelty screening, etc.) |

### 4. `4-LLM-ML_compare/` — LLM vs. conventional ML benchmarks

| Script | Description |
|--------|-------------|
| `0-data_process.py` | Prepares tabular feature data for classical ML baselines |
| `1-ML_model.py` | Trains conventional ML models (e.g., tree-based / kernel models) on the same dataset |
| `2-ML_predict.py` | Generates ML predictions for comparison with the fine-tuned LLM |

### 5. `5-model_interpretability/` — Model interpretability

| Script | Description |
|--------|-------------|
| `interpretability.py` | Extracts and visualizes layer / head attention maps of the fine-tuned model during property prediction (`raw_attention_data-*/` contains exported attention visualizations) |

---

## Environment

Main dependencies (Python ≥ 3.10):

```
torch
transformers
peft
datasets
accelerate
swanlab
openai
marker-pdf
pandas
matplotlib
```

```bash
pip install torch transformers peft datasets accelerate swanlab openai marker-pdf pandas matplotlib
```

## Usage

The workflow follows the numbering of the folders:

```bash

# Step 2: fine-tune, predict and evaluate
cd ../2-model-train
python 1-model_fine_tuning.py        # requires the Qwen3-8B base model
python 2-model_predict.py
python 3-mode_evaluate.py

## Data availability

The literature-derived dataset (extracted JSON records), the SFT training/validation sets, and the source PDFs used in the study are included under `1-data-prepare/`. The fine-tuned model weights are not distributed in this repository.

File: 3-alloy-design/experiment_data/experiment_data_VAM.jsonl
{"composition_formula": "Nb38Ti35Al16V6Cr4Ta0.5Hf0.5Mo0.5W0.5", "density(g/cm³)": "6.3", "compressive_yield_strength_at_room_temperature(MPa)": "1023", "compressive_yield_strength_at_1073K(MPa)": "531"}
{"composition_formula": "Al20Nb40Ti20V20", "density(g/cm³)": "6.19", "compressive_yield_strength_at_room_temperature(MPa)": "1043", "compressive_yield_strength_at_1073K(MPa)": "612"}
{"composition_formula": "Ti44.44Zr22.22Hf11.11V22.22", "density(g/cm³)": "6.47", "compressive_yield_strength_at_room_temperature(MPa)": "1160", "compressive_yield_strength_at_1073K(MPa)": "85"}
{"composition_formula": "Ti40.00Zr20.00Hf10.00V20.00Nb10.00", "density(g/cm³)": "6.66", "compressive_yield_strength_at_room_temperature(MPa)": "1065", "compressive_yield_strength_at_1073K(MPa)": "135"}
{"composition_formula": "Ti36.36Zr18.18Hf9.09V18.18Nb18.18", "density(g/cm³)": "6.84", "compressive_yield_strength_at_room_temperature(MPa)": "980", "compressive_yield_strength_at_1073K(MPa)": "195"}
{"composition_formula": "Ti40Al10V20Nb20Mo10", "density(g/cm³)": "6.102", "compressive_yield_strength_at_room_temperature(MPa)": "900", "compressive_yield_strength_at_1073K(MPa)": "520"}
{"composition_formula": "Ti35Al15V20Nb20Mo10", "density(g/cm³)": "6.027", "compressive_yield_strength_at_room_temperature(MPa)": "971", "compressive_yield_strength_at_1073K(MPa)": "550"}
{"composition_formula": "Ti30Al20V20Nb20Mo10", "density(g/cm³)": "5.876", "compressive_yield_strength_at_room_temperature(MPa)": "1187", "compressive_yield_strength_at_1073K(MPa)": "624"}
{"composition_formula": "Al12Nb25.5Ta8.5Ti27.5Zr26.5", "density(g/cm³)": "6.9", "compressive_yield_strength_at_room_temperature(MPa)": "1301", "compressive_yield_strength_at_1073K(MPa)": "358"}
{"composition_formula": "W8.89Mo22.22Nb24.44Ta22.22Ti22.22", "density(g/cm³)": "10.7", "compressive_yield_strength_at_room_temperature(MPa)": "1412", "compressive_yield_strength_at_1073K(MPa)": "1027"}
{"composition_formula": "W8.51Mo21.28Nb27.66Ta21.28Ti21.28", "density(g/cm³)": "10.6", "compressive_yield_strength_at_room_temperature(MPa)": "1334", "compressive_yield_strength_at_1073K(MPa)": "1125"}
{"composition_formula": "W8.16Mo20.41Nb30.61Ta20.41Ti20.41", "density(g/cm³)": "10.5", "compressive_yield_strength_at_room_temperature(MPa)": "1312", "compressive_yield_strength_at_1073K(MPa)": "986"}
{"composition_formula": "Ti20Zr20V20Nb40", "density(g/cm³)": "6.45", "compressive_yield_strength_at_room_temperature(MPa)": "1229", "compressive_yield_strength_at_1073K(MPa)": "768"}
{"composition_formula": "Ti30Zr20V20Nb30", "density(g/cm³)": "6.22", "compressive_yield_strength_at_room_temperature(MPa)": "1119", "compressive_yield_strength_at_1073K(MPa)": "778"}
{"composition_formula": "Ti40Zr20V20Nb20", "density(g/cm³)": "6.12", "compressive_yield_strength_at_room_temperature(MPa)": "1086", "compressive_yield_strength_at_1073K(MPa)": "834"}
{"composition_formula": "Al13.33Mo13.33Nb26.67Ti33.33V13.33Zr0", "density(g/cm³)": "6.493", "compressive_yield_strength_at_room_temperature(MPa)": "1149", "compressive_yield_strength_at_1073K(MPa)": "592"}
{"composition_formula": "Al12.99Mo12.99Nb25.97Ti32.47V12.99Zr2.60", "density(g/cm³)": "6.472", "compressive_yield_strength_at_room_temperature(MPa)": "1370", "compressive_yield_strength_at_1073K(MPa)": "825"}
{"composition_formula": "Al12.05Mo12.05Nb24.10Ti30.12V12.05Zr9.64", "density(g/cm³)": "6.468", "compressive_yield_strength_at_room_temperature(MPa)": "1196", "compressive_yield_strength_at_1073K(MPa)": "668"}
{"composition_formula": "Al11.24Mo11.24Nb22.47Ti28.09V11.24Zr15.73", "density(g/cm³)": "6.455", "compressive_yield_strength_at_room_temperature(MPa)": "1489", "compressive_yield_strength_at_1073K(MPa)": "959"}
{"composition_formula": "Al10.53Mo10.53Nb21.05Ti26.32V10.53Zr21.05", "density(g/cm³)": "6.437", "compressive_yield_strength_at_room_temperature(MPa)": "1485", "compressive_yield_strength_at_1073K(MPa)": "583"}
{"composition_formula": "Al9.90Mo9.90Nb19.80Ti24.75V9.90Zr25.74", "density(g/cm³)": "6.479", "compressive_yield_strength_at_room_temperature(MPa)": "1374", "compressive_yield_strength_at_1073K(MPa)": "477"}
{"composition_formula": "Ti28.57V14.29Nb14.29Mo14.29Zr28.57", "density(g/cm³)": "6.71", "compressive_yield_strength_at_room_temperature(MPa)": "1421", "compressive_yield_strength_at_1073K(MPa)": "977"}
{"composition_formula": "Hf20Mo20Ta20Ti20Zr20", "density(g/cm³)": "10.24", "compressive_yield_strength_at_room_temperature(MPa)": "1600", "compressive_yield_strength_at_1073K(MPa)": "855"}
{"composition_formula": "Hf16.67Mo16.67Nb16.67Ta16.67Ti16.67Zr16.67", "density(g/cm³)": "9.97", "compressive_yield_strength_at_room_temperature(MPa)": "1512", "compressive_yield_strength_at_1073K(MPa)": "814"}
{"composition_formula": "Al4.76Cr23.81Nb23.81Ti23.81V23.81", "density(g/cm³)": "6.38", "compressive_yield_strength_at_room_temperature(MPa)": "1570", "compressive_yield_strength_at_1073K(MPa)": "139"}
{"composition_formula": "Al11.12Cr22.22Nb22.22Ti22.22V22.22", "density(g/cm³)": "6.08", "compressive_yield_strength_at_room_temperature(MPa)": "1438", "compressive_yield_strength_at_1073K(MPa)": "135"}
{"composition_formula": "Al16.68Cr20.83Nb20.83Ti20.83V20.83", "density(g/cm³)": "5.82", "compressive_yield_strength_at_room_temperature(MPa)": "1322", "compressive_yield_strength_at_1073K(MPa)": "141"}
{"composition_formula": "Al7.14Nb14.29Ti42.86V7.14Zr28.57", "density(g/cm³)": "5.78", "compressive_yield_strength_at_room_temperature(MPa)": "790", "compressive_yield_strength_at_1073K(MPa)": "81"}
{"composition_formula": "Al6.67Nb13.33Ti40.0V13.33Zr26.67", "density(g/cm³)": "5.80", "compressive_yield_strength_at_room_temperature(MPa)": "898", "compressive_yield_strength_at_1073K(MPa)": "110"}
{"composition_formula": "Al6.25Nb12.5Ti37.5V18.75Zr25.0", "density(g/cm³)": "5.81", "compressive_yield_strength_at_room_temperature(MPa)": "872", "compressive_yield_strength_at_1073K(MPa)": "99"}
{"composition_formula": "Al15.09Nb9.43Ti37.74V37.74", "density(g/cm³)": "5.28", "compressive_yield_strength_at_room_temperature(MPa)": "971", "compressive_yield_strength_at_1073K(MPa)": "382"}
{"composition_formula": "Al14.29Nb8.94Ti35.71V35.71Zr5.36", "density(g/cm³)": "5.36", "compressive_yield_strength_at_room_temperature(MPa)": "1216", "compressive_yield_strength_at_1073K(MPa)": "606"}
{"composition_formula": "Al13.56Nb8.47Ti33.9V33.9Zr10.17", "density(g/cm³)": "5.40", "compressive_yield_strength_at_room_temperature(MPa)": "1483", "compressive_yield_strength_at_1073K(MPa)": "565"}
{"composition_formula": "Al12.9Nb7.06Ti32.26V32.26Zr14.51", "density(g/cm³)": "5.55", "compressive_yield_strength_at_room_temperature(MPa)": "1714", "compressive_yield_strength_at_1073K(MPa)": "467"}
{"composition_formula": "Ti38.10Nb38.10Mo19.05Al4.75", "density(g/cm³)": "6.82", "compressive_yield_strength_at_room_temperature(MPa)": "1002", "compressive_yield_strength_at_1073K(MPa)": "684"}
{"composition_formula": "Ti36.70Nb36.70Mo18.35Al8.25", "density(g/cm³)": "7.01", "compressive_yield_strength_at_room_temperature(MPa)": "1022", "compressive_yield_strength_at_1073K(MPa)": "710"}
{"composition_formula": "Al24Cr11Nb11Ti37Zr17", "density(g/cm³)": "5.20", "compressive_yield_strength_at_room_temperature(MPa)": "1570", "compressive_yield_strength_at_1073K(MPa)": "285"}
{"composition_formula": "Al20Cr20Nb25Ti25Zr10", "density(g/cm³)": "5.89", "compressive_yield_strength_at_room_temperature(MPa)": "1830", "compressive_yield_strength_at_1073K(MPa)": "1010"}
{"composition_formula": "Al28Cr15Nb15Ti20Zr22", "density(g/cm³)": "5.50", "compressive_yield_strength_at_room_temperature(MPa)": "795", "compressive_yield_strength_at_1073K(MPa)": "685"}
{"composition_formula": "Ti33.33Zr16.67Hf8.33V16.67Nb8.33Al16.67", "density(g/cm³)": "6.07", "compressive_yield_strength_at_room_temperature(MPa)": "1410", "compressive_yield_strength_at_1073K(MPa)": "278"}
{"composition_formula": "Ti36.36Zr18.18Hf9.09V18.18Nb9.09Al9.09", "density(g/cm³)": "6.35", "compressive_yield_strength_at_room_temperature(MPa)": "1159", "compressive_yield_strength_at_1073K(MPa)": "180"}
{"composition_formula": "Ti40Zr20Hf10V20Nb10", "density(g/cm³)": "6.68", "compressive_yield_strength_at_room_temperature(MPa)": "915", "compressive_yield_strength_at_1073K(MPa)": "126"}
{"composition_formula": "Nb42Ti25Al15Zr5Hf5Ta5Mo2W1", "density(g/cm³)": "7.51", "compressive_yield_strength_at_room_temperature(MPa)": "1198.1", "compressive_yield_strength_at_1073K(MPa)": "705.6"}
{"composition_formula": "Nb39Ti23Al15Zr10Hf5Ta5Mo2W1", "density(g/cm³)": "7.44", "compressive_yield_strength_at_room_temperature(MPa)": "1333.1", "compressive_yield_strength_at_1073K(MPa)": "857.9"}
{"composition_formula": "Nb37Ti20Al15Zr15Hf5Ta5Mo2W1", "density(g/cm³)": "7.41", "compressive_yield_strength_at_room_temperature(MPa)": "1418.1", "compressive_yield_strength_at_1073K(MPa)": "951.8"}

File: 3-alloy-design/experiment_data/experiment_data_VAM_4.jsonl
{"composition_formula": "Al20Nb30Ta10Ti30Zr10", "hardness(HV)": "382", "compressive_strain_at_room_temperature(%)": "12.55", "compressive_yield_strength_at_1273K(MPa)": "63"}
{"composition_formula": "Al25Nb26.25Ta8.75Ti26.25Zr8.75", "hardness(HV)": "438", "compressive_strain_at_room_temperature(%)": "2.53", "compressive_yield_strength_at_1273K(MPa)": "70"}
{"composition_formula": "Al30Nb26.25Ta8.75Ti26.25Zr8.75", "hardness(HV)": "490", "compressive_strain_at_room_temperature(%)": "1.62", "compressive_yield_strength_at_1273K(MPa)": "143"}
{"composition_formula": "Ti20Zr20V20Nb40", "hardness(HV)": "434.9", "compressive_strain_at_room_temperature(%)": "35.2", "compressive_yield_strength_at_1273K(MPa)": "227"}
{"composition_formula": "Al13.33Mo13.33Nb26.67Ti33.33V13.33Zr0", "hardness(HV)": "364.6", "compressive_strain_at_room_temperature(%)": "22.5", "compressive_yield_strength_at_1273K(MPa)": "150"}
{"composition_formula": "Al12.99Mo12.99Nb25.97Ti32.47V12.99Zr2.60", "hardness(HV)": "401.4", "compressive_strain_at_room_temperature(%)": "12.9", "compressive_yield_strength_at_1273K(MPa)": "252"}
{"composition_formula": "Al12.05Mo12.05Nb24.10Ti30.12V12.05Zr9.64", "hardness(HV)": "431.3", "compressive_strain_at_room_temperature(%)": "12.1", "compressive_yield_strength_at_1273K(MPa)": "141"}
{"composition_formula": "Al11.24Mo11.24Nb22.47Ti28.09V11.24Zr15.73", "hardness(HV)": "482.3", "compressive_strain_at_room_temperature(%)": "12.5", "compressive_yield_strength_at_1273K(MPa)": "205"}
{"composition_formula": "Al10.53Mo10.53Nb21.05Ti26.32V10.53Zr21.05", "hardness(HV)": "477.5", "compressive_strain_at_room_temperature(%)": "10.9", "compressive_yield_strength_at_1273K(MPa)": "156"}
{"composition_formula": "Al9.90Mo9.90Nb19.80Ti24.75V9.90Zr25.74", "hardness(HV)": "472.4", "compressive_strain_at_room_temperature(%)": "9.7", "compressive_yield_strength_at_1273K(MPa)": "79"}
{"composition_formula": "Ti28.57V14.29Nb14.29Mo14.29Zr28.57", "hardness(HV)": "434", "compressive_strain_at_room_temperature(%)": "31.6", "compressive_yield_strength_at_1273K(MPa)": "386"}
{"composition_formula": "Hf20Mo20Ta20Ti20Zr20", "hardness(HV)": "542", "compressive_strain_at_room_temperature(%)": "4", "compressive_yield_strength_at_1273K(MPa)": "404"}
{"composition_formula": "Hf16.67Mo16.67Nb16.67Ta16.67Ti16.67Zr16.67", "hardness(HV)": "505", "compressive_strain_at_room_temperature(%)": "12", "compressive_yield_strength_at_1273K(MPa)": "556"}
{"composition_formula": "Nb50.2Mo49.8", "hardness(HV)": "765", "compressive_strain_at_room_temperature(%)": "8", "compressive_yield_strength_at_1273K(MPa)": "385"}
{"composition_formula": "Hf10Nb30Ta30W30", "hardness(HV)": "403", "compressive_strain_at_room_temperature(%)": "42.7", "compressive_yield_strength_at_1273K(MPa)": "584"}
