Repository: Gaotc1011/RHEA-LLM

# RHEA-LLM

Official code repository for the manuscript:

> **"LLM-enabled discovery of lightweight refractory high entropy alloy exhibiting 879 MPa yield strength at 1473 K"**
> *(manuscript submitted / under review)*

This repository contains the complete code pipeline that uses large language models (LLMs) to accelerate the discovery and design of lightweight refractory high-entropy alloys (RHEAs), covering literature data extraction, model fine-tuning, property prediction, inverse alloy design, benchmarking against conventional machine learning, and model interpretability analysis.

---

## Repository Structure

```
all-code/
├── 1-data-prepare/            # Literature data extraction and SFT dataset construction
├── 2-model-train/             # Fine-tuning, prediction and evaluation of the LLM (Qwen3-8B)
├── 3-alloy-design/            # LLM-driven inverse design of lightweight RHEAs
├── 4-LLM-ML_compare/          # Benchmarking the LLM against conventional ML models
└── 5-model_interpretability/  # Attention-based interpretability analysis
```

### 1. `1-data-prepare/` — Data extraction & dataset construction

| Script | Description |
|--------|-------------|
| `1-data_extraction.py` | Converts RHEA literature PDFs to text (`marker`) and extracts composition / processing / microstructure / mechanical-property records into structured JSON using DeepSeek-V3, with DeepSeek-R1 used for result checking |
| `2-dataset_analysis-composition.py` | Statistical analysis of alloy compositions (element frequency, co-occurrence, etc.) |
| `2-dataset_analysis-property+phase.py` | Statistical analysis of properties and phase constitution |
| `3-data_evaluate_composition+phase+property.py` | Data cleaning / evaluation of composition, phase and property records |
| `3-data_evaluate_process.py` | Data cleaning / evaluation of processing routes |
| `4-dataset_to_sft.py` | Converts the curated database into instruction-format SFT (supervised fine-tuning) data |
| `4-dataset_to_sft-scale.py` | SFT data generation with scaled property targets |

Supporting folders: `src-pdf/` (source literature), `extraction-output/` (raw extracted records), `data_analysis/`, `data_evaluate/`, `sft_data/` (training/validation sets).

### 2. `2-model-train/` — Model fine-tuning, prediction & evaluation

| Script | Description |
|--------|-------------|
| `1-model_fine_tuning.py` | Supervised fine-tuning of Qwen3-8B (supports `full`, `freeze` and `lora` strategies; training tracked with SwanLab) |
| `2-model_predict.py` | Property prediction on validation / test alloys with the fine-tuned model |
| `3-mode_evaluate.py` | Quantitative evaluation of prediction accuracy (per-property metrics and plots) |

> **Note:** the fine-tuned checkpoint (`Qwen-3-8B-RHEA-property-predictor/`) is **not included** in this repository due to its size (~15 GB). The base model `Qwen3-8B` should be downloaded separately (e.g., from Hugging Face / ModelScope) and placed under `LLM-model/`.

### 3. `3-alloy-design/` — LLM-driven alloy design

| Script | Description |
|--------|-------------|
| `1-design.py` | LLM-based generation / iterative optimization of lightweight RHEA compositions targeting high yield strength at elevated temperature (1473 K) |
| `2-result_analysis.py` | Analysis of designed candidates against the training database (novelty screening, etc.) |

### 4. `4-LLM-ML_compare/` — LLM vs. conventional ML benchmarks

| Script | Description |
|--------|-------------|
| `0-data_process.py` | Prepares tabular feature data for classical ML baselines |
| `1-ML_model.py` | Trains conventional ML models (e.g., tree-based / kernel models) on the same dataset |
| `2-ML_predict.py` | Generates ML predictions for comparison with the fine-tuned LLM |

### 5. `5-model_interpretability/` — Model interpretability

| Script | Description |
|--------|-------------|
| `interpretability.py` | Extracts and visualizes layer / head attention maps of the fine-tuned model during property prediction (`raw_attention_data-*/` contains exported attention visualizations) |

---

## Environment

Main dependencies (Python ≥ 3.10):

```
torch
transformers
peft
datasets
accelerate
swanlab
openai
marker-pdf
pandas
matplotlib
```

```bash
pip install torch transformers peft datasets accelerate swanlab openai marker-pdf pandas matplotlib
```

## Usage

The workflow follows the numbering of the folders:

```bash

# Step 2: fine-tune, predict and evaluate
cd ../2-model-train
python 1-model_fine_tuning.py        # requires the Qwen3-8B base model
python 2-model_predict.py
python 3-mode_evaluate.py

## Data availability

The literature-derived dataset (extracted JSON records), the SFT training/validation sets, and the source PDFs used in the study are included under `1-data-prepare/`. The fine-tuned model weights are not distributed in this repository.

File: 1-data-prepare/data_evaluate/output_test/json-result-1/3D printable low density B2+BCC refractory element based complex concentrated alloy with high compressive strength and plasticity.jsonl
{"doi": "10.1016/j.scriptamat.2022.115160", "title": "3D printable low density B2+BCC refractory element based complex concentrated alloy with high compressive strength and plasticity", "composition_formula": "Al10Nb15Ta5Ti30Zr40", "process_method_1": "additive manufacturing", "process_method_2": "laser powder bed fusion", "process_description": "prepared by laser powder bed fusion (LPBF) technique using a feedstock of pre-alloyed powders with optimized process parameters: laser power 230 W, scanning speed 900 mm/s, hatch spacing 62 μm, and layer thickness 30 μm.", "phase": "B2+BCC", "single_solution_phase": "False", "intermetallic_phase": "True", "density(g/cm³)": "6.448", "hardness(HV)": "N", "compressive_yield_strength_at_room_temperature(MPa)": "1390", "compressive_strain_at_room_temperature(%)": "45", "tensile_yield_strength_at_room_temperature(MPa)": "N", "tensile_strain_at_room_temperature(%)": "N", "compressive_yield_strength_at_1073K(MPa)": "N", "compressive_yield_strength_at_1273K(MPa)": "N"}

File: 1-data-prepare/data_evaluate/output_test/json-result-1/A combinatorial evaluation of TiZrV0.5Nb0.5Six refractory high entropy alloys Microstructure, mechanical properties, wear and oxidation behaviors.jsonl
{"doi": "10.1016/j.matchar.2023.112956", "title": "A combinatorial evaluation of TiZrV0.5Nb0.5Six refractory high entropy alloys: Microstructure, mechanical properties, wear and oxidation behaviors", "composition_formula": "Ti33.33Zr33.33V16.67Nb16.67", "process_method_1": "arc melting", "process_method_2": "vacuum arc melting + anneal-hot pressing", "process_description": "prepared by vacuum arc-melting from Ti, Zr, V, Nb and Si elements of 99.5 wt% purity. Each ingot was flipped over and remelted at least six times and then molded into a plate by the casting process. Subsequently, the alloys were annealed for 24 h and hot pressed with a pressure of 30 MPa for 30 min under high vacuum conditions in a high vacuum hot pressing sintering furnace at 1100°C to achieve further homogenization and densification.", "phase": "BCC", "single_solution_phase": "True", "intermetallic_phase": "False", "density(g/cm³)": "N", "hardness(HV)": "368", "compressive_yield_strength_at_room_temperature(MPa)": "888.6", "compressive_strain_at_room_temperature(%)": "50", "tensile_yield_strength_at_room_temperature(MPa)": "N", "tensile_strain_at_room_temperature(%)": "N", "compressive_yield_strength_at_1073K(MPa)": "N", "compressive_yield_strength_at_1273K(MPa)": "N"}
{"doi": "10.1016/j.matchar.2023.112956", "title": "A combinatorial evaluation of TiZrV0.5Nb0.5Six refractory high entropy alloys: Microstructure, mechanical properties, wear and oxidation behaviors", "composition_formula": "Ti32.26Zr32.26V16.13Nb16.13Si3.23", "process_method_1": "arc melting", "process_method_2": "vacuum arc melting + anneal-hot pressing", "process_description": "prepared by vacuum arc-melting from Ti, Zr, V, Nb and Si elements of 99.5 wt% purity. Each ingot was flipped over and remelted at least six times and then molded into a plate by the casting process. Subsequently, the alloys were annealed for 24 h and hot pressed with a pressure of 30 MPa for 30 min under high vacuum conditions in a high vacuum hot pressing sintering furnace at 1100°C to achieve further homogenization and densification.", "phase": "BCC+silicide", "single_solution_phase": "False", "intermetallic_phase": "True", "density(g/cm³)": "N", "hardness(HV)": "384", "compressive_yield_strength_at_room_temperature(MPa)": "1013.1", "compressive_strain_at_room_temperature(%)": "43", "tensile_yield_strength_at_room_temperature(MPa)": "N", "tensile_strain_at_room_temperature(%)": "N", "compressive_yield_strength_at_1073K(MPa)": "N", "compressive_yield_strength_at_1273K(MPa)": "N"}
{"doi": "10.1016/j.matchar.2023.112956", "title": "A combinatorial evaluation of TiZrV0.5Nb0.5Six refractory high entropy alloys: Microstructure, mechanical properties, wear and oxidation behaviors", "composition_formula": "Ti31.25Zr31.25V15.63Nb15.63Si6.25", "process_method_1": "arc melting", "process_method_2": "vacuum arc melting + anneal-hot pressing", "process_description": "prepared by vacuum arc-melting from Ti, Zr, V, Nb and Si elements of 99.5 wt% purity. Each ingot was flipped over and remelted at least six times and then molded into a plate by the casting process. Subsequently, the alloys were annealed for 24 h and hot pressed with a pressure of 30 MPa for 30 min under high vacuum conditions in a high vacuum hot pressing sintering furnace at 1100°C to achieve further homogenization and densification.", "phase": "BCC+silicide", "single_solution_phase": "False", "intermetallic_phase": "True", "density(g/cm³)": "N", "hardness(HV)": "419.8", "compressive_yield_strength_at_room_temperature(MPa)": "1120.3", "compressive_strain_at_room_temperature(%)": "37.2", "tensile_yield_strength_at_room_temperature(MPa)": "N", "tensile_strain_at_room_temperature(%)": "N", "compressive_yield_strength_at_1073K(MPa)": "N", "compressive_yield_strength_at_1273K(MPa)": "N"}
{"doi": "10.1016/j.matchar.2023.112956", "title": "A combinatorial evaluation of TiZrV0.5Nb0.5Six refractory high entropy alloys: Microstructure, mechanical properties, wear and oxidation behaviors", "composition_formula": "Ti30.3Zr30.3V15.15Nb15.15Si9.09", "process_method_1": "arc melting", "process_method_2": "vacuum arc melting + anneal-hot pressing", "process_description": "prepared by vacuum arc-melting from Ti, Zr, V, Nb and Si elements of 99.5 wt% purity. Each ingot was flipped over and remelted at least six times and then molded into a plate by the casting process. Subsequently, the alloys were annealed for 24 h and hot pressed with a pressure of 30 MPa for 30 min under high vacuum conditions in a high vacuum hot pressing sintering furnace at 1100°C to achieve further homogenization and densification.", "phase": "BCC+silicide", "single_solution_phase": "False", "intermetallic_phase": "True", "density(g/cm³)": "N", "hardness(HV)": "453.5", "compressive_yield_strength_at_room_temperature(MPa)": "1258.8", "compressive_strain_at_room_temperature(%)": "33.3", "tensile_yield_strength_at_room_temperature(MPa)": "N", "tensile_strain_at_room_temperature(%)": "N", "compressive_yield_strength_at_1073K(MPa)": "N", "compressive_yield_strength_at_1273K(MPa)": "N"}

File: 1-data-prepare/data_evaluate/output_test/json-result-1/A fine-grained NbMoTaWVCr refractory high-entropy alloy with ultra-high strength Microstructural evolution and mechanical properties.jsonl
{"doi": "10.1016/j.jallcom.2018.11.318", "title": "A fine-grained NbMoTaWVCr refractory high-entropy alloy with ultra-high strength: Microstructural evolution and mechanical properties", "composition_formula": "Nb16.67Mo16.67Ta16.67W16.67V16.67Cr16.67", "process_method_1": "powder metallurgy", "process_method_2": "mechanically alloying + spark plasma sintering", "process_description": "prepared by mechanically alloying equiatomic Nb, Mo, Ta, W, V, Cr powders for 40 hours, followed by spark plasma sintering at 1400°C for 10 minutes under 30 MPa pressure", "phase": "BCC+C15 Laves+Ta2VO6", "single_solution_phase": "False", "intermetallic_phase": "True", "density(g/cm³)": "11.23", "hardness(HV)": "1072", "compressive_yield_strength_at_room_temperature(MPa)": "N", "compressive_strain_at_room_temperature(%)": "N", "tensile_yield_strength_at_room_temperature(MPa)": "N", "tensile_strain_at_room_temperature(%)": "N", "compressive_yield_strength_at_1073K(MPa)": "N", "compressive_yield_strength_at_1273K(MPa)": "N"}
{"doi": "10.1016/j.jallcom.2018.11.318", "title": "A fine-grained NbMoTaWVCr refractory high-entropy alloy with ultra-high strength: Microstructural evolution and mechanical properties", "composition_formula": "Nb16.67Mo16.67Ta16.67W16.67V16.67Cr16.67", "process_method_1": "powder metallurgy", "process_method_2": "mechanically alloying + spark plasma sintering", "process_description": "prepared by mechanically alloying equiatomic Nb, Mo, Ta, W, V, Cr powders for 40 hours, followed by spark plasma sintering at 1500°C for 10 minutes under 30 MPa pressure", "phase": "BCC+C15 Laves+Ta2VO6", "single_solution_phase": "False", "intermetallic_phase": "True", "density(g/cm³)": "11.16", "hardness(HV)": "1010", "compressive_yield_strength_at_room_temperature(MPa)": "3416", "compressive_strain_at_room_temperature(%)": "5.3", "tensile_yield_strength_at_room_temperature(MPa)": "N", "tensile_strain_at_room_temperature(%)": "N", "compressive_yield_strength_at_1073K(MPa)": "N", "compressive_yield_strength_at_1273K(MPa)": "N"}
{"doi": "10.1016/j.jallcom.2018.11.318", "title": "A fine-grained NbMoTaWVCr refractory high-entropy alloy with ultra-high strength: Microstructural evolution and mechanical properties", "composition_formula": "Nb16.67Mo16.67Ta16.67W16.67V16.67Cr16.67", "process_method_1": "powder metallurgy", "process_method_2": "mechanically alloying + spark plasma sintering", "process_description": "prepared by mechanically alloying equiatomic Nb, Mo, Ta, W, V, Cr powders for 40 hours, followed by spark plasma sintering at 1600°C for 10 minutes under 30 MPa pressure", "phase": "BCC+C14 Laves+Ta2VO6", "single_solution_phase": "False", "intermetallic_phase": "True", "density(g/cm³)": "11.06", "hardness(HV)": "991", "compressive_yield_strength_at_room_temperature(MPa)": "3410", "compressive_strain_at_room_temperature(%)": "2.0", "tensile_yield_strength_at_room_temperature(MPa)": "N", "tensile_strain_at_room_temperature(%)": "N", "compressive_yield_strength_at_1073K(MPa)": "N", "compressive_yield_strength_at_1273K(MPa)": "N"}
{"doi": "10.1016/j.jallcom.2018.11.318", "title": "A fine-grained NbMoTaWVCr refractory high-entropy alloy with ultra-high strength: Microstructural evolution and mechanical properties", "composition_formula": "Nb16.67Mo16.67Ta16.67W16.67V16.67Cr16.67", "process_method_1": "powder metallurgy", "process_method_2": "mechanically alloying + spark plasma sintering", "process_description": "prepared by mechanically alloying equiatomic Nb, Mo, Ta, W, V, Cr powders for 40 hours, followed by spark plasma sintering at 1700°C for 10 minutes under 30 MPa pressure", "phase": "BCC+Ta2VO6", "single_solution_phase": "False", "intermetallic_phase": "TRUE", "density(g/cm³)": "11.02", "hardness(HV)": "988", "compressive_yield_strength_at_room_temperature(MPa)": "3338", "compressive_strain_at_room_temperature(%)": "1.9", "tensile_yield_strength_at_room_temperature(MPa)": "N", "tensile_strain_at_room_temperature(%)": "N", "compressive_yield_strength_at_1073K(MPa)": "N", "compressive_yield_strength_at_1273K(MPa)": "N"}

File: 1-data-prepare/data_evaluate/output_test/json-result-1/A lightweight NbMoZrTi refractory high entropy alloy with high specific strength.jsonl
{"doi": "10.1016/j.matlet.2023.135330", "title": "A lightweight NbMoZrTi refractory high entropy alloy with high specific strength", "composition_formula": "Nb25Mo25Zr25Ti25", "process_method_1": "arc melting", "process_method_2": "vacuum arc melting", "process_description": "prepared by WK-II type non-self-consuming vacuum arc furnace using pure metals of Nb, Mo, Zr and Ti (>99.9 wt %). The alloy ingots (60 g by weight) were remelted at least 8 times, kept in a liquid state for 10 min during each melting, and turned before remelting to achieve chemical homogeneity.", "phase": "BCC", "single_solution_phase": "True", "intermetallic_phase": "False", "density(g/cm³)": "7.4331", "hardness(HV)": "522", "compressive_yield_strength_at_room_temperature(MPa)": "1462", "compressive_strain_at_room_temperature(%)": "24.6", "tensile_yield_strength_at_room_temperature(MPa)": "N", "tensile_strain_at_room_temperature(%)": "N", "compressive_yield_strength_at_1073K(MPa)": "N", "compressive_yield_strength_at_1273K(MPa)": "N"}

File: 1-data-prepare/data_evaluate/output_test/json-result-1/A particle reinforced NbTaTiV refractory high entropy alloy based composite with attractive mechanical properties.jsonl
{"doi": "10.1016/j.jallcom.2019.152466", "title": "A particle reinforced NbTaTiV refractory high entropy alloy based composite with attractive mechanical properties", "composition_formula": "Nb25Ta25Ti25V25", "process_method_1": "powder metallurgy", "process_method_2": "spark plasma sintering+anneal", "process_description": "prepared by mixing high purity (>99.5 wt.%) Nb, Ta, Ti, and V powders in equiatomic composition, ball milling for 12 h at 250 rpm in argon atmosphere, adding 4 wt.% stearic acid, and consolidating via spark plasma sintering at 1500°C with a heating rate of 100°C/min, held for 30 min under 30 MPa pressure in pure argon atmosphere.", "phase": "BCC+Ti-C-O", "single_solution_phase": "False", "intermetallic_phase": "True", "density(g/cm³)": "N", "hardness(HV)": "N", "compressive_yield_strength_at_room_temperature(MPa)": "1510", "compressive_strain_at_room_temperature(%)": "14.4", "tensile_yield_strength_at_room_temperature(MPa)": "N", "tensile_strain_at_room_temperature(%)": "N", "compressive_yield_strength_at_1073K(MPa)": "N", "compressive_yield_strength_at_1273K(MPa)": "685"}
{"doi": "10.1016/j.jallcom.2019.152466", "title": "A particle reinforced NbTaTiV refractory high entropy alloy based composite with attractive mechanical properties", "composition_formula": "Nb25Ta25Ti25V25", "process_method_1": "powder metallurgy", "process_method_2": "spark plasma sintering+anneal", "process_description": "prepared by mixing high purity (>99.5 wt.%) Nb, Ta, Ti, and V powders in equiatomic composition, ball milling for 12 h at 250 rpm in argon atmosphere, adding 4 wt.% stearic acid, and consolidating via spark plasma sintering at 1600°C with a heating rate of 100°C/min, held for 30 min under 30 MPa pressure in pure argon atmosphere.", "phase": "BCC+Ti-C-O", "single_solution_phase": "False", "intermetallic_phase": "True", "density(g/cm³)": "N", "hardness(HV)": "N", "compressive_yield_strength_at_room_temperature(MPa)": "1705", "compressive_strain_at_room_temperature(%)": "14.8", "tensile_yield_strength_at_room_temperature(MPa)": "N", "tensile_strain_at_room_temperature(%)": "N", "compressive_yield_strength_at_1073K(MPa)": "N", "compressive_yield_strength_at_1273K(MPa)": "685"}
{"doi": "10.1016/j.jallcom.2019.152466", "title": "A particle reinforced NbTaTiV refractory high entropy alloy based composite with attractive mechanical properties", "composition_formula": "Nb25Ta25Ti25V25", "process_method_1": "powder metallurgy", "process_method_2": "spark plasma sintering+anneal", "process_description": "prepared by mixing high purity (>99.5 wt.%) Nb, Ta, Ti, and V powders in equiatomic composition, ball milling for 12 h at 250 rpm in argon atmosphere, adding 4 wt.% stearic acid, and consolidating via spark plasma sintering at 1700°C with a heating rate of 100°C/min, held for 30 min under 30 MPa pressure in pure argon atmosphere.", "phase": "BCC+Ti-C-O", "single_solution_phase": "False", "intermetallic_phase": "True", "density(g/cm³)": "N", "hardness(HV)": "N", "compressive_yield_strength_at_room_temperature(MPa)": "1760", "compressive_strain_at_room_temperature(%)": "15.9", "tensile_yield_strength_at_room_temperature(MPa)": "N", "tensile_strain_at_room_temperature(%)": "N", "compressive_yield_strength_at_1073K(MPa)": "N", "compressive_yield_strength_at_1273K(MPa)": "685"}

File: 1-data-prepare/data_evaluate/output_test/json-result-1/Achieved strength-plastic trade-off in HfMoNbTaTi refractory high-entropy alloy via powder metallurgy process..jsonl
{"doi": "10.1016/j.msea.2024.146830", "title": "Achieved strength-plastic trade-off in HfMoNbTaTi refractory high-entropy alloy via powder metallurgy process", "composition_formula": "Hf20Mo20Nb20Ta20Ti20", "process_method_1": "powder metallurgy", "process_method_2": "mechanical alloying+spark plasma sintering", "process_description": "prepared by mechanical alloying (MA) of Hf, Mo, Nb, Ta, Ti elemental powders at 400 rpm for 50 h, followed by spark plasma sintering (SPS) at 1400-1700°C under 50 MPa pressure for 15 min with furnace cooling", "phase": "BCC_A2+BCC_A2+γ-phase+σ-phase+α-phase", "single_solution_phase": "False", "intermetallic_phase": "True", "density(g/cm³)": "N", "hardness(HV)": "N", "compressive_yield_strength_at_room_temperature(MPa)": "2325", "compressive_strain_at_room_temperature(%)": "26.44", "tensile_yield_strength_at_room_temperature(MPa)": "N", "tensile_strain_at_room_temperature(%)": "N", "compressive_yield_strength_at_1073K(MPa)": "N", "compressive_yield_strength_at_1273K(MPa)": "N"}

File: 1-data-prepare/data_evaluate/output_test/json-result-1/AlNbTiVZr refractory high entropy alloy combining exceptional high-temperature performance and excellent ductility fabricated by laser direct energy.jsonl
{"doi": "10.1016/j.jallcom.2024.174878", "title": "AlNbTiVZr refractory high entropy alloy combining exceptional high-temperature performance and excellent ductility fabricated by laser direct energy deposition", "composition_formula": "Al13.19Nb6.68Ti46.18V26.93Zr6.91", "process_method_1": "additive manufacturing", "process_method_2": "laser direct energy deposition", "process_description": "prepared by laser direct energy deposition (LDED) with a laser power of 1600 W, powder feeding rate of 7 g/min, and scanning speed of 10 mm/s in an argon-protected atmosphere with oxygen content below 100 ppm.", "phase": "BCC_A2+C14Laves", "single_solution_phase": "False", "intermetallic_phase": "True", "density(g/cm³)": "5.114", "hardness(HV)": "N", "compressive_yield_strength_at_room_temperature(MPa)": "1096", "compressive_strain_at_room_temperature(%)": "50", "tensile_yield_strength_at_room_temperature(MPa)": "1175", "tensile_strain_at_room_temperature(%)": "N", "compressive_yield_strength_at_1073K(MPa)": "675", "compressive_yield_strength_at_1273K(MPa)": "317"}

File: 1-data-prepare/data_evaluate/output_test/json-result-1/Coherent precipitation of cuboidal nanoparticles in Al1Ti5Zr4Nb3Ta3 lightweight refractory high entropy alloy based on laser metal deposition.jsonl
{"doi": "10.1016/j.jallcom.2025.180312", "title": "Coherent precipitation of cuboidal nanoparticles in Al1Ti5Zr4Nb3Ta3 lightweight refractory high entropy alloy based on laser metal deposition", "composition_formula": "Al6.25Ti31.25Zr25.00Nb18.75Ta18.75", "process_method_1": "additive manufacturing", "process_method_2": "laser metal deposition", "process_description": "prepared by laser metal deposition using spherical pre-alloyed powder prepared by plasma rotating electrode process (PREP) with laser power 1400 W and laser scanning rate 500 mm/s.", "phase": "BCC+B2", "single_solution_phase": "False", "intermetallic_phase": "True", "density(g/cm³)": "7.46", "hardness(HV)": "440", "compressive_yield_strength_at_room_temperature(MPa)": "1573", "compressive_strain_at_room_temperature(%)": "28", "tensile_yield_strength_at_room_temperature(MPa)": "N", "tensile_strain_at_room_temperature(%)": "N", "compressive_yield_strength_at_1073K(MPa)": "426", "compressive_yield_strength_at_1273K(MPa)": "259"}

File: 1-data-prepare/data_evaluate/output_test/json-result-1/Cracking suppression in selective electron beam melted WMoTaNbC refractory high-entropy alloy.jsonl
{"doi": "10.1016/j.jalcom.2023.xxx", "title": "Cracking suppression in selective electron beam melted WMoTaNbC refractory high-entropy alloy", "composition_formula": "W23.51Mo23.17Ta23.50Nb23.93C5.89", "process_method_1": "additive manufacturing", "process_method_2": "selective electron beam melting", "process_description": "prepared by selective electron beam melting under a vacuum atmosphere of 10⁻¹ Pa with preheating of the substrate at 1100 ℃, using a running voltage of 60 kV, current of 18–20 mA, and scanning rate of 1.0 m/s.", "phase": "BCC+β-Nb₂C", "single_solution_phase": "False", "intermetallic_phase": "True", "density(g/cm³)": "N", "hardness(HV)": "720", "compressive_yield_strength_at_room_temperature(MPa)": "1221", "compressive_strain_at_room_temperature(%)": "N", "tensile_yield_strength_at_room_temperature(MPa)": "N", "tensile_strain_at_room_temperature(%)": "N", "compressive_yield_strength_at_1073K(MPa)": "N", "compressive_yield_strength_at_1273K(MPa)": "N"}
{"doi": "10.1016/j.jalcom.2023.xxx", "title": "Cracking suppression in selective electron beam melted WMoTaNbC refractory high-entropy alloy", "composition_formula": "W24.50Mo24.29Ta25.10Nb26.10", "process_method_1": "additive manufacturing", "process_method_2": "selective electron beam melting", "process_description": "prepared by selective electron beam melting under a vacuum atmosphere of 10⁻¹ Pa with preheating of the substrate at 1100 ℃, using a running voltage of 60 kV, current of 18–20 mA, and scanning rate of 1.0 m/s.", "phase": "BCC", "single_solution_phase": "True", "intermetallic_phase": "False", "density(g/cm³)": "N", "hardness(HV)": "528", "compressive_yield_strength_at_room_temperature(MPa)": "1173", "compressive_strain_at_room_temperature(%)": "N", "tensile_yield_strength_at_room_temperature(MPa)": "N", "tensile_strain_at_room_temperature(%)": "N", "compressive_yield_strength_at_1073K(MPa)": "N", "compressive_yield_strength_at_1273K(MPa)": "N"}

File: 1-data-prepare/data_evaluate/output_test/json-result-1/Development and thermal stability of Cr10Mo25Ta25Ti15V25 refractory high entropy alloys.jsonl
{"doi": "10.1016/j.jallcom.2022.167386", "title": "Development and thermal stability of Cr10Mo25Ta25Ti15V25 refractory high entropy alloys", "composition_formula": "Cr10Mo25Ta25Ti15V25", "process_method_1": "arc melting", "process_method_2": "vacuum arc melting + remelting", "process_description": "prepared by vacuum arc melting using Compact Arc Melter MAM-1 with granules of Cr (99.9 wt %), Mo (99.95 wt %), Ta (99.9 wt %), Ti (99.99 wt %) and V (99.7 wt %) elements. The chamber was vacuumed and flushed with Ar gas at least three times before each melting stage. Produced beads were flipped and remelted at least five times for full mixing and melting of the elements.", "phase": "BCC", "single_solution_phase": "True", "intermetallic_phase": "False", "density(g/cm³)": "9.96", "hardness(HV)": "N", "compressive_yield_strength_at_room_temperature(MPa)": "1575", "compressive_strain_at_room_temperature(%)": "14", "tensile_yield_strength_at_room_temperature(MPa)": "N", "tensile_strain_at_room_temperature(%)": "N", "compressive_yield_strength_at_1073K(MPa)": "855", "compressive_yield_strength_at_1273K(MPa)": "594"}

File: 1-data-prepare/data_evaluate/output_test/json-result-1/Development of high strength high plasticity refractory high entropy alloy based on Mo element optimization and advanced forming process.jsonl
{"doi": "10.1016/j.ijrmhm.2023.106163", "title": "Development of high strength high plasticity refractory high entropy alloy based on Mo element optimization and advanced forming process", "composition_formula": "Nb30Ta30Mo0Ti26.7Ni13.3", "process_method_1": "additive manufacturing", "process_method_2": "laser powder bed melting", "process_description": "prepared by laser powder bed melting with power 300 W, layer thickness 50 μm, scanning speed 300 mm/s, scan spacing 40 μm, and 67° rotation between layers", "phase": "BCC1+BCC2+FCC", "single_solution_phase": "False", "intermetallic_phase": "True", "density(g/cm³)": "N", "hardness(HV)": "N", "compressive_yield_strength_at_room_temperature(MPa)": "395", "compressive_strain_at_room_temperature(%)": "50", "tensile_yield_strength_at_room_temperature(MPa)": "671", "tensile_strain_at_room_temperature(%)": "9.2", "compressive_yield_strength_at_1073K(MPa)": "N", "compressive_yield_strength_at_1273K(MPa)": "N"}
{"doi": "10.1016/j.ijrmhm.2023.106163", "title": "Development of high strength high plasticity refractory high entropy alloy based on Mo element optimization and advanced forming process", "composition_formula": "Nb30Ta30Mo10Ti20Ni10", "process_method_1": "additive manufacturing", "process_method_2": "laser powder bed melting", "process_description": "prepared by laser powder bed melting with power 300 W, layer thickness 50 μm, scanning speed 300 mm/s, scan spacing 40 μm, and 67° rotation between layers", "phase": "BCC1+BCC2+FCC", "single_solution_phase": "False", "intermetallic_phase": "True", "density(g/cm³)": "N", "hardness(HV)": "N", "compressive_yield_strength_at_room_temperature(MPa)": "915", "compressive_strain_at_room_temperature(%)": "50", "tensile_yield_strength_at_room_temperature(MPa)": "1184", "tensile_strain_at_room_temperature(%)": "5.1", "compressive_yield_strength_at_1073K(MPa)": "N", "compressive_yield_strength_at_1273K(MPa)": "N"}
{"doi": "10.1016/j.ijrmhm.2023.106163", "title": "Development of high strength high plasticity refractory high entropy alloy based on Mo element optimization and advanced forming process", "composition_formula": "Nb30Ta30Mo20Ti13.3Ni6.7", "process_method_1": "additive manufacturing", "process_method_2": "laser powder bed melting", "process_description": "prepared by laser powder bed melting with power 300 W, layer thickness 50 μm, scanning speed 300 mm/s, scan spacing 40 μm, and 67° rotation between layers", "phase": "BCC1+BCC2+FCC", "single_solution_phase": "False", "intermetallic_phase": "True", "density(g/cm³)": "N", "hardness(HV)": "N", "compressive_yield_strength_at_room_temperature(MPa)": "1285", "compressive_strain_at_room_temperature(%)": "27", "tensile_yield_strength_at_room_temperature(MPa)": "1212", "tensile_strain_at_room_temperature(%)": "0.82", "compressive_yield_strength_at_1073K(MPa)": "N", "compressive_yield_strength_at_1273K(MPa)": "N"}

File: 1-data-prepare/data_evaluate/output_test/json-result-1/Effect of Cr addition on the microstructure and mechanical properties of MoNbVTa0.5Crx refractory high-entropy alloys.jsonl
{"doi": "10.1016/j.ijrmhm.2024.106857", "title": "Effect of Cr addition on the microstructure and mechanical properties of MoNbVTa0.5Crx refractory high-entropy alloys", "composition_formula": "Mo26.67Nb26.67V26.67Ta13.33Cr6.67", "process_method_1": "powder metallurgy", "process_method_2": "mechanical alloying + spark plasma sintering", "process_description": "prepared by mechanical alloying for 60h followed by spark plasma sintering at 1500°C for 10min with 40MPa pressure under vacuum (<5×10⁻²Pa)", "phase": "BCC+Ta₂VO₆", "single_solution_phase": "False", "intermetallic_phase": "True", "density(g/cm³)": "N", "hardness(HV)": "724.02", "compressive_yield_strength_at_room_temperature(MPa)": "2507", "compressive_strain_at_room_temperature(%)": "N", "tensile_yield_strength_at_room_temperature(MPa)": "N", "tensile_strain_at_room_temperature(%)": "N", "compressive_yield_strength_at_1073K(MPa)": "N", "compressive_yield_strength_at_1273K(MPa)": "N"}
{"doi": "10.1016/j.ijrmhm.2024.106857", "title": "Effect of Cr addition on the microstructure and mechanical properties of MoNbVTa0.5Crx refractory high-entropy alloys", "composition_formula": "Mo25.00Nb25.00V25.00Ta12.50Cr12.50", "process_method_1": "powder metallurgy", "process_method_2": "mechanical alloying + spark plasma sintering", "process_description": "prepared by mechanical alloying for 60h followed by spark plasma sintering at 1500°C for 10min with 40MPa pressure under vacuum (<5×10⁻²Pa)", "phase": "BCC+Ta₂VO₆", "single_solution_phase": "False", "intermetallic_phase": "True", "density(g/cm³)": "N", "hardness(HV)": "N", "compressive_yield_strength_at_room_temperature(MPa)": "3104", "compressive_strain_at_room_temperature(%)": "17.21", "tensile_yield_strength_at_room_temperature(MPa)": "N", "tensile_strain_at_room_temperature(%)": "N", "compressive_yield_strength_at_1073K(MPa)": "N", "compressive_yield_strength_at_1273K(MPa)": "N"}
{"doi": "10.1016/j.ijrmhm.2024.106857", "title": "Effect of Cr addition on the microstructure and mechanical properties of MoNbVTa0.5Crx refractory high-entropy alloys", "composition_formula": "Mo23.81Nb23.81V23.81Ta11.90Cr16.67", "process_method_1": "powder metallurgy", "process_method_2": "mechanical alloying + spark plasma sintering", "process_description": "prepared by mechanical alloying for 60h followed by spark plasma sintering at 1500°C for 10min with 40MPa pressure under vacuum (<5×10⁻²Pa)", "phase": "BCC+Ta₂VO₆", "single_solution_phase": "False", "intermetallic_phase": "True", "density(g/cm³)": "N", "hardness(HV)": "860.71", "compressive_yield_strength_at_room_temperature(MPa)": "3180", "compressive_strain_at_room_temperature(%)": "15.52", "tensile_yield_strength_at_room_temperature(MPa)": "N", "tensile_strain_at_room_temperature(%)": "N", "compressive_yield_strength_at_1073K(MPa)": "N", "compressive_yield_strength_at_1273K(MPa)": "N"}
{"doi": "10.1016/j.ijrmhm.2024.106857", "title": "Effect of Cr addition on the microstructure and mechanical properties of MoNbVTa0.5Crx refractory high-entropy alloys", "composition_formula": "Mo22.22Nb22.22V22.22Ta11.11Cr22.22", "process_method_1": "powder metallurgy", "process_method_2": "mechanical alloying + spark plasma sintering", "process_description": "prepared by mechanical alloying for 60h followed by spark plasma sintering at 1500°C for 10min with 40MPa pressure under vacuum (<5×10⁻²Pa)", "phase": "BCC+Ta₂VO₆", "single_solution_phase": "False", "intermetallic_phase": "True", "density(g/cm³)": "N", "hardness(HV)": "N", "compressive_yield_strength_at_room_temperature(MPa)": "2690", "compressive_strain_at_room_temperature(%)": "18.25", "tensile_yield_strength_at_room_temperature(MPa)": "N", "tensile_strain_at_room_temperature(%)": "N", "compressive_yield_strength_at_1073K(MPa)": "N", "compressive_yield_strength_at_1273K(MPa)": "N"}

File: 1-data-prepare/data_evaluate/output_test/json-result-1/Effect of Mechanical Alloying and Sintering Behavior on the Microstructure and Properties of NbMoTaWRe Refractory High.jsonl
{"doi": "N", "title": "Effect of Mechanical Alloying and Sintering Behavior on the Microstructure and Properties of NbMoTaWRe Refractory High Entropy Alloy", "composition_formula": "Nb20Mo20Ta20W20Re20", "process_method_1": "powder metallurgy", "process_method_2": "mechanical alloying+spark plasma sintering", "process_description": "prepared by mechanical alloying using a high-energy ball mill machine with tungsten carbide vials and balls (ball-to-powder ratio 20:1, milling speed 400 r·min⁻¹ for 30 hours under argon atmosphere), followed by spark plasma sintering at 1700-1900°C for 20 minutes under 50 MPa pressure in argon atmosphere", "phase": "BCC+FCC", "single_solution_phase": "False", "intermetallic_phase": "False", "density(g/cm³)": "14.36", "hardness(HV)": "992", "compressive_yield_strength_at_room_temperature(MPa)": "2132", "compressive_strain_at_room_temperature(%)": "6.82", "tensile_yield_strength_at_room_temperature(MPa)": "N", "tensile_strain_at_room_temperature(%)": "N", "compressive_yield_strength_at_1073K(MPa)": "N", "compressive_yield_strength_at_1273K(MPa)": "N"}

File: 1-data-prepare/data_evaluate/output_test/json-result-1/Effect of Mo on the morphology microstructure and mechanical properties of NbTa0.5TiMox refractory high entropy alloy fabricated by laser powder bed.jsonl
{"doi": "10.1016/j.ijrmhm.2023.106107", "title": "Effect of Mo on the morphology, microstructure and mechanical properties of NbTa0.5TiMo*x* refractory high entropy alloy fabricated by laser powder bed fusion using elemental mixed powders", "composition_formula": "Nb40Ta20Ti40Mo0", "process_method_1": "additive manufacturing", "process_method_2": "laser powder bed fusion", "process_description": "prepared by laser powder bed fusion (L-PBF) system with 500W fiber laser, 20μm spot diameter, Argon protective atmosphere, 200°C preheated Ti substrate, 30μm layer thickness, 60μm hatch space, 500mm/s scanning speed, and 320W laser power", "phase": "BCC", "single_solution_phase": "True", "intermetallic_phase": "False", "density(g/cm³)": "8.6084", "hardness(HV)": "263.98", "compressive_yield_strength_at_room_temperature(MPa)": "1012", "compressive_strain_at_room_temperature(%)": "80", "tensile_yield_strength_at_room_temperature(MPa)": "N", "tensile_strain_at_room_temperature(%)": "N", "compressive_yield_strength_at_1073K(MPa)": "N", "compressive_yield_strength_at_1273K(MPa)": "N"}
{"doi": "10.1016/j.ijrmhm.2023.106107", "title": "Effect of Mo on the morphology, microstructure and mechanical properties of NbTa0.5TiMo*x* refractory high entropy alloy fabricated by laser powder bed fusion using elemental mixed powders", "composition_formula": "Nb37.04Ta18.52Ti37.04Mo7.41", "process_method_1": "additive manufacturing", "process_method_2": "laser powder bed fusion", "process_description": "prepared by laser powder bed fusion (L-PBF) system with 500W fiber laser, 20μm spot diameter, Argon protective atmosphere, 200°C preheated Ti substrate, 30μm layer thickness, 60μm hatch space, 500mm/s scanning speed, and 320W laser power", "phase": "BCC", "single_solution_phase": "True", "intermetallic_phase": "False", "density(g/cm³)": "9.3587", "hardness(HV)": "452.90", "compressive_yield_strength_at_room_temperature(MPa)": "1298", "compressive_strain_at_room_temperature(%)": "80", "tensile_yield_strength_at_room_temperature(MPa)": "N", "tensile_strain_at_room_temperature(%)": "N", "compressive_yield_strength_at_1073K(MPa)": "N", "compressive_yield_strength_at_1273K(MPa)": "N"}
{"doi": "10.1016/j.ijrmhm.2023.106107", "title": "Effect of Mo on the morphology, microstructure and mechanical properties of NbTa0.5TiMo*x* refractory high entropy alloy fabricated by laser powder bed fusion using elemental mixed powders", "composition_formula": "Nb33.33Ta16.67Ti33.33Mo16.67", "process_method_1": "additive manufacturing", "process_method_2": "laser powder bed fusion", "process_description": "prepared by laser powder bed fusion (L-PBF) system with 500W fiber laser, 20μm spot diameter, Argon protective atmosphere, 200°C preheated Ti substrate, 30μm layer thickness, 60μm hatch space, 500mm/s scanning speed, and 320W laser power", "phase": "BCC", "single_solution_phase": "True", "intermetallic_phase": "False", "density(g/cm³)": "9.3249", "hardness(HV)": "325.16", "compressive_yield_strength_at_room_temperature(MPa)": "1534", "compressive_strain_at_room_temperature(%)": "80", "tensile_yield_strength_at_room_temperature(MPa)": "N", "tensile_strain_at_room_temperature(%)": "N", "compressive_yield_strength_at_1073K(MPa)": "N", "compressive_yield_strength_at_1273K(MPa)": "N"}
{"doi": "10.1016/j.ijrmhm.2023.106107", "title": "Effect of Mo on the morphology, microstructure and mechanical properties of NbTa0.5TiMo*x* refractory high entropy alloy fabricated by laser powder bed fusion using elemental mixed powders", "composition_formula": "Nb28.57Ta14.29Ti28.57Mo28.57", "process_method_1": "additive manufacturing", "process_method_2": "laser powder bed fusion", "process_description": "prepared by laser powder bed fusion (L-PBF) system with 500W fiber laser, 20μm spot diameter, Argon protective atmosphere, 200°C preheated Ti substrate, 30μm layer thickness, 60μm hatch space, 500mm/s scanning speed, and 320W laser power", "phase": "BCC", "single_solution_phase": "True", "intermetallic_phase": "False", "density(g/cm³)": "9.2427", "hardness(HV)": "335.20", "compressive_yield_strength_at_room_temperature(MPa)": "1609", "compressive_strain_at_room_temperature(%)": "24", "tensile_yield_strength_at_room_temperature(MPa)": "N", "tensile_strain_at_room_temperature(%)": "N", "compressive_yield_strength_at_1073K(MPa)": "N", "compressive_yield_strength_at_1273K(MPa)": "N"}

File: 1-data-prepare/data_evaluate/output_test/json-result-1/Effect of SPS sintering temperature on the microstructure and mechanical properties of the WNbTaVTi refractory high entropy alloy.jsonl
{"doi": "10.1016/j.ijrmhm.2025.107128", "title": "Effect of SPS sintering temperature on the microstructure and mechanical properties of the WNbTaVTi refractory high entropy alloy", "composition_formula": "W20Nb20Ta20V20Ti20", "process_method_1": "powder metallurgy", "process_method_2": "spark plasma sintering", "process_description": "prepared by ball milling high-purity W, Nb, Ta, V and Ti powders for 24 hours with a ball-to-powder ratio of 5:1 at 300 rpm, followed by spark plasma sintering at 1400°C under 30 MPa pressure with a heating rate of 100°C/min", "phase": "BCC+TiO+W-rich", "single_solution_phase": "False", "intermetallic_phase": "True", "density(g/cm³)": "10.96", "hardness(HV)": "N", "compressive_yield_strength_at_room_temperature(MPa)": "1959.2", "compressive_strain_at_room_temperature(%)": "15.8", "tensile_yield_strength_at_room_temperature(MPa)": "N", "tensile_strain_at_room_temperature(%)": "N", "compressive_yield_strength_at_1073K(MPa)": "N", "compressive_yield_strength_at_1273K(MPa)": "N"}
{"doi": "10.1016/j.ijrmhm.2025.107128", "title": "Effect of SPS sintering temperature on the microstructure and mechanical properties of the WNbTaVTi refractory high entropy alloy", "composition_formula": "W20Nb20Ta20V20Ti20", "process_method_1": "powder metallurgy", "process_method_2": "spark plasma sintering", "process_description": "prepared by ball milling high-purity W, Nb, Ta, V and Ti powders for 24 hours with a ball-to-powder ratio of 5:1 at 300 rpm, followed by spark plasma sintering at 1500°C under 30 MPa pressure with a heating rate of 100°C/min", "phase": "BCC+TiO", "single_solution_phase": "False", "intermetallic_phase": "True", "density(g/cm³)": "11.11", "hardness(HV)": "734", "compressive_yield_strength_at_room_temperature(MPa)": "2310.1", "compressive_strain_at_room_temperature(%)": "12.6", "tensile_yield_strength_at_room_temperature(MPa)": "N", "tensile_strain_at_room_temperature(%)": "N", "compressive_yield_strength_at_1073K(MPa)": "N", "compressive_yield_strength_at_1273K(MPa)": "N"}
{"doi": "10.1016/j.ijrmhm.2025.107128", "title": "Effect of SPS sintering temperature on the microstructure and mechanical properties of the WNbTaVTi refractory high entropy alloy", "composition_formula": "W20Nb20Ta20V20Ti20", "process_method_1": "powder metallurgy", "process_method_2": "spark plasma sintering", "process_description": "prepared by ball milling high-purity W, Nb, Ta, V and Ti powders for 24 hours with a ball-to-powder ratio of 5:1 at 300 rpm, followed by spark plasma sintering at 1600°C under 30 MPa pressure with a heating rate of 100°C/min", "phase": "BCC+TiO", "single_solution_phase": "False", "intermetallic_phase": "True", "density(g/cm³)": "11.04", "hardness(HV)": "704", "compressive_yield_strength_at_room_temperature(MPa)": "2111.2", "compressive_strain_at_room_temperature(%)": "10.2", "tensile_yield_strength_at_room_temperature(MPa)": "N", "tensile_strain_at_room_temperature(%)": "N", "compressive_yield_strength_at_1073K(MPa)": "N", "compressive_yield_strength_at_1273K(MPa)": "N"}

File: 1-data-prepare/data_evaluate/output_test/json-result-1/Enhanced strength and ductility of laser powder bed fused NbMoTaW refractory high-entropy alloy via carbon microalloying.jsonl
{"doi": "10.1016/j.addlet.2022.100079", "title": "Enhanced strength and ductility of laser powder bed fused NbMoTaW refractory high-entropy alloy via carbon microalloying", "composition_formula": "Nb24.88Mo24.88Ta24.88W24.88C0.5", "process_method_1": "additive manufacturing", "process_method_2": "laser powder bed fusion", "process_description": "prepared by laser powder bed fusion (LPBF) using an iSLM 280 three-dimensional (3D) metal printer with a laser power of 400 W, scanning speed of 200 mm/s, layer thickness of 30 μm, and hatch spacing of 100 μm.", "phase": "BCC+NbC", "single_solution_phase": "False", "intermetallic_phase": "True", "density(g/cm³)": "N", "hardness(HV)": "N", "compressive_yield_strength_at_room_temperature(MPa)": "1725", "compressive_strain_at_room_temperature(%)": "7.0", "tensile_yield_strength_at_room_temperature(MPa)": "N", "tensile_strain_at_room_temperature(%)": "N", "compressive_yield_strength_at_1073K(MPa)": "N", "compressive_yield_strength_at_1273K(MPa)": "N"}
{"doi": "10.1016/j.addlet.2022.100079", "title": "Enhanced strength and ductility of laser powder bed fused NbMoTaW refractory high-entropy alloy via carbon microalloying", "composition_formula": "Nb25Mo25Ta25W25", "process_method_1": "additive manufacturing", "process_method_2": "laser powder bed fusion", "process_description": "prepared by laser powder bed fusion (LPBF) using an iSLM 280 three-dimensional (3D) metal printer with a laser power of 400 W, scanning speed of 200 mm/s, layer thickness of 30 μm, and hatch spacing of 100 μm.", "phase": "BCC", "single_solution_phase": "True", "intermetallic_phase": "False", "density(g/cm³)": "N", "hardness(HV)": "N", "compressive_yield_strength_at_room_temperature(MPa)": "1196", "compressive_strain_at_room_temperature(%)": "4.6", "tensile_yield_strength_at_room_temperature(MPa)": "N", "tensile_strain_at_room_temperature(%)": "N", "compressive_yield_strength_at_1073K(MPa)": "N", "compressive_yield_strength_at_1273K(MPa)": "N"}

File: 1-data-prepare/data_evaluate/output_test/json-result-1/Laser directed energy deposited Al0.8Nb0.5Ti2V2Zr0.5 lightweight refractory high entropy alloy Regionalization of microstructure characteristics and.jsonl
{"doi": "10.1016/j.msea.2024.147610", "title": "Laser directed energy deposited Al0.8Nb0.5Ti2V2Zr0.5 lightweight refractory high entropy alloy: Regionalization of microstructure characteristics and strengthening mechanisms", "composition_formula": "Al13.79Nb8.62Ti34.48V34.48Zr8.62", "process_method_1": "additive manufacturing", "process_method_2": "laser directed energy deposition", "process_description": "prepared by laser directed energy deposition (LDED) using pre-alloyed powder under an argon atmosphere with oxygen content below 100 ppm. Process parameters: laser power of 1200 W, layer thickness of 600 μm, scanning speed of 10 mm/s, and scanning spacing of 1500 μm.", "phase": "BCC+C14_Laves", "single_solution_phase": "False", "intermetallic_phase": "True", "density(g/cm³)": "5.35", "hardness(HV)": "471", "compressive_yield_strength_at_room_temperature(MPa)": "1386", "compressive_strain_at_room_temperature(%)": "20.5", "tensile_yield_strength_at_room_temperature(MPa)": "N", "tensile_strain_at_room_temperature(%)": "N", "compressive_yield_strength_at_1073K(MPa)": "450", "compressive_yield_strength_at_1273K(MPa)": "N"}
