Repository: Gaotc1011/RHEA-LLM

# RHEA-LLM

Official code repository for the manuscript:

> **"LLM-enabled discovery of lightweight refractory high entropy alloy exhibiting 879 MPa yield strength at 1473 K"**
> *(manuscript submitted / under review)*

This repository contains the complete code pipeline that uses large language models (LLMs) to accelerate the discovery and design of lightweight refractory high-entropy alloys (RHEAs), covering literature data extraction, model fine-tuning, property prediction, inverse alloy design, benchmarking against conventional machine learning, and model interpretability analysis.

---

File: 1-data-prepare/data_evaluate/output_test/json-result-1/Mechanical properties of Nb25Mo25Ta25W25 and V20Nb20Mo20Ta20W20 refractory high entropy alloys.jsonl
{"doi": "10.1016/j.intermet.2011.01.004", "title": "Mechanical properties of Nb25Mo25Ta25W25 and V20Nb20Mo20Ta20W20 refractory high entropy alloys", "composition_formula": "Nb25Mo25Ta25W25", "process_method_1": "arc melting", "process_method_2": "vacuum arc melting", "process_description": "prepared by vacuum arc melting of equimolar mixtures of elements, re-melted four times with flipping for each melt, total time over 1 hour in liquid state", "phase": "BCC", "single_solution_phase": "True", "intermetallic_phase": "False", "density(g/cm³)": "N", "hardness(HV)": "455", "compressive_yield_strength_at_room_temperature(MPa)": "1058", "compressive_strain_at_room_temperature(%)": "2.1", "tensile_yield_strength_at_room_temperature(MPa)": "N", "tensile_strain_at_room_temperature(%)": "N", "compressive_yield_strength_at_1073K(MPa)": "548", "compressive_yield_strength_at_1273K(MPa)": "421"}
{"doi": "10.1016/j.intermet.2011.01.004", "title": "Mechanical properties of Nb25Mo25Ta25W25 and V20Nb20Mo20Ta20W20 refractory high entropy alloys", "composition_formula": "V20Nb20Mo20Ta20W20", "process_method_1": "arc melting", "process_method_2": "vacuum arc melting", "process_description": "prepared by vacuum arc melting of equimolar mixtures of elements, re-melted four times with flipping for each melt, total time over 1 hour in liquid state", "phase": "BCC", "single_solution_phase": "True", "intermetallic_phase": "False", "density(g/cm³)": "N", "hardness(HV)": "553", "compressive_yield_strength_at_room_temperature(MPa)": "1246", "compressive_strain_at_room_temperature(%)": "1.7", "tensile_yield_strength_at_room_temperature(MPa)": "N", "tensile_strain_at_room_temperature(%)": "N", "compressive_yield_strength_at_1073K(MPa)": "842", "compressive_yield_strength_at_1273K(MPa)": "735"}

File: 1-data-prepare/data_evaluate/output_test/json-result-1/Mechanical properties of refractory high-entropy alloys Experiments and modeling.jsonl
{"doi": "10.1016/j.jallcom.2016.11.069", "title": "Mechanical properties of refractory high-entropy alloys: Experiments and modeling", "composition_formula": "Mo19.12Nb20.18Ta21.02Ti21.32V18.35", "process_method_1": "arc melting", "process_method_2": "vacuum arc melting", "process_description": "prepared by vacuum arc melting nominal mixtures of the constituent elements (weight percentage purity 99.9%) under a Ti-gettered argon atmosphere. The ingot was remelted at least seven times, flipping the ingot between melts.", "phase": "BCC", "single_solution_phase": "True", "intermetallic_phase": "False", "density(g/cm³)": "9.29", "hardness(HV)": "443", "compressive_yield_strength_at_room_temperature(MPa)": "1400", "compressive_strain_at_room_temperature(%)": "30", "tensile_yield_strength_at_room_temperature(MPa)": "N", "tensile_strain_at_room_temperature(%)": "N", "compressive_yield_strength_at_1073K(MPa)": "N", "compressive_yield_strength_at_1273K(MPa)": "N"}

File: 1-data-prepare/data_evaluate/output_test/json-result-1/Microstructure and mechanical properties at elevated temperatures of a new Al-containing refractory high-entropy alloy Nb-Mo-Cr-Ti-Al.jsonl
{"doi": "10.1016/j.jallcom.2015.11.050", "title": "Microstructure and mechanical properties at elevated temperatures of a new Al-containing refractory high-entropy alloy Nb-Mo-Cr-Ti-Al", "composition_formula": "Nb20Mo20Cr20Ti20Al20", "process_method_1": "arc melting", "process_method_2": "vacuum arc melting + homogenization-annealing", "process_description": "prepared by arc melting elemental bulk materials (Nb 99.9%, Mo 99.96%, Al 99.9%, Cr 99%, Ti 99.8%) in equiatomic concentration under Ar base pressure of 0.6 bar, with flipping and remelting at least five times for homogenization, then cast into a rod-shaped Cu mold (12mm diameter × 60mm length). Homogenization heat treatment performed at 1300°C for 20h under Ar flow with heating/cooling rate of 4.2 K/min.", "phase": "BCC_A2+unknown_phase", "single_solution_phase": "False", "intermetallic_phase": "True", "density(g/cm³)": "N", "hardness(HV)": "N", "compressive_yield_strength_at_room_temperature(MPa)": "N", "compressive_strain_at_room_temperature(%)": "N", "tensile_yield_strength_at_room_temperature(MPa)": "N", "tensile_strain_at_room_temperature(%)": "N", "compressive_yield_strength_at_1073K(MPa)": "860", "compressive_yield_strength_at_1273K(MPa)": "594"}

File: 1-data-prepare/data_evaluate/output_test/json-result-1/Microstructure and mechanical properties of a novel refractory AlNbTiZr high-entropy alloy.jsonl
{"doi": "10.1080/02670836.2018.1446267", "title": "Microstructure and mechanical properties of a novel refractory AlNbTiZr high-entropy alloy", "composition_formula": "Al25Nb25Ti25Zr25", "process_method_1": "arc melting", "process_method_2": "arc melting", "process_description": "prepared by arc melting in a high-purity argon atmosphere inside a water-cooled copper cavity, melted five times to achieve homogeneous element distribution", "phase": "B2", "single_solution_phase": "True", "intermetallic_phase": "False", "density(g/cm³)": "5.85", "hardness(HV)": "422", "compressive_yield_strength_at_room_temperature(MPa)": "1509", "compressive_strain_at_room_temperature(%)": "8.6", "tensile_yield_strength_at_room_temperature(MPa)": "N", "tensile_strain_at_room_temperature(%)": "N", "compressive_yield_strength_at_1073K(MPa)": "N", "compressive_yield_strength_at_1273K(MPa)": "N"}
{"doi": "10.1080/02670836.2018.1446267", "title": "Microstructure and mechanical properties of a novel refractory AlNbTiZr high-entropy alloy", "composition_formula": "Al25Nb25Ti25Zr25", "process_method_1": "arc melting", "process_method_2": "arc melting + homogenization", "process_description": "prepared by arc melting in a high-purity argon atmosphere inside a water-cooled copper cavity, melted five times to achieve homogeneous element distribution, followed by homogenization at 1473 K for 5 h in a vacuum quartz tube and furnace cooling to room temperature", "phase": "B2+Zr5Al3-type", "single_solution_phase": "False", "intermetallic_phase": "True", "density(g/cm³)": "5.85", "hardness(HV)": "418", "compressive_yield_strength_at_room_temperature(MPa)": "1579", "compressive_strain_at_room_temperature(%)": "17.8", "tensile_yield_strength_at_room_temperature(MPa)": "N", "tensile_strain_at_room_temperature(%)": "N", "compressive_yield_strength_at_1073K(MPa)": "N", "compressive_yield_strength_at_1273K(MPa)": "N"}

File: 1-data-prepare/data_evaluate/output_test/json-result-1/Microstructure and mechanical properties of a refractory AlMo0.5NbTa0.5TiZr high-entropy alloy manufactured by laser-directed energy deposition.jsonl
{"doi": "10.1016/j.matlet.2022.133748", "title": "Microstructure and mechanical properties of a refractory AlMo0.5NbTa0.5TiZr high-entropy alloy manufactured by laser-directed energy deposition", "composition_formula": "Al20.00Mo10.00Nb20.00Ta10.00Ti20.00Zr20.00", "process_method_1": "additive manufacturing", "process_method_2": "laser-directed energy deposition + anneal", "process_description": "prepared by laser-directed energy deposition (L-DED) using element powder blends with laser power of 5 kW, laser scanning speed of 800 mm/min, and laser powder feeding rate of 35–45 g/min, followed by annealing at 600 °C for two hours with furnace cooling.", "phase": "BCC+HCP", "single_solution_phase": "False", "intermetallic_phase": "False", "density(g/cm³)": "N", "hardness(HV)": "646.4", "compressive_yield_strength_at_room_temperature(MPa)": "1887", "compressive_strain_at_room_temperature(%)": "N", "tensile_yield_strength_at_room_temperature(MPa)": "N", "tensile_strain_at_room_temperature(%)": "N", "compressive_yield_strength_at_1073K(MPa)": "630", "compressive_yield_strength_at_1273K(MPa)": "N"}

File: 1-data-prepare/data_evaluate/output_test/json-result-1/Microstructure and wear behavior of a refractory high entropy alloy.jsonl
{"doi": "10.1016/j.ijrmhm.2016.02.013", "title": "Microstructure and wear behavior of a refractory high entropy alloy", "composition_formula": "Mo20Ta20W20Nb20V20", "process_method_1": "arc melting", "process_method_2": "vacuum arc melting+re-melting", "process_description": "prepared by vacuum arc melting of equi-molar mixtures of Mo, Ta, W, Nb, and V elements (purity >99.5%) on a water-cooled copper plate under high-purity argon atmosphere, re-melted five times with flipping between melts (140A initial current, ≤85A subsequent currents)", "phase": "BCC_A2", "single_solution_phase": "True", "intermetallic_phase": "False", "density(g/cm³)": "N", "hardness(HV)": "772", "compressive_yield_strength_at_room_temperature(MPa)": "N", "compressive_strain_at_room_temperature(%)": "N", "tensile_yield_strength_at_room_temperature(MPa)": "N", "tensile_strain_at_room_temperature(%)": "N", "compressive_yield_strength_at_1073K(MPa)": "N", "compressive_yield_strength_at_1273K(MPa)": "N"}

File: 1-data-prepare/data_evaluate/output_test/json-result-1/Microstructures and mechanical properties of HfNbTaTiZrW and HfNbTaTiZrMoW refractory high-entropy alloys.jsonl
{"doi": "10.1016/j.jallcom.2019.06.138", "title": "Microstructures and mechanical properties of HfNbTaTiZrW and HfNbTaTiZrMoW refractory high-entropy alloys", "composition_formula": "Hf16.66Nb16.66Ta16.66Ti16.66Zr16.66W16.66", "process_method_1": "arc melting", "process_method_2": "vacuum arc melting", "process_description": "prepared by vacuum arc melting in a water-cooled copper crucible under argon atmosphere, remelted at least five times to ensure compositional homogeneity", "phase": "BCC_A2+BCC_A2#2", "single_solution_phase": "False", "intermetallic_phase": "False", "density(g/cm³)": "N", "hardness(HV)": "N", "compressive_yield_strength_at_room_temperature(MPa)": "1550", "compressive_strain_at_room_temperature(%)": "26.3", "tensile_yield_strength_at_room_temperature(MPa)": "N", "tensile_strain_at_room_temperature(%)": "N", "compressive_yield_strength_at_1073K(MPa)": "577", "compressive_yield_strength_at_1273K(MPa)": "345"}
{"doi": "10.1016/j.jallcom.2019.06.138", "title": "Microstructures and mechanical properties of HfNbTaTiZrW and HfNbTaTiZrMoW refractory high-entropy alloys", "composition_formula": "Hf14.28Nb14.28Ta14.28Ti14.28Zr14.28Mo14.28W14.28", "process_method_1": "arc melting", "process_method_2": "vacuum arc melting", "process_description": "prepared by vacuum arc melting in a water-cooled copper crucible under argon atmosphere, remelted at least five times to ensure compositional homogeneity", "phase": "BCC_A2+BCC_A2#2", "single_solution_phase": "False", "intermetallic_phase": "False", "density(g/cm³)": "N", "hardness(HV)": "N", "compressive_yield_strength_at_room_temperature(MPa)": "1637", "compressive_strain_at_room_temperature(%)": "15.5", "tensile_yield_strength_at_room_temperature(MPa)": "N", "tensile_strain_at_room_temperature(%)": "N", "compressive_yield_strength_at_1073K(MPa)": "1065", "compressive_yield_strength_at_1273K(MPa)": "703"}

File: 1-data-prepare/data_evaluate/output_test/json-result-1/Microstructures and mechanical properties of ductile NbTaTiV refractory high entropy alloy prepared by powder metallurgy.jsonl
{"doi": "10.1016/j.jallcom.2018.10.230", "title": "Microstructure and mechanical properties of NbTaTiV refractory high-entropy alloy prepared by powder metallurgy", "composition_formula": "Nb25Ta25Ti25V25", "process_method_1": "powder metallurgy", "process_method_2": "spark plasma sintering", "process_description": "prepared by ball milling high purity (>99.5 wt%) Nb, Ta, Ti, and V powders in equiatomic composition in a tungsten carbide vial with argon atmosphere for 12 hours, followed by spark plasma sintering at 1500°C for 30 minutes under 30 MPa pressure.", "phase": "BCC", "single_solution_phase": "True", "intermetallic_phase": "False", "density(g/cm³)": "N", "hardness(HV)": "N", "compressive_yield_strength_at_room_temperature(MPa)": "1108", "compressive_strain_at_room_temperature(%)": "20", "tensile_yield_strength_at_room_temperature(MPa)": "N", "tensile_strain_at_room_temperature(%)": "N", "compressive_yield_strength_at_1073K(MPa)": "N", "compressive_yield_strength_at_1273K(MPa)": "N"}
{"doi": "10.1016/j.jallcom.2018.10.230", "title": "Microstructure and mechanical properties of NbTaTiV refractory high-entropy alloy prepared by powder metallurgy", "composition_formula": "Nb25Ta25Ti25V25", "process_method_1": "powder metallurgy", "process_method_2": "spark plasma sintering", "process_description": "prepared by ball milling high purity (>99.5 wt%) Nb, Ta, Ti, and V powders in equiatomic composition in a tungsten carbide vial with argon atmosphere for 12 hours, followed by spark plasma sintering at 1600°C for 30 minutes under 30 MPa pressure.", "phase": "BCC", "single_solution_phase": "True", "intermetallic_phase": "False", "density(g/cm³)": "N", "hardness(HV)": "N", "compressive_yield_strength_at_room_temperature(MPa)": "1308", "compressive_strain_at_room_temperature(%)": "20", "tensile_yield_strength_at_room_temperature(MPa)": "N", "tensile_strain_at_room_temperature(%)": "N", "compressive_yield_strength_at_1073K(MPa)": "N", "compressive_yield_strength_at_1273K(MPa)": "N"}
{"doi": "10.1016/j.jallcom.2018.10.230", "title": "Microstructure and mechanical properties of NbTaTiV refractory high-entropy alloy prepared by powder metallurgy", "composition_formula": "Nb25Ta25Ti25V25", "process_method_1": "powder metallurgy", "process_method_2": "spark plasma sintering", "process_description": "prepared by ball milling high purity (>99.5 wt%) Nb, Ta, Ti, and V powders in equiatomic composition in a tungsten carbide vial with argon atmosphere for 12 hours, followed by spark plasma sintering at 1700°C for 30 minutes under 30 MPa pressure.", "phase": "BCC", "single_solution_phase": "True", "intermetallic_phase": "False", "density(g/cm³)": "N", "hardness(HV)": "510.9", "compressive_yield_strength_at_room_temperature(MPa)": "1373", "compressive_strain_at_room_temperature(%)": "23", "tensile_yield_strength_at_room_temperature(MPa)": "N", "tensile_strain_at_room_temperature(%)": "N", "compressive_yield_strength_at_1073K(MPa)": "580", "compressive_yield_strength_at_1273K(MPa)": "437"}

File: 1-data-prepare/data_evaluate/output_test/json-result-1/Structures and mechanical properties of Ti-Nb-Cr-V-Ni-Al refractory high entropy alloys.jsonl
{"doi": "10.1016/j.msea.2020.139409", "title": "Structures and mechanical properties of Ti-Nb-Cr-V-Ni-Al refractory high entropy alloys", "composition_formula": "Ti50Nb30Cr10V10", "process_method_1": "arc melting", "process_method_2": "arc melting", "process_description": "prepared by arc melting of the elements in a low-pressure, high-purity argon atmosphere inside a water-cooled copper cavity. The ingots were remelted at least 5 times to ensure chemical homogeneity", "phase": "BCC", "single_solution_phase": "True", "intermetallic_phase": "False", "density(g/cm³)": "N", "hardness(HV)": "N", "compressive_yield_strength_at_room_temperature(MPa)": "755", "compressive_strain_at_room_temperature(%)": "50", "tensile_yield_strength_at_room_temperature(MPa)": "N", "tensile_strain_at_room_temperature(%)": "N", "compressive_yield_strength_at_1073K(MPa)": "N", "compressive_yield_strength_at_1273K(MPa)": "N"}
{"doi": "10.1016/j.msea.2020.139409", "title": "Structures and mechanical properties of Ti-Nb-Cr-V-Ni-Al refractory high entropy alloys", "composition_formula": "Ti42.2Nb25.3Cr10V10Ni7.5Al5", "process_method_1": "arc melting", "process_method_2": "arc melting+anneal", "process_description": "prepared by arc melting of the elements in a low-pressure, high-purity argon atmosphere inside a water-cooled copper cavity. The ingots were remelted at least 5 times to ensure chemical homogeneity. Annealed at 1000°C for 24 hours", "phase": "BCC+σ+Ti2Ni", "single_solution_phase": "False", "intermetallic_phase": "True", "density(g/cm³)": "N", "hardness(HV)": "N", "compressive_yield_strength_at_room_temperature(MPa)": "775", "compressive_strain_at_room_temperature(%)": "13.8", "tensile_yield_strength_at_room_temperature(MPa)": "N", "tensile_strain_at_room_temperature(%)": "N", "compressive_yield_strength_at_1073K(MPa)": "85", "compressive_yield_strength_at_1273K(MPa)": "N"}
{"doi": "10.1016/j.msea.2020.139409", "title": "Structures and mechanical properties of Ti-Nb-Cr-V-Ni-Al refractory high entropy alloys", "composition_formula": "Ti39.1Nb23.4Cr10V10Ni10.5Al7", "process_method_1": "arc melting", "process_method_2": "arc melting+anneal", "process_description": "prepared by arc melting of the elements in a low-pressure, high-purity argon atmosphere inside a water-cooled copper cavity. The ingots were remelted at least 5 times to ensure chemical homogeneity. Annealed at 1000°C for 24 hours", "phase": "BCC+σ+Ti2Ni", "single_solution_phase": "False", "intermetallic_phase": "True", "density(g/cm³)": "N", "hardness(HV)": "N", "compressive_yield_strength_at_room_temperature(MPa)": "1270", "compressive_strain_at_room_temperature(%)": "8.9", "tensile_yield_strength_at_room_temperature(MPa)": "N", "tensile_strain_at_room_temperature(%)": "N", "compressive_yield_strength_at_1073K(MPa)": "110", "compressive_yield_strength_at_1273K(MPa)": "N"}
{"doi": "10.1016/j.msea.2020.139409", "title": "Structures and mechanical properties of Ti-Nb-Cr-V-Ni-Al refractory high entropy alloys", "composition_formula": "Ti34.4Nb20.6Cr10V10Ni15Al10", "process_method_1": "arc melting", "process_method_2": "arc melting+anneal", "process_description": "prepared by arc melting of the elements in a low-pressure, high-purity argon atmosphere inside a water-cooled copper cavity. The ingots were remelted at least 5 times to ensure chemical homogeneity. Annealed at 1000°C for 24 hours", "phase": "BCC+σ+Ti2Ni", "single_solution_phase": "False", "intermetallic_phase": "True", "density(g/cm³)": "N", "hardness(HV)": "1085", "compressive_yield_strength_at_room_temperature(MPa)": "1395", "compressive_strain_at_room_temperature(%)": "0", "tensile_yield_strength_at_room_temperature(MPa)": "N", "tensile_strain_at_room_temperature(%)": "N", "compressive_yield_strength_at_1073K(MPa)": "285", "compressive_yield_strength_at_1273K(MPa)": "N"}

File: 1-data-prepare/data_evaluate/output_test/json-result-1/Superior mechanical properties and strengthening mechanisms of lightweight AlxCrNbVMo refractory high-entropy alloys.jsonl
{"doi": "10.1016/j.jmst.2020.07.012", "title": "Superior mechanical properties and strengthening mechanisms of lightweight AlxCrNbVMo refractory high-entropy alloys (x = 0, 0.5, 1.0) fabricated by the powder metallurgy process", "composition_formula": "Cr25Nb25V25Mo25", "process_method_1": "powder metallurgy", "process_method_2": "high-energy ball milling+spark plasma sintering", "process_description": "prepared by high-energy planetary milling at 200 rpm for 12 h under argon, followed by spark plasma sintering at 1200°C", "phase": "BCC+NbO0.7", "single_solution_phase": "False", "intermetallic_phase": "False", "density(g/cm³)": "8.03", "hardness(HV)": "N", "compressive_yield_strength_at_room_temperature(MPa)": "2743", "compressive_strain_at_room_temperature(%)": "9.9", "tensile_yield_strength_at_room_temperature(MPa)": "N", "tensile_strain_at_room_temperature(%)": "N", "compressive_yield_strength_at_1073K(MPa)": "1513", "compressive_yield_strength_at_1273K(MPa)": "N"}
{"doi": "10.1016/j.jmst.2020.07.012", "title": "Superior mechanical properties and strengthening mechanisms of lightweight AlxCrNbVMo refractory high-entropy alloys (x = 0, 0.5, 1.0) fabricated by the powder metallurgy process", "composition_formula": "Al11.2Cr22.2Nb22.2V22.2Mo22.2", "process_method_1": "powder metallurgy", "process_method_2": "high-energy ball milling+spark plasma sintering", "process_description": "prepared by high-energy planetary milling at 200 rpm for 12 h under argon, followed by spark plasma sintering at 1200°C", "phase": "BCC+Al2O3", "single_solution_phase": "False", "intermetallic_phase": "False", "density(g/cm³)": "7.53", "hardness(HV)": "N", "compressive_yield_strength_at_room_temperature(MPa)": "2497", "compressive_strain_at_room_temperature(%)": "13.5", "tensile_yield_strength_at_room_temperature(MPa)": "N", "tensile_strain_at_room_temperature(%)": "N", "compressive_yield_strength_at_1073K(MPa)": "1178", "compressive_yield_strength_at_1273K(MPa)": "N"}
{"doi": "10.1016/j.jmst.2020.07.012", "title": "Superior mechanical properties and strengthening mechanisms of lightweight AlxCrNbVMo refractory high-entropy alloys (x = 0, 0.5, 1.0) fabricated by the powder metallurgy process", "composition_formula": "Al20Cr20Nb20V20Mo20", "process_method_1": "powder metallurgy", "process_method_2": "high-energy ball milling+spark plasma sintering", "process_description": "prepared by high-energy planetary milling at 200 rpm for 12 h under argon, followed by spark plasma sintering at 1200°C", "phase": "BCC+Al2O3", "single_solution_phase": "False", "intermetallic_phase": "False", "density(g/cm³)": "7.05", "hardness(HV)": "N", "compressive_yield_strength_at_room_temperature(MPa)": "2326", "compressive_strain_at_room_temperature(%)": "18.1", "tensile_yield_strength_at_room_temperature(MPa)": "N", "tensile_strain_at_room_temperature(%)": "N", "compressive_yield_strength_at_1073K(MPa)": "1085", "compressive_yield_strength_at_1273K(MPa)": "N"}

File: 1-data-prepare/data_evaluate/output_test/json-result-1/Tensile creep behavior of the Nb45Ta25Ti15Hf15 refractory high entropy alloy.jsonl
{"doi": "10.1016/j.actamat.2024.119940", "title": "Tensile creep behavior of the Nb45Ta25Ti15Hf15 refractory high entropy alloy", "composition_formula": "Nb45Ta25Ti15Hf15", "process_method_1": "arc melting", "process_method_2": "vacuum arc melting+cold rolling-annealing", "process_description": "prepared by arc-melting high-purity elemental refractory metals under vacuum (1×10⁻⁵ torr) with Ti gettering, followed by 5 remelts. Material underwent 90% cold rolling and annealing at 1373K for 1 hour in sealed stainless steel bags.", "phase": "BCC", "single_solution_phase": "True", "intermetallic_phase": "False", "density(g/cm³)": "N", "hardness(HV)": "N", "compressive_yield_strength_at_room_temperature(MPa)": "N", "compressive_strain_at_room_temperature(%)": "N", "tensile_yield_strength_at_room_temperature(MPa)": "N", "tensile_strain_at_room_temperature(%)": "N", "compressive_yield_strength_at_1073K(MPa)": "N", "compressive_yield_strength_at_1273K(MPa)": "N"}

File: 1-data-prepare/data_evaluate/output_test/json-result-1/Ultra-fine grain TixVNbMoTa refractory high-entropy alloys with superior mechanical properties fabricated by powder metallurgy.jsonl
{"doi": "10.1016/j.jallcom.2021.158592", "title": "Ultra-fine grain TixVNbMoTa refractory high-entropy alloys with superior mechanical properties fabricated by powder metallurgy", "composition_formula": "Ti11.12V22.22Nb22.22Mo22.22Ta22.22", "process_method_1": "powder metallurgy", "process_method_2": "mechanical alloying+spark plasma sintering", "process_description": "prepared by mechanical alloying (MA) with a ball-to-powder weight ratio of 10:1 at 350 rpm for 40 h under argon atmosphere, followed by spark plasma sintering (SPS) at 1600 °C for 10 min with an axial pressure of 50 MPa under vacuum (<1.3 × 10⁻² Pa).", "phase": "BCC+FCC", "single_solution_phase": "False", "intermetallic_phase": "False", "density(g/cm³)": "N", "hardness(HV)": "573", "compressive_yield_strength_at_room_temperature(MPa)": "2563", "compressive_strain_at_room_temperature(%)": "8.6", "tensile_yield_strength_at_room_temperature(MPa)": "N", "tensile_strain_at_room_temperature(%)": "N", "compressive_yield_strength_at_1073K(MPa)": "N", "compressive_yield_strength_at_1273K(MPa)": "N"}
{"doi": "10.1016/j.jallcom.2021.158592", "title": "Ultra-fine grain TixVNbMoTa refractory high-entropy alloys with superior mechanical properties fabricated by powder metallurgy", "composition_formula": "Ti20V20Nb20Mo20Ta20", "process_method_1": "powder metallurgy", "process_method_2": "mechanical alloying+spark plasma sintering", "process_description": "prepared by mechanical alloying (MA) with a ball-to-powder weight ratio of 10:1 at 350 rpm for 40 h under argon atmosphere, followed by spark plasma sintering (SPS) at 1600 °C for 10 min with an axial pressure of 50 MPa under vacuum (<1.3 × 10⁻² Pa).", "phase": "BCC+FCC", "single_solution_phase": "False", "intermetallic_phase": "False", "density(g/cm³)": "N", "hardness(HV)": "542", "compressive_yield_strength_at_room_temperature(MPa)": "2208", "compressive_strain_at_room_temperature(%)": "24.9", "tensile_yield_strength_at_room_temperature(MPa)": "N", "tensile_strain_at_room_temperature(%)": "N", "compressive_yield_strength_at_1073K(MPa)": "N", "compressive_yield_strength_at_1273K(MPa)": "N"}
{"doi": "10.1016/j.jallcom.2021.158592", "title": "Ultra-fine grain TixVNbMoTa refractory high-entropy alloys with superior mechanical properties fabricated by powder metallurgy", "composition_formula": "Ti27.28V18.18Nb18.18Mo18.18Ta18.18", "process_method_1": "powder metallurgy", "process_method_2": "mechanical alloying+spark plasma sintering", "process_description": "prepared by mechanical alloying (MA) with a ball-to-powder weight ratio of 10:1 at 350 rpm for 40 h under argon atmosphere, followed by spark plasma sintering (SPS) at 1600 °C for 10 min with an axial pressure of 50 MPa under vacuum (<1.3 × 10⁻² Pa).", "phase": "BCC+FCC", "single_solution_phase": "False", "intermetallic_phase": "False", "density(g/cm³)": "N", "hardness(HV)": "605", "compressive_yield_strength_at_room_temperature(MPa)": "2696", "compressive_strain_at_room_temperature(%)": "10.8", "tensile_yield_strength_at_room_temperature(MPa)": "N", "tensile_strain_at_room_temperature(%)": "N", "compressive_yield_strength_at_1073K(MPa)": "N", "compressive_yield_strength_at_1273K(MPa)": "N"}
{"doi": "10.1016/j.jallcom.2021.158592", "title": "Ultra-fine grain TixVNbMoTa refractory high-entropy alloys with superior mechanical properties fabricated by powder metallurgy", "composition_formula": "Ti33.32V16.67Nb16.67Mo16.67Ta16.67", "process_method_1": "powder metallurgy", "process_method_2": "mechanical alloying+spark plasma sintering", "process_description": "prepared by mechanical alloying (MA) with a ball-to-powder weight ratio of 10:1 at 350 rpm for 40 h under argon atmosphere, followed by spark plasma sintering (SPS) at 1600 °C for 10 min with an axial pressure of 50 MPa under vacuum (<1.3 × 10⁻² Pa).", "phase": "BCC+FCC", "single_solution_phase": "False", "intermetallic_phase": "False", "density(g/cm³)": "N", "hardness(HV)": "634", "compressive_yield_strength_at_room_temperature(MPa)": "2824", "compressive_strain_at_room_temperature(%)": "7.9", "tensile_yield_strength_at_room_temperature(MPa)": "N", "tensile_strain_at_room_temperature(%)": "N", "compressive_yield_strength_at_1073K(MPa)": "N", "compressive_yield_strength_at_1273K(MPa)": "N"}

File: 1-data-prepare/data_evaluate/output_test/json-result-2/3D printable low density B2+BCC refractory element based complex concentrated alloy with high compressive strength and plasticity.jsonl
{"doi": "10.1016/j.scriptamat.2022.115160", "title": "3D printable low density B2+BCC refractory element based complex concentrated alloy with high compressive strength and plasticity", "composition_formula": "Al9.3Nb17.2Ta5.5Ti30Zr38", "process_method_1": "additive manufacturing", "process_method_2": "laser powder bed fusion", "process_description": "prepared by laser powder bed fusion (LPBF) technique using a feedstock of pre-alloyed powders with optimized process parameters: laser power 230 W, scanning speed 900 mm/s, hatch spacing 62 μm, and layer thickness 30 μm.", "phase": "BCC+B2", "single_solution_phase": "False", "intermetallic_phase": "True", "density(g/cm³)": "6.448", "hardness(HV)": "N", "compressive_yield_strength_at_room_temperature(MPa)": "1390", "compressive_strain_at_room_temperature(%)": "45", "tensile_yield_strength_at_room_temperature(MPa)": "N", "tensile_strain_at_room_temperature(%)": "N", "compressive_yield_strength_at_1073K(MPa)": "N", "compressive_yield_strength_at_1273K(MPa)": "N"}

File: 1-data-prepare/data_evaluate/output_test/json-result-2/A combinatorial evaluation of TiZrV0.5Nb0.5Six refractory high entropy alloys Microstructure, mechanical properties, wear and oxidation behaviors.jsonl
{"doi": "10.1016/j.matchar.2023.112956", "title": "A combinatorial evaluation of TiZrV0.5Nb0.5Six refractory high entropy alloys: Microstructure, mechanical properties, wear and oxidation behaviors", "composition_formula": "Ti28.57Zr28.57V14.29Nb14.29Si14.29", "process_method_1": "arc melting", "process_method_2": "vacuum arc-melting + anneal-hot pressing", "process_description": "prepared by vacuum arc-melting from Ti, Zr, V, Nb and Si elements of 99.5 wt% purity. Each ingot was flipped over and remelted at least six times and then molded into a plate by the casting process. Subsequently, the alloys were annealed for 24 h and hot pressed with a pressure of 30 MPa for 30 min under high vacuum conditions in a high vacuum hot pressing sintering furnace at 1100°C to achieve further homogenization and densification.", "phase": "BCC+silicide", "single_solution_phase": "False", "intermetallic_phase": "True", "density(g/cm³)": "N", "hardness(HV)": "453.5", "compressive_yield_strength_at_room_temperature(MPa)": "1258.8", "compressive_strain_at_room_temperature(%)": "33.3", "tensile_yield_strength_at_room_temperature(MPa)": "N", "tensile_strain_at_room_temperature(%)": "N", "compressive_yield_strength_at_1073K(MPa)": "N", "compressive_yield_strength_at_1273K(MPa)": "N"}
{"doi": "10.1016/j.matchar.2023.112956", "title": "A combinatorial evaluation of TiZrV0.5Nb0.5Six refractory high entropy alloys: Microstructure, mechanical properties, wear and oxidation behaviors", "composition_formula": "Ti30.77Zr30.77V15.38Nb15.38Si7.69", "process_method_1": "arc melting", "process_method_2": "vacuum arc-melting + anneal-hot pressing", "process_description": "prepared by vacuum arc-melting from Ti, Zr, V, Nb and Si elements of 99.5 wt% purity. Each ingot was flipped over and remelted at least six times and then molded into a plate by the casting process. Subsequently, the alloys were annealed for 24 h and hot pressed with a pressure of 30 MPa for 30 min under high vacuum conditions in a high vacuum hot pressing sintering furnace at 1100°C to achieve further homogenization and densification.", "phase": "BCC+silicide", "single_solution_phase": "False", "intermetallic_phase": "True", "density(g/cm³)": "N", "hardness(HV)": "419.8", "compressive_yield_strength_at_room_temperature(MPa)": "1120.3", "compressive_strain_at_room_temperature(%)": "37.2", "tensile_yield_strength_at_room_temperature(MPa)": "N", "tensile_strain_at_room_temperature(%)": "N", "compressive_yield_strength_at_1073K(MPa)": "N", "compressive_yield_strength_at_1273K(MPa)": "N"}
{"doi": "10.1016/j.matchar.2023.112956", "title": "A combinatorial evaluation of TiZrV0.5Nb0.5Six refractory high entropy alloys: Microstructure, mechanical properties, wear and oxidation behaviors", "composition_formula": "Ti31.25Zr31.25V15.63Nb15.63Si6.25", "process_method_1": "arc melting", "process_method_2": "vacuum arc-melting + anneal-hot pressing", "process_description": "prepared by vacuum arc-melting from Ti, Zr, V, Nb and Si elements of 99.5 wt% purity. Each ingot was flipped over and remelted at least six times and then molded into a plate by the casting process. Subsequently, the alloys were annealed for 24 h and hot pressed with a pressure of 30 MPa for 30 min under high vacuum conditions in a high vacuum hot pressing sintering furnace at 1100°C to achieve further homogenization and densification.", "phase": "BCC+silicide", "single_solution_phase": "False", "intermetallic_phase": "True", "density(g/cm³)": "N", "hardness(HV)": "384", "compressive_yield_strength_at_room_temperature(MPa)": "1013.1", "compressive_strain_at_room_temperature(%)": "43.0", "tensile_yield_strength_at_room_temperature(MPa)": "N", "tensile_strain_at_room_temperature(%)": "N", "compressive_yield_strength_at_1073K(MPa)": "N", "compressive_yield_strength_at_1273K(MPa)": "N"}
{"doi": "10.1016/j.matchar.2023.112956", "title": "A combinatorial evaluation of TiZrV0.5Nb0.5Six refractory high entropy alloys: Microstructure, mechanical properties, wear and oxidation behaviors", "composition_formula": "Ti33.33Zr33.33V16.67Nb16.67", "process_method_1": "arc melting", "process_method_2": "vacuum arc-melting + anneal-hot pressing", "process_description": "prepared by vacuum arc-melting from Ti, Zr, V, Nb and Si elements of 99.5 wt% purity. Each ingot was flipped over and remelted at least six times and then molded into a plate by the casting process. Subsequently, the alloys were annealed for 24 h and hot pressed with a pressure of 30 MPa for 30 min under high vacuum conditions in a high vacuum hot pressing sintering furnace at 1100°C to achieve further homogenization and densification.", "phase": "BCC", "single_solution_phase": "True", "intermetallic_phase": "False", "density(g/cm³)": "N", "hardness(HV)": "368", "compressive_yield_strength_at_room_temperature(MPa)": "888.6", "compressive_strain_at_room_temperature(%)": "50", "tensile_yield_strength_at_room_temperature(MPa)": "N", "tensile_strain_at_room_temperature(%)": "N", "compressive_yield_strength_at_1073K(MPa)": "N", "compressive_yield_strength_at_1273K(MPa)": "N"}

File: 1-data-prepare/data_evaluate/output_test/json-result-2/A fine-grained NbMoTaWVCr refractory high-entropy alloy with ultra-high strength Microstructural evolution and mechanical properties.jsonl
{"doi": "10.1016/j.jallcom.2018.11.318", "title": "A fine-grained NbMoTaWVCr refractory high-entropy alloy with ultra-high strength: Microstructural evolution and mechanical properties", "composition_formula": "Nb16.67Mo16.67Ta16.67W16.67V16.67Cr16.67", "process_method_1": "powder metallurgy", "process_method_2": "mechanically alloyed + spark plasma sintering", "process_description": "prepared by mechanically alloying Nb, Mo, Ta, W, V, and Cr elemental powders in an equiatomic ratio for 40 hours, followed by spark plasma sintering at temperatures ranging from 1400°C to 1700°C for 10 minutes under a mechanical pressure of 30 MPa.", "phase": "BCC_A2+C15Laves+Ta2VO6", "single_solution_phase": "False", "intermetallic_phase": "True", "density(g/cm³)": "11.16", "hardness(HV)": "1010", "compressive_yield_strength_at_room_temperature(MPa)": "3416", "compressive_strain_at_room_temperature(%)": "5.3", "tensile_yield_strength_at_room_temperature(MPa)": "N", "tensile_strain_at_room_temperature(%)": "N", "compressive_yield_strength_at_1073K(MPa)": "N", "compressive_yield_strength_at_1273K(MPa)": "N"}
{"doi": "10.1016/j.jallcom.2018.11.318", "title": "A fine-grained NbMoTaWVCr refractory high-entropy alloy with ultra-high strength: Microstructural evolution and mechanical properties", "composition_formula": "Nb16.67Mo16.67Ta16.67W16.67V16.67Cr16.67", "process_method_1": "powder metallurgy", "process_method_2": "mechanically alloyed + spark plasma sintering", "process_description": "prepared by mechanically alloying Nb, Mo, Ta, W, V, and Cr elemental powders in an equiatomic ratio for 40 hours, followed by spark plasma sintering at 1400°C for 10 minutes under a mechanical pressure of 30 MPa.", "phase": "BCC_A2+C15Laves+Ta2VO6", "single_solution_phase": "False", "intermetallic_phase": "True", "density(g/cm³)": "11.23", "hardness(HV)": "1072", "compressive_yield_strength_at_room_temperature(MPa)": "N", "compressive_strain_at_room_temperature(%)": "N", "tensile_yield_strength_at_room_temperature(MPa)": "N", "tensile_strain_at_room_temperature(%)": "N", "compressive_yield_strength_at_1073K(MPa)": "N", "compressive_yield_strength_at_1273K(MPa)": "N"}
{"doi": "10.1016/j.jallcom.2018.11.318", "title": "A fine-grained NbMoTaWVCr refractory high-entropy alloy with ultra-high strength: Microstructural evolution and mechanical properties", "composition_formula": "Nb16.67Mo16.67Ta16.67W16.67V16.67Cr16.67", "process_method_1": "powder metallurgy", "process_method_2": "mechanically alloyed + spark plasma sintering", "process_description": "prepared by mechanically alloying Nb, Mo, Ta, W, V, and Cr elemental powders in an equiatomic ratio for 40 hours, followed by spark plasma sintering at 1600°C for 10 minutes under a mechanical pressure of 30 MPa.", "phase": "BCC_A2+C14Laves+Ta2VO6", "single_solution_phase": "False", "intermetallic_phase": "True", "density(g/cm³)": "11.06", "hardness(HV)": "991", "compressive_yield_strength_at_room_temperature(MPa)": "3410", "compressive_strain_at_room_temperature(%)": "2.0", "tensile_yield_strength_at_room_temperature(MPa)": "N", "tensile_strain_at_room_temperature(%)": "N", "compressive_yield_strength_at_1073K(MPa)": "N", "compressive_yield_strength_at_1273K(MPa)": "N"}
{"doi": "10.1016/j.jallcom.2018.11.318", "title": "A fine-grained NbMoTaWVCr refractory high-entropy alloy with ultra-high strength: Microstructural evolution and mechanical properties", "composition_formula": "Nb16.67Mo16.67Ta16.67W16.67V16.67Cr16.67", "process_method_1": "powder metallurgy", "process_method_2": "mechanically alloyed + spark plasma sintering", "process_description": "prepared by mechanically alloying Nb, Mo, Ta, W, V, and Cr elemental powders in an equiatomic ratio for 40 hours, followed by spark plasma sintering at 1700°C for 10 minutes under a mechanical pressure of 30 MPa.", "phase": "BCC_A2+Ta2VO6", "single_solution_phase": "False", "intermetallic_phase": "True", "density(g/cm³)": "11.02", "hardness(HV)": "988", "compressive_yield_strength_at_room_temperature(MPa)": "3338", "compressive_strain_at_room_temperature(%)": "1.9", "tensile_yield_strength_at_room_temperature(MPa)": "N", "tensile_strain_at_room_temperature(%)": "N", "compressive_yield_strength_at_1073K(MPa)": "N", "compressive_yield_strength_at_1273K(MPa)": "N"}

File: 1-data-prepare/data_evaluate/output_test/json-result-2/A lightweight NbMoZrTi refractory high entropy alloy with high specific strength.jsonl
{"doi": "10.1016/j.matlet.2023.135330", "title": "A lightweight NbMoZrTi refractory high entropy alloy with high specific strength", "composition_formula": "Nb25Mo25Zr25Ti25", "process_method_1": "arc melting", "process_method_2": "vacuum arc melting", "process_description": "prepared by WK-II type non-self-consuming vacuum arc furnace using pure metals of Nb, Mo, Zr and Ti (>99.9 wt %). The alloy ingots (60 g by weight) were remelted at least 8 times, and in addition, the alloy ingots were kept in a liquid state for 10 min during each melting and were turned before each remelting to achieve chemical homogeneity.", "phase": "BCC", "single_solution_phase": "True", "intermetallic_phase": "False", "density(g/cm³)": "7.4331", "hardness(HV)": "522", "compressive_yield_strength_at_room_temperature(MPa)": "1462", "compressive_strain_at_room_temperature(%)": "24.6", "compressive_peak_strength_at_room_temperature(MPa)": "2158", "tensile_yield_strength_at_room_temperature(MPa)": "N", "tensile_strain_at_room_temperature(%)": "N", "compressive_yield_strength_at_1073K(MPa)": "N", "compressive_yield_strength_at_1273K(MPa)": "N"}

File: 1-data-prepare/data_evaluate/output_test/json-result-2/A particle reinforced NbTaTiV refractory high entropy alloy based composite with attractive mechanical properties.jsonl
{"doi": "10.1016/j.jallcom.2019.152466", "title": "A particle reinforced NbTaTiV refractory high entropy alloy based composite with attractive mechanical properties", "composition_formula": "Nb25Ta25Ti25V25", "process_method_1": "powder metallurgy", "process_method_2": "spark plasma sintering", "process_description": "prepared by mixing high purity Nb, Ta, Ti, and V powders with particle size less than 45 μm, ball milling for 12 h at 250 rpm in an argon atmosphere, and consolidating via spark plasma sintering at 1500°C, 1600°C, and 1700°C for 30 min under 30 MPa pressure.", "phase": "BCC+Ti-C-O", "single_solution_phase": "False", "intermetallic_phase": "True", "density(g/cm³)": "N", "hardness(HV)": "N", "compressive_yield_strength_at_room_temperature(MPa)": "1754", "compressive_strain_at_room_temperature(%)": "15.9", "tensile_yield_strength_at_room_temperature(MPa)": "N", "tensile_strain_at_room_temperature(%)": "N", "compressive_yield_strength_at_1073K(MPa)": "685", "compressive_yield_strength_at_1273K(MPa)": "N"}

File: 1-data-prepare/data_evaluate/output_test/json-result-2/Achieved strength-plastic trade-off in HfMoNbTaTi refractory high-entropy alloy via powder metallurgy process..jsonl
{"doi": "10.1016/j.msea.2024.146830", "title": "Achieved strength-plastic trade-off in HfMoNbTaTi refractory high-entropy alloy via powder metallurgy process", "composition_formula": "Hf20Mo20Nb20Ta20Ti20", "process_method_1": "powder metallurgy", "process_method_2": "mechanical alloying+spark plasma sintering", "process_description": "prepared by mechanical alloying (MA) of elemental powders for 50 hours at 400 rpm, followed by spark plasma sintering (SPS) at temperatures ranging from 1400°C to 1700°C with a holding time of 15 minutes under 50 MPa pressure", "phase": "BCC_A2+BCC_A2+γ-phase+σ-phase+α-phase", "single_solution_phase": "False", "intermetallic_phase": "True", "density(g/cm³)": "N", "hardness(HV)": "N", "compressive_yield_strength_at_room_temperature(MPa)": "2325", "compressive_strain_at_room_temperature(%)": "26.44", "tensile_yield_strength_at_room_temperature(MPa)": "N", "tensile_strain_at_room_temperature(%)": "N", "compressive_yield_strength_at_1073K(MPa)": "N", "compressive_yield_strength_at_1273K(MPa)": "N"}

File: 1-data-prepare/data_evaluate/output_test/json-result-2/AlNbTiVZr refractory high entropy alloy combining exceptional high-temperature performance and excellent ductility fabricated by laser direct energy.jsonl
{"doi": "10.1016/j.jallcom.2024.174878", "title": "AlNbTiVZr refractory high entropy alloy combining exceptional high-temperature performance and excellent ductility fabricated by laser direct energy deposition", "composition_formula": "Al13.19Nb6.68Ti46.18V26.93Zr6.91", "process_method_1": "additive manufacturing", "process_method_2": "laser direct energy deposition", "process_description": "prepared by laser direct energy deposition with a laser power of 1600 W, a powder feeding rate of 7 g/min, and a scanning speed of 10 mm/s in an argon-protected atmosphere with an oxygen content below 100 ppm.", "phase": "BCC_A2+C14Laves", "single_solution_phase": "False", "intermetallic_phase": "True", "density(g/cm³)": "5.114", "hardness(HV)": "N", "compressive_yield_strength_at_room_temperature(MPa)": "1096", "compressive_strain_at_room_temperature(%)": "50", "tensile_yield_strength_at_room_temperature(MPa)": "1175", "tensile_strain_at_room_temperature(%)": "N", "compressive_yield_strength_at_1073K(MPa)": "675", "compressive_yield_strength_at_1273K(MPa)": "317"}
