Repository: Gaotc1011/RHEA-LLM

# RHEA-LLM

Official code repository for the manuscript:

> **"LLM-enabled discovery of lightweight refractory high entropy alloy exhibiting 879 MPa yield strength at 1473 K"**
> *(manuscript submitted / under review)*

This repository contains the complete code pipeline that uses large language models (LLMs) to accelerate the discovery and design of lightweight refractory high-entropy alloys (RHEAs), covering literature data extraction, model fine-tuning, property prediction, inverse alloy design, benchmarking against conventional machine learning, and model interpretability analysis.

---

File: 1-data-prepare/data_evaluate/output_test/json-result-2/Coherent precipitation of cuboidal nanoparticles in Al1Ti5Zr4Nb3Ta3 lightweight refractory high entropy alloy based on laser metal deposition.jsonl
{"doi": "10.1016/j.jallcom.2025.180312", "title": "Coherent precipitation of cuboidal nanoparticles in Al1Ti5Zr4Nb3Ta3 lightweight refractory high entropy alloy based on laser metal deposition", "composition_formula": "Al6.25Ti31.25Zr25.00Nb18.75Ta18.75", "process_method_1": "additive manufacturing", "process_method_2": "laser metal deposition", "process_description": "prepared by laser metal deposition using spherical pre-alloyed powder prepared by plasma rotating electrode process (PREP). The alloy was fabricated under optimized processing conditions with laser power P = 1400 W and laser scanning rate V = 500 mm/s.", "phase": "BCC+B2", "single_solution_phase": "False", "intermetallic_phase": "True", "density(g/cm³)": "7.46", "hardness(HV)": "440", "compressive_yield_strength_at_room_temperature(MPa)": "1573", "compressive_strain_at_room_temperature(%)": "28", "tensile_yield_strength_at_room_temperature(MPa)": "N", "tensile_strain_at_room_temperature(%)": "N", "compressive_yield_strength_at_1073K(MPa)": "426", "compressive_yield_strength_at_1273K(MPa)": "259"}

File: 1-data-prepare/data_evaluate/output_test/json-result-2/Cracking suppression in selective electron beam melted WMoTaNbC refractory high-entropy alloy.jsonl
{"doi": "10.1016/j.jalcom.2023.170000", "title": "Cracking suppression in selective electron beam melted WMoTaNbC refractory high-entropy alloy", "composition_formula": "W23.51Mo23.17Ta23.50Nb23.93C5.89", "process_method_1": "additive manufacturing", "process_method_2": "selective electron beam melting", "process_description": "prepared by selective electron beam melting under a vacuum atmosphere of 10−1 Pa with preheating of the substrate at 1100 ℃, using a running voltage of 60 kV, current of 18–20 mA, and scanning rate of 1.0 m/s.", "phase": "BCC+β-Nb2C", "single_solution_phase": "False", "intermetallic_phase": "True", "density(g/cm³)": "N", "hardness(HV)": "720", "compressive_yield_strength_at_room_temperature(MPa)": "1221", "compressive_strain_at_room_temperature(%)": "N", "tensile_yield_strength_at_room_temperature(MPa)": "N", "tensile_strain_at_room_temperature(%)": "N", "compressive_yield_strength_at_1073K(MPa)": "N", "compressive_yield_strength_at_1273K(MPa)": "N"}

File: 1-data-prepare/data_evaluate/output_test/json-result-2/Design and coherent strengthening of ultra-high strength refractory high entropy alloys based on laser additive manufacturing.jsonl
{"doi": "10.1016/j.msea.2023.145681", "title": "Design and coherent strengthening of ultra-high strength refractory high entropy alloys based on laser additive manufacturing", "composition_formula": "Nb18.75Mo11.25Ta3.75W26.25Ti20Ni20", "process_method_1": "additive manufacturing", "process_method_2": "laser powder bed fusion", "process_description": "prepared by laser powder bed fusion with power 350 W, layer thickness 50 μm, scanning speed 350 mm/s, scan spacing 40 μm, argon protective gas, and 200°C preheating temperature", "phase": "BCC_A2+B2+Ni55Nb25Ti15Ta5+Ni70Ti20Nb10", "single_solution_phase": "False", "intermetallic_phase": "True", "density(g/cm³)": "N", "hardness(HV)": "663.58", "compressive_yield_strength_at_room_temperature(MPa)": "2513.08", "compressive_strain_at_room_temperature(%)": "11.38", "tensile_yield_strength_at_room_temperature(MPa)": "N", "tensile_strain_at_room_temperature(%)": "N", "compressive_yield_strength_at_1073K(MPa)": "N", "compressive_yield_strength_at_1273K(MPa)": "N"}
{"doi": "10.1016/j.msea.2023.145681", "title": "Design and coherent strengthening of ultra-high strength refractory high entropy alloys based on laser additive manufacturing", "composition_formula": "Nb21.875Mo13.125Ta4.375W30.625Ti15Ni15", "process_method_1": "additive manufacturing", "process_method_2": "laser powder bed fusion", "process_description": "prepared by laser powder bed fusion with power 350 W, layer thickness 50 μm, scanning speed 350 mm/s, scan spacing 40 μm, argon protective gas, and 200°C preheating temperature", "phase": "BCC_A2+B2+FCC", "single_solution_phase": "False", "intermetallic_phase": "True", "density(g/cm³)": "N", "hardness(HV)": "690.47", "compressive_yield_strength_at_room_temperature(MPa)": "2261.96", "compressive_strain_at_room_temperature(%)": "9.59", "tensile_yield_strength_at_room_temperature(MPa)": "N", "tensile_strain_at_room_temperature(%)": "N", "compressive_yield_strength_at_1073K(MPa)": "N", "compressive_yield_strength_at_1273K(MPa)": "N"}
{"doi": "10.1016/j.msea.2023.145681", "title": "Design and coherent strengthening of ultra-high strength refractory high entropy alloys based on laser additive manufacturing", "composition_formula": "Nb25Mo15Ta5W35Ti10Ni10", "process_method_1": "additive manufacturing", "process_method_2": "laser powder bed fusion", "process_description": "prepared by laser powder bed fusion with power 350 W, layer thickness 50 μm, scanning speed 350 mm/s, scan spacing 40 μm, argon protective gas, and 200°C preheating temperature", "phase": "BCC_A2+B2+FCC", "single_solution_phase": "False", "intermetallic_phase": "True", "density(g/cm³)": "N", "hardness(HV)": "733.74", "compressive_yield_strength_at_room_temperature(MPa)": "2124.53", "compressive_strain_at_room_temperature(%)": "9.13", "tensile_yield_strength_at_room_temperature(MPa)": "N", "tensile_strain_at_room_temperature(%)": "N", "compressive_yield_strength_at_1073K(MPa)": "N", "compressive_yield_strength_at_1273K(MPa)": "N"}
{"doi": "10.1016/j.msea.2023.145681", "title": "Design and coherent strengthening of ultra-high strength refractory high entropy alloys based on laser additive manufacturing", "composition_formula": "Nb15.625Mo9.375Ta3.125W21.875Ti25Ni25", "process_method_1": "additive manufacturing", "process_method_2": "laser powder bed fusion", "process_description": "prepared by laser powder bed fusion with power 350 W, layer thickness 50 μm, scanning speed 300 mm/s, scan spacing 40 μm, argon protective gas, and 200°C preheating temperature", "phase": "BCC_A2+B2+FCC", "single_solution_phase": "False", "intermetallic_phase": "True", "density(g/cm³)": "N", "hardness(HV)": "560.21", "compressive_yield_strength_at_room_temperature(MPa)": "2060.93", "compressive_strain_at_room_temperature(%)": "11.97", "tensile_yield_strength_at_room_temperature(MPa)": "N", "tensile_strain_at_room_temperature(%)": "N", "compressive_yield_strength_at_1073K(MPa)": "N", "compressive_yield_strength_at_1273K(MPa)": "N"}

File: 1-data-prepare/data_evaluate/output_test/json-result-2/Development and thermal stability of Cr10Mo25Ta25Ti15V25 refractory high entropy alloys.jsonl
{"doi": "10.1016/j.jallcom.2022.167386", "title": "Development and thermal stability of Cr10Mo25Ta25Ti15V25 refractory high entropy alloys", "composition_formula": "Cr10Mo25Ta25Ti15V25", "process_method_1": "arc melting", "process_method_2": "vacuum arc melting", "process_description": "prepared by vacuum arc melting using Compact Arc Melter MAM-1 with granules of Cr (99.9 wt %), Mo (99.95 wt %), Ta (99.9 wt %), Ti (99.99 wt %) and V (99.7 wt %) elements. Before each melting stage, the chamber was vacuumed and flushed with Ar gas at least three times. Produced beads were flipped and remelted at least five times for full mixing and melting of the elements.", "phase": "BCC", "single_solution_phase": "True", "intermetallic_phase": "False", "density(g/cm³)": "9.96", "hardness(HV)": "N", "compressive_yield_strength_at_room_temperature(MPa)": "1575", "compressive_strain_at_room_temperature(%)": "14", "tensile_yield_strength_at_room_temperature(MPa)": "N", "tensile_strain_at_room_temperature(%)": "N", "compressive_yield_strength_at_1073K(MPa)": "594", "compressive_yield_strength_at_1273K(MPa)": "N"}

File: 1-data-prepare/data_evaluate/output_test/json-result-2/Development of high strength high plasticity refractory high entropy alloy based on Mo element optimization and advanced forming process.jsonl
{"doi": "10.1016/j.ijrmhm.2023.106163", "title": "Development of high strength high plasticity refractory high entropy alloy based on Mo element optimization and advanced forming process", "composition_formula": "Nb30Ta30Ti26.7Ni13.3", "process_method_1": "additive manufacturing", "process_method_2": "laser powder bed melting", "process_description": "prepared by mixing Nb, Mo, Ta, Ti, Ni metal powders (15-45μm, >99% purity) for 10 hours, drying for 4 hours, then forming using LPBF with parameters: power 300W, layer thickness 50μm, scanning speed 300mm/s, scan spacing 40μm, layer rotation 67°, preheating temperature 200°C under argon atmosphere", "phase": "BCC1+BCC2+FCC", "single_solution_phase": "False", "intermetallic_phase": "True", "density(g/cm³)": "N", "hardness(HV)": "N", "compressive_yield_strength_at_room_temperature(MPa)": "395", "compressive_strain_at_room_temperature(%)": "50", "tensile_yield_strength_at_room_temperature(MPa)": "671", "tensile_strain_at_room_temperature(%)": "9.2", "compressive_yield_strength_at_1073K(MPa)": "N", "compressive_yield_strength_at_1273K(MPa)": "N"}
{"doi": "10.1016/j.ijrmhm.2023.106163", "title": "Development of high strength high plasticity refractory high entropy alloy based on Mo element optimization and advanced forming process", "composition_formula": "Nb30Ta30Mo10Ti20Ni10", "process_method_1": "additive manufacturing", "process_method_2": "laser powder bed melting", "process_description": "prepared by mixing Nb, Mo, Ta, Ti, Ni metal powders (15-45μm, >99% purity) for 10 hours, drying for 4 hours, then forming using LPBF with parameters: power 300W, layer thickness 50μm, scanning speed 300mm/s, scan spacing 40μm, layer rotation 67°, preheating temperature 200°C under argon atmosphere", "phase": "BCC1+BCC2+FCC", "single_solution_phase": "False", "intermetallic_phase": "True", "density(g/cm³)": "N", "hardness(HV)": "N", "compressive_yield_strength_at_room_temperature(MPa)": "915", "compressive_strain_at_room_temperature(%)": "50", "tensile_yield_strength_at_room_temperature(MPa)": "1184", "tensile_strain_at_room_temperature(%)": "5.1", "compressive_yield_strength_at_1073K(MPa)": "N", "compressive_yield_strength_at_1273K(MPa)": "N"}
{"doi": "10.1016/j.ijrmhm.2023.106163", "title": "Development of high strength high plasticity refractory high entropy alloy based on Mo element optimization and advanced forming process", "composition_formula": "Nb30Ta30Mo20Ti13.3Ni6.7", "process_method_1": "additive manufacturing", "process_method_2": "laser powder bed melting", "process_description": "prepared by mixing Nb, Mo, Ta, Ti, Ni metal powders (15-45μm, >99% purity) for 10 hours, drying for 4 hours, then forming using LPBF with parameters: power 300W, layer thickness 50μm, scanning speed 300mm/s, scan spacing 40μm, layer rotation 67°, preheating temperature 200°C under argon atmosphere", "phase": "BCC1+BCC2+FCC", "single_solution_phase": "False", "intermetallic_phase": "True", "density(g/cm³)": "N", "hardness(HV)": "N", "compressive_yield_strength_at_room_temperature(MPa)": "1285", "compressive_strain_at_room_temperature(%)": "27", "tensile_yield_strength_at_room_temperature(MPa)": "1212", "tensile_strain_at_room_temperature(%)": "0.82", "compressive_yield_strength_at_1073K(MPa)": "N", "compressive_yield_strength_at_1273K(MPa)": "N"}

File: 1-data-prepare/data_evaluate/output_test/json-result-2/Effect of Cr addition on the microstructure and mechanical properties of MoNbVTa0.5Crx refractory high-entropy alloys.jsonl
{"doi": "10.1016/j.ijrmhm.2024.106857", "title": "Effect of Cr addition on the microstructure and mechanical properties of MoNbVTa0.5Crx refractory high-entropy alloys", "composition_formula": "Mo28.57Nb28.57V28.57Ta14.29Cr0", "process_method_1": "powder metallurgy", "process_method_2": "mechanical alloying+spark plasma sintering", "process_description": "prepared by mechanical alloying for 60h followed by spark plasma sintering at 1500°C for 10min with 40MPa pressure under vacuum (<5×10-2Pa)", "phase": "BCC", "single_solution_phase": "True", "intermetallic_phase": "False", "density(g/cm³)": "N", "hardness(HV)": "724.02", "compressive_yield_strength_at_room_temperature(MPa)": "2507", "compressive_strain_at_room_temperature(%)": "N", "tensile_yield_strength_at_room_temperature(MPa)": "N", "tensile_strain_at_room_temperature(%)": "N", "compressive_yield_strength_at_1073K(MPa)": "N", "compressive_yield_strength_at_1273K(MPa)": "N"}
{"doi": "10.1016/j.ijrmhm.2024.106857", "title": "Effect of Cr addition on the microstructure and mechanical properties of MoNbVTa0.5Crx refractory high-entropy alloys", "composition_formula": "Mo27.27Nb27.27V27.27Ta13.64Cr4.55", "process_method_1": "powder metallurgy", "process_method_2": "mechanical alloying+spark plasma sintering", "process_description": "prepared by mechanical alloying for 60h followed by spark plasma sintering at 1500°C for 10min with 40MPa pressure under vacuum (<5×10-2Pa)", "phase": "BCC+Ta2VO6", "single_solution_phase": "False", "intermetallic_phase": "True", "density(g/cm³)": "N", "hardness(HV)": "N", "compressive_yield_strength_at_room_temperature(MPa)": "3104", "compressive_strain_at_room_temperature(%)": "17.21", "tensile_yield_strength_at_room_temperature(MPa)": "N", "tensile_strain_at_room_temperature(%)": "N", "compressive_yield_strength_at_1073K(MPa)": "N", "compressive_yield_strength_at_1273K(MPa)": "N"}
{"doi": "10.1016/j.ijrmhm.2024.106857", "title": "Effect of Cr addition on the microstructure and mechanical properties of MoNbVTa0.5Crx refractory high-entropy alloys", "composition_formula": "Mo26.09Nb26.09V26.09Ta13.04Cr8.70", "process_method_1": "powder metallurgy", "process_method_2": "mechanical alloying+spark plasma sintering", "process_description": "prepared by mechanical alloying for 60h followed by spark plasma sintering at 1500°C for 10min with 40MPa pressure under vacuum (<5×10-2Pa)", "phase": "BCC+Ta2VO6", "single_solution_phase": "False", "intermetallic_phase": "True", "density(g/cm³)": "N", "hardness(HV)": "860.71", "compressive_yield_strength_at_room_temperature(MPa)": "3180", "compressive_strain_at_room_temperature(%)": "15.52", "tensile_yield_strength_at_room_temperature(MPa)": "N", "tensile_strain_at_room_temperature(%)": "N", "compressive_yield_strength_at_1073K(MPa)": "N", "compressive_yield_strength_at_1273K(MPa)": "N"}
{"doi": "10.1016/j.ijrmhm.2024.106857", "title": "Effect of Cr addition on the microstructure and mechanical properties of MoNbVTa0.5Crx refractory high-entropy alloys", "composition_formula": "Mo25Nb25V25Ta12.5Cr12.5", "process_method_1": "powder metallurgy", "process_method_2": "mechanical alloying+spark plasma sintering", "process_description": "prepared by mechanical alloying for 60h followed by spark plasma sintering at 1500°C for 10min with 40MPa pressure under vacuum (<5×10-2Pa)", "phase": "BCC+Ta2VO6", "single_solution_phase": "False", "intermetallic_phase": "True", "density(g/cm³)": "N", "hardness(HV)": "N", "compressive_yield_strength_at_room_temperature(MPa)": "2690", "compressive_strain_at_room_temperature(%)": "18.25", "tensile_yield_strength_at_room_temperature(MPa)": "N", "tensile_strain_at_room_temperature(%)": "N", "compressive_yield_strength_at_1073K(MPa)": "N", "compressive_yield_strength_at_1273K(MPa)": "N"}

File: 1-data-prepare/data_evaluate/output_test/json-result-2/Effect of Mechanical Alloying and Sintering Behavior on the Microstructure and Properties of NbMoTaWRe Refractory High.jsonl
{"doi": "N", "title": "Effect of Mechanical Alloying and Sintering Behavior on the Microstructure and Properties of NbMoTaWRe Refractory High Entropy Alloy", "composition_formula": "Nb20Mo20Ta20W20Re20", "process_method_1": "powder metallurgy", "process_method_2": "mechanical alloying+spark plasma sintering", "process_description": "prepared by mechanical alloying (MA) using a high-energy ball mill machine with tungsten carbide vials and balls (ball-to-powder ratio 20:1, milling speed 400 rpm, 30 h) under high-purity argon, followed by spark plasma sintering (SPS) at 1700-1900 °C for 20 min under 50 MPa pressure in high-purity argon.", "phase": "BCC+FCC", "single_solution_phase": "False", "intermetallic_phase": "True", "density(g/cm³)": "14.36", "hardness(HV)": "992", "compressive_yield_strength_at_room_temperature(MPa)": "2132", "compressive_strain_at_room_temperature(%)": "6.82", "tensile_yield_strength_at_room_temperature(MPa)": "N", "tensile_strain_at_room_temperature(%)": "N", "compressive_yield_strength_at_1073K(MPa)": "N", "compressive_yield_strength_at_1273K(MPa)": "N"}

File: 1-data-prepare/data_evaluate/output_test/json-result-2/Effect of Mo on the morphology microstructure and mechanical properties of NbTa0.5TiMox refractory high entropy alloy fabricated by laser powder bed.jsonl
{"doi": "10.1016/j.ijrmhm.2023.106107", "title": "Effect of Mo on the morphology, microstructure and mechanical properties of NbTa0.5TiMo*x* refractory high entropy alloy fabricated by laser powder bed fusion using elemental mixed powders", "composition_formula": "Nb40Ta20Ti40Mo0", "process_method_1": "additive manufacturing", "process_method_2": "laser powder bed fusion", "process_description": "prepared by laser powder bed fusion (L-PBF) with elemental mixed powders using 500W fiber laser, 20μm spot diameter, Argon protective atmosphere, 200°C preheated Ti substrate, 30μm layer thickness, 60μm hatch space, 500mm/s scanning speed, and 320W laser power", "phase": "BCC", "single_solution_phase": "True", "intermetallic_phase": "False", "density(g/cm³)": "8.6084", "hardness(HV)": "263.98", "compressive_yield_strength_at_room_temperature(MPa)": "1012", "compressive_strain_at_room_temperature(%)": "80", "tensile_yield_strength_at_room_temperature(MPa)": "N", "tensile_strain_at_room_temperature(%)": "N", "compressive_yield_strength_at_1073K(MPa)": "N", "compressive_yield_strength_at_1273K(MPa)": "N"}
{"doi": "10.1016/j.ijrmhm.2023.106107", "title": "Effect of Mo on the morphology, microstructure and mechanical properties of NbTa0.5TiMo*x* refractory high entropy alloy fabricated by laser powder bed fusion using elemental mixed powders", "composition_formula": "Nb37.04Ta18.52Ti37.04Mo7.41", "process_method_1": "additive manufacturing", "process_method_2": "laser powder bed fusion", "process_description": "prepared by laser powder bed fusion (L-PBF) with elemental mixed powders using 500W fiber laser, 20μm spot diameter, Argon protective atmosphere, 200°C preheated Ti substrate, 30μm layer thickness, 60μm hatch space, 500mm/s scanning speed, and 320W laser power", "phase": "BCC", "single_solution_phase": "True", "intermetallic_phase": "False", "density(g/cm³)": "9.3587", "hardness(HV)": "452.90", "compressive_yield_strength_at_room_temperature(MPa)": "1298", "compressive_strain_at_room_temperature(%)": "80", "tensile_yield_strength_at_room_temperature(MPa)": "N", "tensile_strain_at_room_temperature(%)": "N", "compressive_yield_strength_at_1073K(MPa)": "N", "compressive_yield_strength_at_1273K(MPa)": "N"}
{"doi": "10.1016/j.ijrmhm.2023.106107", "title": "Effect of Mo on the morphology, microstructure and mechanical properties of NbTa0.5TiMo*x* refractory high entropy alloy fabricated by laser powder bed fusion using elemental mixed powders", "composition_formula": "Nb33.33Ta16.67Ti33.33Mo16.67", "process_method_1": "additive manufacturing", "process_method_2": "laser powder bed fusion", "process_description": "prepared by laser powder bed fusion (L-PBF) with elemental mixed powders using 500W fiber laser, 20μm spot diameter, Argon protective atmosphere, 200°C preheated Ti substrate, 30μm layer thickness, 60μm hatch space, 500mm/s scanning speed, and 320W laser power", "phase": "BCC", "single_solution_phase": "True", "intermetallic_phase": "False", "density(g/cm³)": "9.3249", "hardness(HV)": "325.16", "compressive_yield_strength_at_room_temperature(MPa)": "1534", "compressive_strain_at_room_temperature(%)": "80", "tensile_yield_strength_at_room_temperature(MPa)": "N", "tensile_strain_at_room_temperature(%)": "N", "compressive_yield_strength_at_1073K(MPa)": "N", "compressive_yield_strength_at_1273K(MPa)": "N"}
{"doi": "10.1016/j.ijrmhm.2023.106107", "title": "Effect of Mo on the morphology, microstructure and mechanical properties of NbTa0.5TiMo*x* refractory high entropy alloy fabricated by laser powder bed fusion using elemental mixed powders", "composition_formula": "Nb28.57Ta14.29Ti28.57Mo28.57", "process_method_1": "additive manufacturing", "process_method_2": "laser powder bed fusion", "process_description": "prepared by laser powder bed fusion (L-PBF) with elemental mixed powders using 500W fiber laser, 20μm spot diameter, Argon protective atmosphere, 200°C preheated Ti substrate, 30μm layer thickness, 60μm hatch space, 500mm/s scanning speed, and 320W laser power", "phase": "BCC", "single_solution_phase": "True", "intermetallic_phase": "False", "density(g/cm³)": "9.2427", "hardness(HV)": "335.20", "compressive_yield_strength_at_room_temperature(MPa)": "1609", "compressive_strain_at_room_temperature(%)": "24", "tensile_yield_strength_at_room_temperature(MPa)": "N", "tensile_strain_at_room_temperature(%)": "N", "compressive_yield_strength_at_1073K(MPa)": "N", "compressive_yield_strength_at_1273K(MPa)": "N"}

File: 1-data-prepare/data_evaluate/output_test/json-result-2/Effect of SPS sintering temperature on the microstructure and mechanical properties of the WNbTaVTi refractory high entropy alloy.jsonl
{"doi": "10.1016/j.ijrmhm.2025.107128", "title": "Effect of SPS sintering temperature on the microstructure and mechanical properties of the WNbTaVTi refractory high entropy alloy", "composition_formula": "W20Nb20Ta20V20Ti20", "process_method_1": "powder metallurgy", "process_method_2": "spark plasma sintering", "process_description": "prepared by ball milling high-purity W, Nb, Ta, V, and Ti powders for 24 h with a ball-to-powder ratio of 5:1 at 300 rpm, followed by spark plasma sintering at 30 MPa pressure and temperatures of 1400, 1500, or 1600 °C for 5 min after holding at 1200 °C for 10 min.", "phase": "BCC_A2+TiO", "single_solution_phase": "False", "intermetallic_phase": "True", "density(g/cm³)": "11.11", "hardness(HV)": "734", "compressive_yield_strength_at_room_temperature(MPa)": "2310.1", "compressive_strain_at_room_temperature(%)": "12.6", "compressive_yield_strength_at_1073K(MPa)": "N", "compressive_yield_strength_at_1273K(MPa)": "N", "tensile_yield_strength_at_room_temperature(MPa)": "N", "tensile_strain_at_room_temperature(%)": "N"}

File: 1-data-prepare/data_evaluate/output_test/json-result-2/Enhanced strength and ductility of laser powder bed fused NbMoTaW refractory high-entropy alloy via carbon microalloying.jsonl
{"doi": "10.1016/j.addlet.2022.100079", "title": "Enhanced strength and ductility of laser powder bed fused NbMoTaW refractory high-entropy alloy via carbon microalloying", "composition_formula": "Nb25.0Mo25.0Ta25.0W25.0", "process_method_1": "additive manufacturing", "process_method_2": "laser powder bed fusion", "process_description": "prepared by laser powder bed fusion (LPBF) using an iSLM 280 three-dimensional (3D) metal printer with a laser power of 400 W, scanning speed of 200 mm/s, layer thickness of 30 μm, and hatch spacing of 100 μm.", "phase": "BCC+NbC", "single_solution_phase": "False", "intermetallic_phase": "True", "density(g/cm³)": "N", "hardness(HV)": "N", "compressive_yield_strength_at_room_temperature(MPa)": "1725", "compressive_strain_at_room_temperature(%)": "7.0", "tensile_yield_strength_at_room_temperature(MPa)": "N", "tensile_strain_at_room_temperature(%)": "N", "compressive_yield_strength_at_1073K(MPa)": "N", "compressive_yield_strength_at_1273K(MPa)": "N"}
{"doi": "10.1016/j.addlet.2022.100079", "title": "Enhanced strength and ductility of laser powder bed fused NbMoTaW refractory high-entropy alloy via carbon microalloying", "composition_formula": "Nb24.875Mo24.875Ta24.875W24.875C0.5", "process_method_1": "additive manufacturing", "process_method_2": "laser powder bed fusion", "process_description": "prepared by laser powder bed fusion (LPBF) using an iSLM 280 three-dimensional (3D) metal printer with a laser power of 400 W, scanning speed of 200 mm/s, layer thickness of 30 μm, and hatch spacing of 100 μm.", "phase": "BCC+NbC", "single_solution_phase": "False", "intermetallic_phase": "True", "density(g/cm³)": "99.6", "hardness(HV)": "N", "compressive_yield_strength_at_room_temperature(MPa)": "1196", "compressive_strain_at_room_temperature(%)": "4.6", "tensile_yield_strength_at_room_temperature(MPa)": "N", "tensile_strain_at_room_temperature(%)": "N", "compressive_yield_strength_at_1073K(MPa)": "N", "compressive_yield_strength_at_1273K(MPa)": "N"}

File: 1-data-prepare/data_evaluate/output_test/json-result-2/Laser directed energy deposited Al0.8Nb0.5Ti2V2Zr0.5 lightweight refractory high entropy alloy Regionalization of microstructure characteristics and.jsonl
{"doi": "10.1016/j.msea.2024.147610", "title": "Laser directed energy deposited Al0.8Nb0.5Ti2V2Zr0.5 lightweight refractory high entropy alloy: Regionalization of microstructure characteristics and strengthening mechanisms", "composition_formula": "Al13.22Nb9.14Ti34.72V34.30Zr8.62", "process_method_1": "additive manufacturing", "process_method_2": "laser directed energy deposition", "process_description": "prepared by laser directed energy deposition (LDED) using pre-alloyed powder under an argon atmosphere with oxygen content below 100 ppm. The process parameters employed were a laser power of 1200 W, a layer thickness of 600 μm, a scanning speed of 10 mm/s and a scanning spacing of 1500 μm.", "phase": "BCC+C14_Laves", "single_solution_phase": "False", "intermetallic_phase": "True", "density(g/cm³)": "5.35", "hardness(HV)": "471", "compressive_yield_strength_at_room_temperature(MPa)": "1386", "compressive_strain_at_room_temperature(%)": "20.5", "tensile_yield_strength_at_room_temperature(MPa)": "N", "tensile_strain_at_room_temperature(%)": "N", "compressive_yield_strength_at_1073K(MPa)": "450", "compressive_yield_strength_at_1273K(MPa)": "N"}

File: 1-data-prepare/data_evaluate/output_test/json-result-2/Mechanical properties of Nb25Mo25Ta25W25 and V20Nb20Mo20Ta20W20 refractory high entropy alloys.jsonl
{"doi": "10.1016/j.intermet.2011.01.004", "title": "Mechanical properties of Nb25Mo25Ta25W25 and V20Nb20Mo20Ta20W20 refractory high entropy alloys", "composition_formula": "Nb25Mo25Ta25W25", "process_method_1": "arc melting", "process_method_2": "vacuum arc melting", "process_description": "prepared by vacuum arc melting of equimolar mixtures of the corresponding elements, re-melted four times with flipping for each melt, with total time over 1 hour in liquid state", "phase": "BCC_A2", "single_solution_phase": "True", "intermetallic_phase": "False", "density(g/cm³)": "N", "hardness(HV)": "455", "compressive_yield_strength_at_room_temperature(MPa)": "1058", "compressive_strain_at_room_temperature(%)": "2.1", "tensile_yield_strength_at_room_temperature(MPa)": "N", "tensile_strain_at_room_temperature(%)": "N", "compressive_yield_strength_at_1073K(MPa)": "548", "compressive_yield_strength_at_1273K(MPa)": "506"}
{"doi": "10.1016/j.intermet.2011.01.004", "title": "Mechanical properties of Nb25Mo25Ta25W25 and V20Nb20Mo20Ta20W20 refractory high entropy alloys", "composition_formula": "V20Nb20Mo20Ta20W20", "process_method_1": "arc melting", "process_method_2": "vacuum arc melting", "process_description": "prepared by vacuum arc melting of equimolar mixtures of the corresponding elements, re-melted four times with flipping for each melt, with total time over 1 hour in liquid state", "phase": "BCC_A2", "single_solution_phase": "True", "intermetallic_phase": "False", "density(g/cm³)": "N", "hardness(HV)": "553", "compressive_yield_strength_at_room_temperature(MPa)": "1246", "compressive_strain_at_room_temperature(%)": "1.7", "tensile_yield_strength_at_room_temperature(MPa)": "N", "tensile_strain_at_room_temperature(%)": "N", "compressive_yield_strength_at_1073K(MPa)": "842", "compressive_yield_strength_at_1273K(MPa)": "735"}

File: 1-data-prepare/data_evaluate/output_test/json-result-2/Mechanical properties of refractory high-entropy alloys Experiments and modeling.jsonl
{"doi": "10.1016/j.jalcom.2016.11.188", "title": "Mechanical properties of refractory high-entropy alloys: Experiments and modeling", "composition_formula": "Mo19.12Nb20.18Ta21.02Ti21.32V18.35", "process_method_1": "arc melting", "process_method_2": "vacuum arc melting", "process_description": "prepared by vacuum arc melting nominal mixtures of the constituent elements (weight percentage purity 99.9%) under a Ti-gettered argon atmosphere. The ingot was remelted at least seven times, flipping the ingot between melts.", "phase": "BCC_A2", "single_solution_phase": "True", "intermetallic_phase": "False", "density(g/cm³)": "9.29", "hardness(HV)": "443", "compressive_yield_strength_at_room_temperature(MPa)": "1400", "compressive_strain_at_room_temperature(%)": "30", "tensile_yield_strength_at_room_temperature(MPa)": "N", "tensile_strain_at_room_temperature(%)": "N", "compressive_yield_strength_at_1073K(MPa)": "N", "compressive_yield_strength_at_1273K(MPa)": "N"}
{"doi": "10.1016/j.jalcom.2016.11.188", "title": "Mechanical properties of refractory high-entropy alloys: Experiments and modeling", "composition_formula": "Mo19.12Nb20.18Ta21.02Ti21.32V18.35", "process_method_1": "arc melting", "process_method_2": "vacuum arc melting", "process_description": "prepared by vacuum arc melting nominal mixtures of the constituent elements (weight percentage purity 99.9%) under a Ti-gettered argon atmosphere. The ingot was remelted at least seven times, flipping the ingot between melts.", "phase": "BCC_A2", "single_solution_phase": "True", "intermetallic_phase": "False", "density(g/cm³)": "9.29", "hardness(HV)": "443", "compressive_yield_strength_at_room_temperature(MPa)": "1400", "compressive_strain_at_room_temperature(%)": "30", "tensile_yield_strength_at_room_temperature(MPa)": "N", "tensile_strain_at_room_temperature(%)": "N", "compressive_yield_strength_at_1073K(MPa)": "N", "compressive_yield_strength_at_1273K(MPa)": "N"}

File: 1-data-prepare/data_evaluate/output_test/json-result-2/Microstructure and mechanical properties at elevated temperatures of a new Al-containing refractory high-entropy alloy Nb-Mo-Cr-Ti-Al.jsonl
{"doi": "10.1016/j.jallcom.2015.11.050", "title": "Microstructure and mechanical properties at elevated temperatures of a new Al-containing refractory high-entropy alloy Nb-Mo-Cr-Ti-Al", "composition_formula": "Nb20Mo20Cr20Ti20Al20", "process_method_1": "arc melting", "process_method_2": "arc melting + homogenization", "process_description": "prepared by arc melting elemental bulk materials with purities of Nb (99.9%), Mo (99.96%), Al (99.9%), Cr (99%), and Ti (99.8%) in equiatomic concentration under Ar base pressure of 0.6 bar. The buttons were flipped and remelted at least five times for homogenization and cast into a rod-shaped Cu mold. Heat treatments were performed at 1100°C, 1200°C, and 1300°C for 20 h under Ar flow.", "phase": "BCC_A2+C14Laves", "single_solution_phase": "False", "intermetallic_phase": "True", "density(g/cm³)": "N", "hardness(HV)": "N", "compressive_yield_strength_at_room_temperature(MPa)": "1010", "compressive_strain_at_room_temperature(%)": "0", "tensile_yield_strength_at_room_temperature(MPa)": "N", "tensile_strain_at_room_temperature(%)": "N", "compressive_yield_strength_at_1073K(MPa)": "594", "compressive_yield_strength_at_1273K(MPa)": "105"}

File: 1-data-prepare/data_evaluate/output_test/json-result-2/Microstructure and mechanical properties of a novel refractory AlNbTiZr high-entropy alloy.jsonl
{"doi": "10.1080/02670836.2018.1446267", "title": "Microstructure and mechanical properties of a novel refractory AlNbTiZr high-entropy alloy", "composition_formula": "Al25Nb25Ti25Zr25", "process_method_1": "arc melting", "process_method_2": "arc melting + homogenisation", "process_description": "prepared by arc melting in a high-purity argon atmosphere inside a water-cooled copper cavity, melted five times to achieve homogeneous element distribution, followed by homogenisation at 1473 K for 5 h in a vacuum quartz tube and furnace cooling to room temperature", "phase": "B2+Zr5Al3-type", "single_solution_phase": "False", "intermetallic_phase": "True", "density(g/cm³)": "5.85", "hardness(HV)": "418", "compressive_yield_strength_at_room_temperature(MPa)": "1579", "compressive_strain_at_room_temperature(%)": "17.8", "compressive_yield_strength_at_1073K(MPa)": "N", "compressive_yield_strength_at_1273K(MPa)": "N", "tensile_yield_strength_at_room_temperature(MPa)": "N", "tensile_strain_at_room_temperature(%)": "N"}

File: 1-data-prepare/data_evaluate/output_test/json-result-2/Microstructure and mechanical properties of a refractory AlMo0.5NbTa0.5TiZr high-entropy alloy manufactured by laser-directed energy deposition.jsonl
{"doi": "10.1016/j.matlet.2022.133748", "title": "Microstructure and mechanical properties of a refractory AlMo0.5NbTa0.5TiZr high-entropy alloy manufactured by laser-directed energy deposition", "composition_formula": "Al28.57Mo14.29Nb14.29Ta14.29Ti14.29Zr14.29", "process_method_1": "additive manufacturing", "process_method_2": "laser-directed energy deposition+anneal", "process_description": "prepared by laser-directed energy deposition using element powder blends with laser power of 5 kW, laser scanning speed of 800 mm/min, and laser powder feeding rate of 35–45 g/min, followed by annealing at 600 °C for two hours with furnace cooling", "phase": "BCC+HCP", "single_solution_phase": "False", "intermetallic_phase": "False", "density(g/cm³)": "N", "hardness(HV)": "646.4", "compressive_yield_strength_at_room_temperature(MPa)": "1887", "compressive_strain_at_room_temperature(%)": "N", "tensile_yield_strength_at_room_temperature(MPa)": "N", "tensile_strain_at_room_temperature(%)": "N", "compressive_yield_strength_at_1073K(MPa)": "630", "compressive_yield_strength_at_1273K(MPa)": "N"}

File: 1-data-prepare/data_evaluate/output_test/json-result-2/Microstructure and wear behavior of a refractory high entropy alloy.jsonl
{"doi": "10.1016/j.ijrmhm.2016.02.013", "title": "Microstructure and wear behavior of a refractory high entropy alloy", "composition_formula": "Mo20Ta20W20Nb20V20", "process_method_1": "arc melting", "process_method_2": "vacuum arc melting", "process_description": "prepared by vacuum arc melting of equi-molar mixtures of the corresponding elements with purity over 99.5%. Arc melting was conducted on a water-cooled copper plate in high purity argon atmosphere. Samples were re-melted five times and flipped for each melt. The arc current was 140 A in the first melt but did not exceed 85 A in the next five re-melting efforts.", "phase": "BCC", "single_solution_phase": "True", "intermetallic_phase": "False", "density(g/cm³)": "N", "hardness(HV)": "7576", "compressive_yield_strength_at_room_temperature(MPa)": "N", "compressive_strain_at_room_temperature(%)": "N", "tensile_yield_strength_at_room_temperature(MPa)": "N", "tensile_strain_at_room_temperature(%)": "N", "compressive_yield_strength_at_1073K(MPa)": "N", "compressive_yield_strength_at_1273K(MPa)": "N"}

File: 1-data-prepare/data_evaluate/output_test/json-result-2/Microstructures and mechanical properties of HfNbTaTiZrW and HfNbTaTiZrMoW refractory high-entropy alloys.jsonl
{"doi": "10.1016/j.jallcom.2019.06.138", "title": "Microstructures and mechanical properties of HfNbTaTiZrW and HfNbTaTiZrMoW refractory high-entropy alloys", "composition_formula": "Hf16.67Nb16.67Ta16.67Ti16.67Zr16.67W16.67", "process_method_1": "arc melting", "process_method_2": "vacuum arc melting", "process_description": "prepared by vacuum arc melting in a water-cooled copper crucible under argon atmosphere, remelted at least five times to ensure compositional homogeneity", "phase": "BCC_A2+BCC_A2#2", "single_solution_phase": "False", "intermetallic_phase": "False", "density(g/cm³)": "N", "hardness(HV)": "N", "compressive_yield_strength_at_room_temperature(MPa)": "1550", "compressive_strain_at_room_temperature(%)": "26.3", "tensile_yield_strength_at_room_temperature(MPa)": "N", "tensile_strain_at_room_temperature(%)": "N", "compressive_yield_strength_at_1073K(MPa)": "577", "compressive_yield_strength_at_1273K(MPa)": "345"}
{"doi": "10.1016/j.jallcom.2019.06.138", "title": "Microstructures and mechanical properties of HfNbTaTiZrW and HfNbTaTiZrMoW refractory high-entropy alloys", "composition_formula": "Hf14.29Nb14.29Ta14.29Ti14.29Zr14.29Mo14.29W14.29", "process_method_1": "arc melting", "process_method_2": "vacuum arc melting", "process_description": "prepared by vacuum arc melting in a water-cooled copper crucible under argon atmosphere, remelted at least five times to ensure compositional homogeneity", "phase": "BCC_A2+BCC_A2#2", "single_solution_phase": "False", "intermetallic_phase": "False", "density(g/cm³)": "N", "hardness(HV)": "N", "compressive_yield_strength_at_room_temperature(MPa)": "1637", "compressive_strain_at_room_temperature(%)": "15.5", "tensile_yield_strength_at_room_temperature(MPa)": "N", "tensile_strain_at_room_temperature(%)": "N", "compressive_yield_strength_at_1073K(MPa)": "1065", "compressive_yield_strength_at_1273K(MPa)": "703"}

File: 1-data-prepare/data_evaluate/output_test/json-result-2/Microstructures and mechanical properties of ductile NbTaTiV refractory high entropy alloy prepared by powder metallurgy.jsonl
{"doi": "10.1016/j.jallcom.2018.10.230", "title": "Microstructure and mechanical properties of NbTaTiV refractory high-entropy alloys prepared by powder metallurgy", "composition_formula": "Nb25Ta25Ti25V25", "process_method_1": "powder metallurgy", "process_method_2": "spark plasma sintering+anneal", "process_description": "prepared by ball milling high purity (>99.5 wt%) Nb, Ta, Ti and V powders in equiatomic composition for 12 h in argon atmosphere, then consolidated through spark plasma sintering at 1700°C for 30 min under 30 MPa pressure", "phase": "BCC_A2", "single_solution_phase": "True", "intermetallic_phase": "False", "density(g/cm³)": "N", "hardness(HV)": "510", "compressive_yield_strength_at_room_temperature(MPa)": "1370", "compressive_strain_at_room_temperature(%)": "23", "tensile_yield_strength_at_room_temperature(MPa)": "N", "tensile_strain_at_room_temperature(%)": "N", "compressive_yield_strength_at_1073K(MPa)": "437", "compressive_yield_strength_at_1273K(MPa)": "N"}
{"doi": "10.1016/j.jallcom.2018.10.230", "title": "Microstructure and mechanical properties of NbTaTiV refractory high-entropy alloys prepared by powder metallurgy (1500°C)", "composition_formula": "Nb25Ta25Ti25V25", "process_method_1": "powder metallurgy", "process_method_2": "spark plasma sintering+anneal", "process_description": "prepared by ball milling high purity (>99.5 wt%) Nb, Ta, Ti and V powders in equiatomic composition for 12 h in argon atmosphere, then consolidated through spark plasma sintering at 1500°C for 30 min under 30 MPa pressure", "phase": "BCC_A2", "single_solution_phase": "True", "intermetallic_phase": "False", "density(g/cm³)": "N", "hardness(HV)": "N", "compressive_yield_strength_at_room_temperature(MPa)": "1108", "compressive_strain_at_room_temperature(%)": "20", "tensile_yield_strength_at_room_temperature(MPa)": "N", "tensile_strain_at_room_temperature(%)": "N", "compressive_yield_strength_at_1073K(MPa)": "N", "compressive_yield_strength_at_1273K(MPa)": "N"}
{"doi": "10.1016/j.jallcom.2018.10.230", "title": "Microstructure and mechanical properties of NbTaTiV refractory high-entropy alloys prepared by powder metallurgy (1600°C)", "composition_formula": "Nb25Ta25Ti25V25", "process_method_1": "powder metallurgy", "process_method_2": "spark plasma sintering+anneal", "process_description": "prepared by ball milling high purity (>99.5 wt%) Nb, Ta, Ti and V powders in equiatomic composition for 12 h in argon atmosphere, then consolidated through spark plasma sintering at 1600°C for 30 min under 30 MPa pressure", "phase": "BCC_A2", "single_solution_phase": "True", "intermetallic_phase": "False", "density(g/cm³)": "N", "hardness(HV)": "N", "compressive_yield_strength_at_room_temperature(MPa)": "1308", "compressive_strain_at_room_temperature(%)": "20", "tensile_yield_strength_at_room_temperature(MPa)": "N", "tensile_strain_at_room_temperature(%)": "N", "compressive_yield_strength_at_1073K(MPa)": "N", "compressive_yield_strength_at_1273K(MPa)": "N"}

File: 1-data-prepare/data_evaluate/output_test/json-result-2/Structures and mechanical properties of Ti-Nb-Cr-V-Ni-Al refractory high entropy alloys.jsonl
{"doi": "10.1016/j.msea.2020.139409", "title": "Structures and mechanical properties of Ti-Nb-Cr-V-Ni-Al refractory high entropy alloys", "composition_formula": "Ti50Nb30Cr10V10", "process_method_1": "arc melting", "process_method_2": "arc melting", "process_description": "prepared by arc melting of the elements in a low-pressure, high-purity argon atmosphere inside a water-cooled copper cavity. The ingots were remelted at least 5 times to ensure chemical homogeneity", "phase": "BCC", "single_solution_phase": "True", "intermetallic_phase": "False", "density(g/cm³)": "N", "hardness(HV)": "N", "compressive_yield_strength_at_room_temperature(MPa)": "755", "compressive_strain_at_room_temperature(%)": "50", "tensile_yield_strength_at_room_temperature(MPa)": "N", "tensile_strain_at_room_temperature(%)": "N", "compressive_yield_strength_at_1073K(MPa)": "N", "compressive_yield_strength_at_1273K(MPa)": "45"}
{"doi": "10.1016/j.msea.2020.139409", "title": "Structures and mechanical properties of Ti-Nb-Cr-V-Ni-Al refractory high entropy alloys", "composition_formula": "Ti42.2Nb25.3Cr10V10Ni7.5Al5", "process_method_1": "arc melting", "process_method_2": "arc melting + anneal", "process_description": "prepared by arc melting of the elements in a low-pressure, high-purity argon atmosphere inside a water-cooled copper cavity. The ingots were remelted at least 5 times to ensure chemical homogeneity. Some specimens were annealed at 1000°C for 24 h", "phase": "BCC+σ+Ti2Ni", "single_solution_phase": "False", "intermetallic_phase": "True", "density(g/cm³)": "N", "hardness(HV)": "N", "compressive_yield_strength_at_room_temperature(MPa)": "775", "compressive_strain_at_room_temperature(%)": "13.8", "tensile_yield_strength_at_room_temperature(MPa)": "N", "tensile_strain_at_room_temperature(%)": "N", "compressive_yield_strength_at_1073K(MPa)": "N", "compressive_yield_strength_at_1273K(MPa)": "85"}
{"doi": "10.1016/j.msea.2020.139409", "title": "Structures and mechanical properties of Ti-Nb-Cr-V-Ni-Al refractory high entropy alloys", "composition_formula": "Ti39.1Nb23.4Cr10V10Ni10.5Al7", "process_method_1": "arc melting", "process_method_2": "arc melting + anneal", "process_description": "prepared by arc melting of the elements in a low-pressure, high-purity argon atmosphere inside a water-cooled copper cavity. The ingots were remelted at least 5 times to ensure chemical homogeneity. Some specimens were annealed at 1000°C for 24 h", "phase": "BCC+σ+Ti2Ni", "single_solution_phase": "False", "intermetallic_phase": "True", "density(g/cm³)": "N", "hardness(HV)": "N", "compressive_yield_strength_at_room_temperature(MPa)": "1270", "compressive_strain_at_room_temperature(%)": "8.9", "tensile_yield_strength_at_room_temperature(MPa)": "N", "tensile_strain_at_room_temperature(%)": "N", "compressive_yield_strength_at_1073K(MPa)": "N", "compressive_yield_strength_at_1273K(MPa)": "110"}
{"doi": "10.1016/j.msea.2020.139409", "title": "Structures and mechanical properties of Ti-Nb-Cr-V-Ni-Al refractory high entropy alloys", "composition_formula": "Ti34.4Nb20.6Cr10V10Ni15Al10", "process_method_1": "arc melting", "process_method_2": "arc melting + anneal", "process_description": "prepared by arc melting of the elements in a low-pressure, high-purity argon atmosphere inside a water-cooled copper cavity. The ingots were remelted at least 5 times to ensure chemical homogeneity. Some specimens were annealed at 1000°C for 24 h", "phase": "BCC+σ+Ti2Ni", "single_solution_phase": "False", "intermetallic_phase": "True", "density(g/cm³)": "N", "hardness(HV)": "1085", "compressive_yield_strength_at_room_temperature(MPa)": "1395", "compressive_strain_at_room_temperature(%)": "0", "tensile_yield_strength_at_room_temperature(MPa)": "N", "tensile_strain_at_room_temperature(%)": "N", "compressive_yield_strength_at_1073K(MPa)": "N", "compressive_yield_strength_at_1273K(MPa)": "285"}
