Repository: Gaotc1011/RHEA-LLM

# RHEA-LLM

Official code repository for the manuscript:

> **"LLM-enabled discovery of lightweight refractory high entropy alloy exhibiting 879 MPa yield strength at 1473 K"**
> *(manuscript submitted / under review)*

This repository contains the complete code pipeline that uses large language models (LLMs) to accelerate the discovery and design of lightweight refractory high-entropy alloys (RHEAs), covering literature data extraction, model fine-tuning, property prediction, inverse alloy design, benchmarking against conventional machine learning, and model interpretability analysis.

---

File: 1-data-prepare/data_evaluate/output_test/json-result-2/Superior mechanical properties and strengthening mechanisms of lightweight AlxCrNbVMo refractory high-entropy alloys.jsonl
{"doi": "10.1016/j.jmst.2020.07.012", "title": "Superior mechanical properties and strengthening mechanisms of lightweight AlxCrNbVMo refractory high-entropy alloys (x = 0, 0.5, 1.0) fabricated by the powder metallurgy process", "composition_formula": "Cr25Nb25V25Mo25", "process_method_1": "powder metallurgy", "process_method_2": "high-energy ball milling+spark plasma sintering", "process_description": "prepared by high-energy planetary milling at 200 rpm for 12 h under argon, followed by spark plasma sintering at 1200°C", "phase": "BCC", "single_solution_phase": "True", "intermetallic_phase": "False", "density(g/cm³)": "8.03", "hardness(HV)": "N", "compressive_yield_strength_at_room_temperature(MPa)": "2743", "compressive_strain_at_room_temperature(%)": "9.9", "tensile_yield_strength_at_room_temperature(MPa)": "N", "tensile_strain_at_room_temperature(%)": "N", "compressive_yield_strength_at_1073K(MPa)": "1513", "compressive_yield_strength_at_1273K(MPa)": "N"}
{"doi": "10.1016/j.jmst.2020.07.012", "title": "Superior mechanical properties and strengthening mechanisms of lightweight AlxCrNbVMo refractory high-entropy alloys (x = 0, 0.5, 1.0) fabricated by the powder metallurgy process", "composition_formula": "Al11.11Cr22.22Nb22.22V22.22Mo22.22", "process_method_1": "powder metallurgy", "process_method_2": "high-energy ball milling+spark plasma sintering", "process_description": "prepared by high-energy planetary milling at 200 rpm for 12 h under argon, followed by spark plasma sintering at 1200°C", "phase": "BCC", "single_solution_phase": "True", "intermetallic_phase": "False", "density(g/cm³)": "7.53", "hardness(HV)": "N", "compressive_yield_strength_at_room_temperature(MPa)": "2497", "compressive_strain_at_room_temperature(%)": "13.5", "tensile_yield_strength_at_room_temperature(MPa)": "N", "tensile_strain_at_room_temperature(%)": "N", "compressive_yield_strength_at_1073K(MPa)": "1178", "compressive_yield_strength_at_1273K(MPa)": "N"}
{"doi": "10.1016/j.jmst.2020.07.012", "title": "Superior mechanical properties and strengthening mechanisms of lightweight AlxCrNbVMo refractory high-entropy alloys (x = 0, 0.5, 1.0) fabricated by the powder metallurgy process", "composition_formula": "Al20Cr20Nb20V20Mo20", "process_method_1": "powder metallurgy", "process_method_2": "high-energy ball milling+spark plasma sintering", "process_description": "prepared by high-energy planetary milling at 200 rpm for 12 h under argon, followed by spark plasma sintering at 1200°C", "phase": "BCC", "single_solution_phase": "True", "intermetallic_phase": "False", "density(g/cm³)": "7.05", "hardness(HV)": "N", "compressive_yield_strength_at_room_temperature(MPa)": "2326", "compressive_strain_at_room_temperature(%)": "18.1", "tensile_yield_strength_at_room_temperature(MPa)": "N", "tensile_strain_at_room_temperature(%)": "N", "compressive_yield_strength_at_1073K(MPa)": "1085", "compressive_yield_strength_at_1273K(MPa)": "N"}

File: 1-data-prepare/data_evaluate/output_test/json-result-2/Tensile creep behavior of the Nb45Ta25Ti15Hf15 refractory high entropy alloy.jsonl
{"doi": "10.1016/j.actamat.2024.119940", "title": "Tensile creep behavior of the Nb45Ta25Ti15Hf15 refractory high entropy alloy", "composition_formula": "Nb45Ta25Ti15Hf15", "process_method_1": "arc melting", "process_method_2": "vacuum arc melting + cold rolling-annealing", "process_description": "prepared by vacuum arc melting high-purity elemental refractory metals (99.95%+ purity) under 1×10−5 torr vacuum with Ti gettering, followed by flipping and remelting five times for homogeneity. The material underwent 90% thickness reduction via cold rolling to 0.6 mm thickness, then annealed at 1373 K for 1 hour in stainless steel bags to minimize oxygen and nitrogen absorption.", "phase": "BCC_A2", "single_solution_phase": "True", "intermetallic_phase": "False", "density(g/cm³)": "N", "hardness(HV)": "N", "compressive_yield_strength_at_room_temperature(MPa)": "N", "compressive_strain_at_room_temperature(%)": "N", "tensile_yield_strength_at_room_temperature(MPa)": "N", "tensile_strain_at_room_temperature(%)": "N", "compressive_yield_strength_at_1073K(MPa)": "N", "compressive_yield_strength_at_1273K(MPa)": "N"}

File: 1-data-prepare/data_evaluate/output_test/json-result-2/Ultra-fine grain TixVNbMoTa refractory high-entropy alloys with superior mechanical properties fabricated by powder metallurgy.jsonl
{"doi": "10.1016/j.jallcom.2020.158592", "title": "Ultra-fine grain TixVNbMoTa refractory high-entropy alloys with superior mechanical properties fabricated by powder metallurgy", "composition_formula": "Ti11.12V22.22Nb22.22Mo22.22Ta22.22", "process_method_1": "powder metallurgy", "process_method_2": "mechanical alloying+spark plasma sintering", "process_description": "prepared by high-energy ball milling using elemental powders of Ti, V, Nb, Mo, and Ta with a ball-to-powder weight ratio of 10:1 at 350 rpm for 40 h under argon atmosphere, followed by spark plasma sintering at 1600 °C for 10 min with an axial pressure of 50 MPa under vacuum.", "phase": "BCC_A2+FCC", "single_solution_phase": "False", "intermetallic_phase": "True", "density(g/cm³)": "N", "hardness(HV)": "573", "compressive_yield_strength_at_room_temperature(MPa)": "2563", "compressive_strain_at_room_temperature(%)": "8.6", "tensile_yield_strength_at_room_temperature(MPa)": "N", "tensile_strain_at_room_temperature(%)": "N", "compressive_yield_strength_at_1073K(MPa)": "N", "compressive_yield_strength_at_1273K(MPa)": "N"}
{"doi": "10.1016/j.jallcom.2020.158592", "title": "Ultra-fine grain TixVNbMoTa refractory high-entropy alloys with superior mechanical properties fabricated by powder metallurgy", "composition_formula": "Ti20V20Nb20Mo20Ta20", "process_method_1": "powder metallurgy", "process_method_2": "mechanical alloying+spark plasma sintering", "process_description": "prepared by high-energy ball milling using elemental powders of Ti, V, Nb, Mo, and Ta with a ball-to-powder weight ratio of 10:1 at 350 rpm for 40 h under argon atmosphere, followed by spark plasma sintering at 1600 °C for 10 min with an axial pressure of 50 MPa under vacuum.", "phase": "BCC_A2+FCC", "single_solution_phase": "False", "intermetallic_phase": "True", "density(g/cm³)": "N", "hardness(HV)": "542", "compressive_yield_strength_at_room_temperature(MPa)": "2208", "compressive_strain_at_room_temperature(%)": "24.9", "tensile_yield_strength_at_room_temperature(MPa)": "N", "tensile_strain_at_room_temperature(%)": "N", "compressive_yield_strength_at_1073K(MPa)": "N", "compressive_yield_strength_at_1273K(MPa)": "N"}
{"doi": "10.1016/j.jallcom.2020.158592", "title": "Ultra-fine grain TixVNbMoTa refractory high-entropy alloys with superior mechanical properties fabricated by powder metallurgy", "composition_formula": "Ti27.28V18.18Nb18.18Mo18.18Ta18.18", "process_method_1": "powder metallurgy", "process_method_2": "mechanical alloying+spark plasma sintering", "process_description": "prepared by high-energy ball milling using elemental powders of Ti, V, Nb, Mo, and Ta with a ball-to-powder weight ratio of 10:1 at 350 rpm for 40 h under argon atmosphere, followed by spark plasma sintering at 1600 °C for 10 min with an axial pressure of 50 MPa under vacuum.", "phase": "BCC_A2+FCC", "single_solution_phase": "False", "intermetallic_phase": "True", "density(g/cm³)": "N", "hardness(HV)": "605", "compressive_yield_strength_at_room_temperature(MPa)": "2696", "compressive_strain_at_room_temperature(%)": "10.8", "tensile_yield_strength_at_room_temperature(MPa)": "N", "tensile_strain_at_room_temperature(%)": "N", "compressive_yield_strength_at_1073K(MPa)": "N", "compressive_yield_strength_at_1273K(MPa)": "N"}
{"doi": "10.1016/j.jallcom.2020.158592", "title": "Ultra-fine grain TixVNbMoTa refractory high-entropy alloys with superior mechanical properties fabricated by powder metallurgy", "composition_formula": "Ti33.32V16.67Nb16.67Mo16.67Ta16.67", "process_method_1": "powder metallurgy", "process_method_2": "mechanical alloying+spark plasma sintering", "process_description": "prepared by high-energy ball milling using elemental powders of Ti, V, Nb, Mo, and Ta with a ball-to-powder weight ratio of 10:1 at 350 rpm for 40 h under argon atmosphere, followed by spark plasma sintering at 1600 °C for 10 min with an axial pressure of 50 MPa under vacuum.", "phase": "BCC_A2+FCC", "single_solution_phase": "False", "intermetallic_phase": "True", "density(g/cm³)": "N", "hardness(HV)": "634", "compressive_yield_strength_at_room_temperature(MPa)": "2824", "compressive_strain_at_room_temperature(%)": "7.9", "tensile_yield_strength_at_room_temperature(MPa)": "N", "tensile_strain_at_room_temperature(%)": "N", "compressive_yield_strength_at_1073K(MPa)": "N", "compressive_yield_strength_at_1273K(MPa)": "N"}
