Repository: Gaotc1011/RHEA-LLM

# RHEA-LLM

Official code repository for the manuscript:

> **"LLM-enabled discovery of lightweight refractory high entropy alloy exhibiting 879 MPa yield strength at 1473 K"**
> *(manuscript submitted / under review)*

This repository contains the complete code pipeline that uses large language models (LLMs) to accelerate the discovery and design of lightweight refractory high-entropy alloys (RHEAs), covering literature data extraction, model fine-tuning, property prediction, inverse alloy design, benchmarking against conventional machine learning, and model interpretability analysis.

---

## Repository Structure

```
all-code/
├── 1-data-prepare/            # Literature data extraction and SFT dataset construction
├── 2-model-train/             # Fine-tuning, prediction and evaluation of the LLM (Qwen3-8B)
├── 3-alloy-design/            # LLM-driven inverse design of lightweight RHEAs
├── 4-LLM-ML_compare/          # Benchmarking the LLM against conventional ML models
└── 5-model_interpretability/  # Attention-based interpretability analysis
```

### 1. `1-data-prepare/` — Data extraction & dataset construction

| Script | Description |
|--------|-------------|
| `1-data_extraction.py` | Converts RHEA literature PDFs to text (`marker`) and extracts composition / processing / microstructure / mechanical-property records into structured JSON using DeepSeek-V3, with DeepSeek-R1 used for result checking |
| `2-dataset_analysis-composition.py` | Statistical analysis of alloy compositions (element frequency, co-occurrence, etc.) |
| `2-dataset_analysis-property+phase.py` | Statistical analysis of properties and phase constitution |
| `3-data_evaluate_composition+phase+property.py` | Data cleaning / evaluation of composition, phase and property records |
| `3-data_evaluate_process.py` | Data cleaning / evaluation of processing routes |
| `4-dataset_to_sft.py` | Converts the curated database into instruction-format SFT (supervised fine-tuning) data |
| `4-dataset_to_sft-scale.py` | SFT data generation with scaled property targets |

Supporting folders: `src-pdf/` (source literature), `extraction-output/` (raw extracted records), `data_analysis/`, `data_evaluate/`, `sft_data/` (training/validation sets).

### 2. `2-model-train/` — Model fine-tuning, prediction & evaluation

| Script | Description |
|--------|-------------|
| `1-model_fine_tuning.py` | Supervised fine-tuning of Qwen3-8B (supports `full`, `freeze` and `lora` strategies; training tracked with SwanLab) |
| `2-model_predict.py` | Property prediction on validation / test alloys with the fine-tuned model |
| `3-mode_evaluate.py` | Quantitative evaluation of prediction accuracy (per-property metrics and plots) |

> **Note:** the fine-tuned checkpoint (`Qwen-3-8B-RHEA-property-predictor/`) is **not included** in this repository due to its size (~15 GB). The base model `Qwen3-8B` should be downloaded separately (e.g., from Hugging Face / ModelScope) and placed under `LLM-model/`.

### 3. `3-alloy-design/` — LLM-driven alloy design

| Script | Description |
|--------|-------------|
| `1-design.py` | LLM-based generation / iterative optimization of lightweight RHEA compositions targeting high yield strength at elevated temperature (1473 K) |
| `2-result_analysis.py` | Analysis of designed candidates against the training database (novelty screening, etc.) |

### 4. `4-LLM-ML_compare/` — LLM vs. conventional ML benchmarks

| Script | Description |
|--------|-------------|
| `0-data_process.py` | Prepares tabular feature data for classical ML baselines |
| `1-ML_model.py` | Trains conventional ML models (e.g., tree-based / kernel models) on the same dataset |
| `2-ML_predict.py` | Generates ML predictions for comparison with the fine-tuned LLM |

### 5. `5-model_interpretability/` — Model interpretability

| Script | Description |
|--------|-------------|
| `interpretability.py` | Extracts and visualizes layer / head attention maps of the fine-tuned model during property prediction (`raw_attention_data-*/` contains exported attention visualizations) |

---

## Environment

Main dependencies (Python ≥ 3.10):

```
torch
transformers
peft
datasets
accelerate
swanlab
openai
marker-pdf
pandas
matplotlib
```

```bash
pip install torch transformers peft datasets accelerate swanlab openai marker-pdf pandas matplotlib
```

## Usage

The workflow follows the numbering of the folders:

```bash

# Step 2: fine-tune, predict and evaluate
cd ../2-model-train
python 1-model_fine_tuning.py        # requires the Qwen3-8B base model
python 2-model_predict.py
python 3-mode_evaluate.py

## Data availability

The literature-derived dataset (extracted JSON records), the SFT training/validation sets, and the source PDFs used in the study are included under `1-data-prepare/`. The fine-tuned model weights are not distributed in this repository.

File: 1-data-prepare/extraction-output/json-result/3D printable low density B2+BCC refractory element based complex concentrated alloy with high compressive strength and plasticity.jsonl
{"doi": "10.1016/j.scriptamat.2022.115160", "title": "3D printable low density B2+BCC refractory element based complex concentrated alloy with high compressive strength and plasticity", "composition_formula": "Al10Nb15Ta5Ti30Zr40", "process_method_1": "additive manufacturing", "process_method_2": "laser powder bed fusion", "process_description": "prepared by laser powder bed fusion technique using a feedstock of pre-alloyed powders with optimized process parameters: laser power 230 W, scanning speed 900 mm/s, hatch spacing 62 μm, and layer thickness 30 μm.", "phase": "B2+BCC", "single_solution_phase": "False", "intermetallic_phase": "True", "density(g/cm³)": "6.448", "hardness(HV)": "N", "compressive_yield_strength_at_room_temperature(MPa)": "1400", "compressive_strain_at_room_temperature(%)": "45", "tensile_yield_strength_at_room_temperature(MPa)": "N", "tensile_strain_at_room_temperature(%)": "N", "compressive_yield_strength_at_1073K(MPa)": "N", "compressive_yield_strength_at_1273K(MPa)": "N"}

File: 1-data-prepare/extraction-output/json-result/A Novel BCCB2 Structural Nb38Ti35Al15V6Cr4(TaHfMoW)2 Refractory High-Entropy Alloy with Excellent Specific Yield Strength-Plasticity Synergy.jsonl
{"doi": "10.1016/j.ijrmhm.2020.105357", "title": "A Novel BCC/B2 Structural Nb38Ti35Al15V6Cr4(TaHfMoW)2 Refractory High-Entropy Alloy with Excellent Specific Yield Strength-Plasticity Synergy", "composition_formula": "Nb38Ti35Al16V6Cr4Ta0.5Hf0.5Mo0.5W0.5", "process_method_1": "arc melting", "process_method_2": "vacuum arc melting + intermediate alloy preparation", "process_description": "prepared by vacuum arc melting under an argon atmosphere with 99.9 wt% purity metals. Intermediate alloys Nb-Hf-Mo-Ta-W and Ti-Al-V-Cr were separately prepared and amalgamated to form button ingots.", "phase": "BCC+B2", "single_solution_phase": "False", "intermetallic_phase": "True", "density(g/cm³)": "6.3", "hardness(HV)": "N", "compressive_yield_strength_at_room_temperature(MPa)": "1023", "compressive_strain_at_room_temperature(%)": "50", "tensile_yield_strength_at_room_temperature(MPa)": "N", "tensile_strain_at_room_temperature(%)": "N", "compressive_yield_strength_at_1073K(MPa)": "531", "compressive_yield_strength_at_1273K(MPa)": "137"}

File: 1-data-prepare/extraction-output/json-result/A Novel Non-Equiatomic (W35Ta35Mo15Nb15)95Ni5 Refractory High Entropy Alloy with High Density Fabricated by Powder Metallurgical Process.jsonl
{"doi": "10.3390/met10111500", "title": "A Novel Non-Equiatomic (W35Ta35Mo15Nb15)95Ni5 Refractory High Entropy Alloy with High Density Fabricated by Powder Metallurgical Process", "composition_formula": "W33.25Ta33.25Mo14.25Nb14.25Ni5", "process_method_1": "powder metallurgy", "process_method_2": "mechanical alloying+spark plasma sintering", "process_description": "prepared by mechanical alloying (MA) of elemental W, Ta, Mo, Nb, and Ni powders (purity >99.9%, diameter <5 µm) in a high-energy planetary ball mill at 300 rpm for 12 h with a ball-to-powder ratio of 10:1 under argon atmosphere, followed by spark plasma sintering (SPS) at 1700°C for 10 min under 30 MPa pressure.", "phase": "BCC_A2+Nb5.7Ni4Ta2.3O2", "single_solution_phase": "False", "intermetallic_phase": "False", "density(g/cm³)": "14.55", "hardness(HV)": "N", "compressive_yield_strength_at_room_temperature(MPa)": "2128", "compressive_strain_at_room_temperature(%)": "8.16", "tensile_yield_strength_at_room_temperature(MPa)": "N", "tensile_strain_at_room_temperature(%)": "N", "compressive_yield_strength_at_1073K(MPa)": "N", "compressive_yield_strength_at_1273K(MPa)": "N"}

File: 1-data-prepare/extraction-output/json-result/A Novel Series of Refractory High-Entropy Alloys Ti2ZrHf0.5VNbx with High Specific Yield Strength and Good Ductility.jsonl
{"doi": "10.1007/s40195-019-00896-1", "title": "A Novel Series of Refractory High‑Entropy Alloys Ti2ZrHf0.5VNb*x* with High Specific Yield Strength and Good Ductility", "composition_formula": "Ti44.44Zr22.22Hf11.11V22.22", "process_method_1": "arc melting", "process_method_2": "vacuum arc melting", "process_description": "prepared by vacuum arc melting in a Ti-gettered argon atmosphere using pure elements of Ti, Zr, V, Nb and Hf (99.95 wt%). Approximately 35 g of alloy ingots was remelted seven times for homogeneity.", "phase": "BCC", "single_solution_phase": "True", "intermetallic_phase": "False", "density(g/cm³)": "6.47", "hardness(HV)": "338", "compressive_yield_strength_at_room_temperature(MPa)": "1160", "compressive_strain_at_room_temperature(%)": "50", "tensile_yield_strength_at_room_temperature(MPa)": "N", "tensile_strain_at_room_temperature(%)": "N", "compressive_yield_strength_at_1073K(MPa)": "85", "compressive_yield_strength_at_1273K(MPa)": "N"}
{"doi": "10.1007/s40195-019-00896-1", "title": "A Novel Series of Refractory High‑Entropy Alloys Ti2ZrHf0.5VNb*x* with High Specific Yield Strength and Good Ductility", "composition_formula": "Ti42.11Zr21.05Hf10.53V21.05Nb5.26", "process_method_1": "arc melting", "process_method_2": "vacuum arc melting", "process_description": "prepared by vacuum arc melting in a Ti-gettered argon atmosphere using pure elements of Ti, Zr, V, Nb and Hf (99.95 wt%). Approximately 35 g of alloy ingots was remelted seven times for homogeneity.", "phase": "BCC", "single_solution_phase": "True", "intermetallic_phase": "False", "density(g/cm³)": "6.57", "hardness(HV)": "332", "compressive_yield_strength_at_room_temperature(MPa)": "1115", "compressive_strain_at_room_temperature(%)": "50", "tensile_yield_strength_at_room_temperature(MPa)": "N", "tensile_strain_at_room_temperature(%)": "N", "compressive_yield_strength_at_1073K(MPa)": "N", "compressive_yield_strength_at_1273K(MPa)": "N"}
{"doi": "10.1007/s40195-019-00896-1", "title": "A Novel Series of Refractory High‑Entropy Alloys Ti2ZrHf0.5VNb*x* with High Specific Yield Strength and Good Ductility", "composition_formula": "Ti40.00Zr20.00Hf10.00V20.00Nb10.00", "process_method_1": "arc melting", "process_method_2": "vacuum arc melting", "process_description": "prepared by vacuum arc melting in a Ti-gettered argon atmosphere using pure elements of Ti, Zr, V, Nb and Hf (99.95 wt%). Approximately 35 g of alloy ingots was remelted seven times for homogeneity.", "phase": "BCC", "single_solution_phase": "True", "intermetallic_phase": "False", "density(g/cm³)": "6.66", "hardness(HV)": "323", "compressive_yield_strength_at_room_temperature(MPa)": "1065", "compressive_strain_at_room_temperature(%)": "50", "tensile_yield_strength_at_room_temperature(MPa)": "N", "tensile_strain_at_room_temperature(%)": "N", "compressive_yield_strength_at_1073K(MPa)": "135", "compressive_yield_strength_at_1273K(MPa)": "N"}
{"doi": "10.1007/s40195-019-00896-1", "title": "A Novel Series of Refractory High‑Entropy Alloys Ti2ZrHf0.5VNb*x* with High Specific Yield Strength and Good Ductility", "composition_formula": "Ti38.10Zr19.05Hf9.52V19.05Nb14.29", "process_method_1": "arc melting", "process_method_2": "vacuum arc melting", "process_description": "prepared by vacuum arc melting in a Ti-gettered argon atmosphere using pure elements of Ti, Zr, V, Nb and Hf (99.95 wt%). Approximately 35 g of alloy ingots was remelted seven times for homogeneity.", "phase": "BCC", "single_solution_phase": "True", "intermetallic_phase": "False", "density(g/cm³)": "6.77", "hardness(HV)": "319", "compressive_yield_strength_at_room_temperature(MPa)": "1025", "compressive_strain_at_room_temperature(%)": "50", "tensile_yield_strength_at_room_temperature(MPa)": "N", "tensile_strain_at_room_temperature(%)": "N", "compressive_yield_strength_at_1073K(MPa)": "N", "compressive_yield_strength_at_1273K(MPa)": "N"}
{"doi": "10.1007/s40195-019-00896-1", "title": "A Novel Series of Refractory High‑Entropy Alloys Ti2ZrHf0.5VNb*x* with High Specific Yield Strength and Good Ductility", "composition_formula": "Ti36.36Zr18.18Hf9.09V18.18Nb18.18", "process_method_1": "arc melting", "process_method_2": "vacuum arc melting", "process_description": "prepared by vacuum arc melting in a Ti-gettered argon atmosphere using pure elements of Ti, Zr, V, Nb and Hf (99.95 wt%). Approximately 35 g of alloy ingots was remelted seven times for homogeneity.", "phase": "BCC", "single_solution_phase": "True", "intermetallic_phase": "False", "density(g/cm³)": "6.84", "hardness(HV)": "310", "compressive_yield_strength_at_room_temperature(MPa)": "980", "compressive_strain_at_room_temperature(%)": "50", "tensile_yield_strength_at_room_temperature(MPa)": "N", "tensile_strain_at_room_temperature(%)": "N", "compressive_yield_strength_at_1073K(MPa)": "195", "compressive_yield_strength_at_1273K(MPa)": "N"}

File: 1-data-prepare/extraction-output/json-result/A combinatorial evaluation of TiZrV0.5Nb0.5Six refractory high entropy alloys Microstructure, mechanical properties, wear and oxidation behaviors.jsonl
{"doi": "10.1016/j.matchar.2023.112956", "title": "A combinatorial evaluation of TiZrV0.5Nb0.5Six refractory high entropy alloys: Microstructure, mechanical properties, wear and oxidation behaviors", "composition_formula": "Ti28.57Zr28.57V14.29Nb14.29Si14.29", "process_method_1": "arc melting", "process_method_2": "vacuum arc melting+anneal-hot pressing", "process_description": "prepared by vacuum arc-melting from Ti, Zr, V, Nb and Si elements of 99.5 wt% purity. Each ingot was flipped over and remelted at least six times and then molded into a plate by the casting process. Subsequently, the alloys were annealed for 24 h and hot pressed with a pressure of 30 MPa for 30 min under high vacuum conditions in a high vacuum hot pressing sintering furnace at 1100°C to achieve further homogenization and densification.", "phase": "BCC+silicide", "single_solution_phase": "False", "intermetallic_phase": "True", "density(g/cm³)": "N", "hardness(HV)": "453.5", "compressive_yield_strength_at_room_temperature(MPa)": "1258.8", "compressive_strain_at_room_temperature(%)": "33.3", "tensile_yield_strength_at_room_temperature(MPa)": "N", "tensile_strain_at_room_temperature(%)": "N", "compressive_yield_strength_at_1073K(MPa)": "N", "compressive_yield_strength_at_1273K(MPa)": "N"}
{"doi": "10.1016/j.matchar.2023.112956", "title": "A combinatorial evaluation of TiZrV0.5Nb0.5Six refractory high entropy alloys: Microstructure, mechanical properties, wear and oxidation behaviors", "composition_formula": "Ti30.30Zr30.30V12.12Nb12.12Si15.15", "process_method_1": "arc melting", "process_method_2": "vacuum arc melting+anneal-hot pressing", "process_description": "prepared by vacuum arc-melting from Ti, Zr, V, Nb and Si elements of 99.5 wt% purity. Each ingot was flipped over and remelted at least six times and then molded into a plate by the casting process. Subsequently, the alloys were annealed for 24 h and hot pressed with a pressure of 30 MPa for 30 min under high vacuum conditions in a high vacuum hot pressing sintering furnace at 1100°C to achieve further homogenization and densification.", "phase": "BCC+silicide", "single_solution_phase": "False", "intermetallic_phase": "True", "density(g/cm³)": "N", "hardness(HV)": "419.8", "compressive_yield_strength_at_room_temperature(MPa)": "1120.3", "compressive_strain_at_room_temperature(%)": "37.2", "tensile_yield_strength_at_room_temperature(MPa)": "N", "tensile_strain_at_room_temperature(%)": "N", "compressive_yield_strength_at_1073K(MPa)": "N", "compressive_yield_strength_at_1273K(MPa)": "N"}
{"doi": "10.1016/j.matchar.2023.112956", "title": "A combinatorial evaluation of TiZrV0.5Nb0.5Six refractory high entropy alloys: Microstructure, mechanical properties, wear and oxidation behaviors", "composition_formula": "Ti31.75Zr31.75V10.58Nb10.58Si15.34", "process_method_1": "arc melting", "process_method_2": "vacuum arc melting+anneal-hot pressing", "process_description": "prepared by vacuum arc-melting from Ti, Zr, V, Nb and Si elements of 99.5 wt% purity. Each ingot was flipped over and remelted at least six times and then molded into a plate by the casting process. Subsequently, the alloys were annealed for 24 h and hot pressed with a pressure of 30 MPa for 30 min under high vacuum conditions in a high vacuum hot pressing sintering furnace at 1100°C to achieve further homogenization and densification.", "phase": "BCC+silicide", "single_solution_phase": "False", "intermetallic_phase": "True", "density(g/cm³)": "N", "hardness(HV)": "384", "compressive_yield_strength_at_room_temperature(MPa)": "1013.1", "compressive_strain_at_room_temperature(%)": "43", "tensile_yield_strength_at_room_temperature(MPa)": "N", "tensile_strain_at_room_temperature(%)": "N", "compressive_yield_strength_at_1073K(MPa)": "N", "compressive_yield_strength_at_1273K(MPa)": "N"}
{"doi": "10.1016/j.matchar.2023.112956", "title": "A combinatorial evaluation of TiZrV0.5Nb0.5Six refractory high entropy alloys: Microstructure, mechanical properties, wear and oxidation behaviors", "composition_formula": "Ti33.33Zr33.33V16.67Nb16.67", "process_method_1": "arc melting", "process_method_2": "vacuum arc melting+anneal-hot pressing", "process_description": "prepared by vacuum arc-melting from Ti, Zr, V, Nb and Si elements of 99.5 wt% purity. Each ingot was flipped over and remelted at least six times and then molded into a plate by the casting process. Subsequently, the alloys were annealed for 24 h and hot pressed with a pressure of 30 MPa for 30 min under high vacuum conditions in a high vacuum hot pressing sintering furnace at 1100°C to achieve further homogenization and densification.", "phase": "BCC", "single_solution_phase": "True", "intermetallic_phase": "False", "density(g/cm³)": "N", "hardness(HV)": "368", "compressive_yield_strength_at_room_temperature(MPa)": "888.6", "compressive_strain_at_room_temperature(%)": "50", "tensile_yield_strength_at_room_temperature(MPa)": "N", "tensile_strain_at_room_temperature(%)": "N", "compressive_yield_strength_at_1073K(MPa)": "N", "compressive_yield_strength_at_1273K(MPa)": "N"}

File: 1-data-prepare/extraction-output/json-result/A fine-grained NbMoTaWVCr refractory high-entropy alloy with ultra-high strength Microstructural evolution and mechanical properties.jsonl
{"doi": "10.1016/j.jallcom.2018.11.318", "title": "A fine-grained NbMoTaWVCr refractory high-entropy alloy with ultra-high strength: Microstructural evolution and mechanical properties", "composition_formula": "Nb16.67Mo16.67Ta16.67W16.67V16.67Cr16.67", "process_method_1": "powder metallurgy", "process_method_2": "mechanically alloying+spark plasma sintering", "process_description": "prepared by mechanically alloying equiatomic Nb, Mo, Ta, W, V, and Cr powders, followed by spark plasma sintering at 1500°C for 10 min under 30 MPa pressure in vacuum.", "phase": "BCC+C15Laves+Ta2VO6", "single_solution_phase": "False", "intermetallic_phase": "True", "density(g/cm³)": "11.16", "hardness(HV)": "1010", "compressive_yield_strength_at_room_temperature(MPa)": "3416", "compressive_strain_at_room_temperature(%)": "5.3", "tensile_yield_strength_at_room_temperature(MPa)": "N", "tensile_strain_at_room_temperature(%)": "N", "compressive_yield_strength_at_1073K(MPa)": "N", "compressive_yield_strength_at_1273K(MPa)": "N"}
{"doi": "10.1016/j.jallcom.2018.11.318", "title": "A fine-grained NbMoTaWVCr refractory high-entropy alloy with ultra-high strength: Microstructural evolution and mechanical properties", "composition_formula": "Nb16.67Mo16.67Ta16.67W16.67V16.67Cr16.67", "process_method_1": "powder metallurgy", "process_method_2": "mechanically alloying+spark plasma sintering", "process_description": "prepared by mechanically alloying equiatomic Nb, Mo, Ta, W, V, and Cr powders, followed by spark plasma sintering at 1400°C for 10 min under 30 MPa pressure in vacuum.", "phase": "BCC+C15Laves+Ta2VO6", "single_solution_phase": "False", "intermetallic_phase": "True", "density(g/cm³)": "11.23", "hardness(HV)": "1072", "compressive_yield_strength_at_room_temperature(MPa)": "N", "compressive_strain_at_room_temperature(%)": "N", "tensile_yield_strength_at_room_temperature(MPa)": "N", "tensile_strain_at_room_temperature(%)": "N", "compressive_yield_strength_at_1073K(MPa)": "N", "compressive_yield_strength_at_1273K(MPa)": "N"}
{"doi": "10.1016/j.jallcom.2018.11.318", "title": "A fine-grained NbMoTaWVCr refractory high-entropy alloy with ultra-high strength: Microstructural evolution and mechanical properties", "composition_formula": "Nb16.67Mo16.67Ta16.67W16.67V16.67Cr16.67", "process_method_1": "powder metallurgy", "process_method_2": "mechanically alloying+spark plasma sintering", "process_description": "prepared by mechanically alloying equiatomic Nb, Mo, Ta, W, V, and Cr powders, followed by spark plasma sintering at 1600°C for 10 min under 30 MPa pressure in vacuum.", "phase": "BCC+C14Laves+Ta2VO6", "single_solution_phase": "False", "intermetallic_phase": "True", "density(g/cm³)": "11.06", "hardness(HV)": "991", "compressive_yield_strength_at_room_temperature(MPa)": "3410", "compressive_strain_at_room_temperature(%)": "2.0", "tensile_yield_strength_at_room_temperature(MPa)": "N", "tensile_strain_at_room_temperature(%)": "N", "compressive_yield_strength_at_1073K(MPa)": "N", "compressive_yield_strength_at_1273K(MPa)": "N"}
{"doi": "10.1016/j.jallcom.2018.11.318", "title": "A fine-grained NbMoTaWVCr refractory high-entropy alloy with ultra-high strength: Microstructural evolution and mechanical properties", "composition_formula": "Nb16.67Mo16.67Ta16.67W16.67V16.67Cr16.67", "process_method_1": "powder metallurgy", "process_method_2": "mechanically alloying+spark plasma sintering", "process_description": "prepared by mechanically alloying equiatomic Nb, Mo, Ta, W, V, and Cr powders, followed by spark plasma sintering at 1700°C for 10 min under 30 MPa pressure in vacuum.", "phase": "BCC+Ta2VO6", "single_solution_phase": "False", "intermetallic_phase": "False", "density(g/cm³)": "11.02", "hardness(HV)": "988", "compressive_yield_strength_at_room_temperature(MPa)": "3338", "compressive_strain_at_room_temperature(%)": "1.9", "tensile_yield_strength_at_room_temperature(MPa)": "N", "tensile_strain_at_room_temperature(%)": "N", "compressive_yield_strength_at_1073K(MPa)": "N", "compressive_yield_strength_at_1273K(MPa)": "N"}

File: 1-data-prepare/extraction-output/json-result/A high-density non-equiatomic WTaMoNbV high-entropy alloy Alloying behavior, microstructure and mechanical properties.jsonl
{"doi": "10.1016/j.jallcom.2021.162505", "title": "A high-density non-equiatomic WTaMoNbV high-entropy alloy: Alloying behavior, microstructure and mechanical properties", "composition_formula": "W35Ta35Mo10Nb10V10", "process_method_1": "powder metallurgy", "process_method_2": "mechanical alloying+spark plasma sintering", "process_description": "prepared by mechanical alloying of high-purity W, Ta, Mo, Nb and V powders (99.9 wt%) in stainless-steel vials with tungsten carbide balls at a ball-to-powder ratio of 10:1 using a planetary ball mill at 300 rpm for 55 h, followed by spark plasma sintering at 1600-1800°C for 1-10 min under 30 MPa axial pressure in vacuum.", "phase": "BCC_A2+Ta2VO6", "single_solution_phase": "False", "intermetallic_phase": "False", "density(g/cm³)": "14.65", "hardness(HV)": "663", "compressive_yield_strength_at_room_temperature(MPa)": "2519", "compressive_strain_at_room_temperature(%)": "N", "tensile_yield_strength_at_room_temperature(MPa)": "N", "tensile_strain_at_room_temperature(%)": "N", "compressive_yield_strength_at_1073K(MPa)": "N", "compressive_yield_strength_at_1273K(MPa)": "N"}

File: 1-data-prepare/extraction-output/json-result/A novel NbTaW0.5 (Mo2C)x refractory high-entropy alloy with excellent mechanical properties.jsonl
{"doi": "10.1016/j.jallcom.2021.162000", "title": "A novel NbTaW0.5(Mo2C)x refractory high-entropy alloy with excellent mechanical properties", "composition_formula": "Nb33.33Ta33.33W16.67Mo13.33C3.33", "process_method_1": "arc melting", "process_method_2": "vacuum arc melting+anneal", "process_description": "prepared by vacuum arc melting in a Ti-gettered argon atmosphere using pure elements of Nb, Ta, W (99.95 at%) and Mo2C powder (99.9 at%, 2-3 µm). The Mo2C powder was wrapped in tantalum foil and placed at the bottom. During arc melting, the ingots were flipped over and remelted at least eight times to ensure high chemical homogeneity. The annealed samples were kept at 1673 K for 12 h, cooled at 20 K/min to 1273 K, and finally furnace cooled to RT.", "phase": "BCC_A2+HCP_M2C+orthorhombic_M2C", "single_solution_phase": "False", "intermetallic_phase": "True", "density(g/cm³)": "N", "hardness(HV)": "N", "compressive_yield_strength_at_room_temperature(MPa)": "1304", "compressive_strain_at_room_temperature(%)": "22.9", "tensile_yield_strength_at_room_temperature(MPa)": "N", "tensile_strain_at_room_temperature(%)": "N", "compressive_yield_strength_at_1073K(MPa)": "N", "compressive_yield_strength_at_1273K(MPa)": "N"}
{"doi": "10.1016/j.jallcom.2021.162000", "title": "A novel NbTaW0.5(Mo2C)x refractory high-entropy alloy with excellent mechanical properties", "composition_formula": "Nb33.33Ta33.33W16.67Mo16.67C0", "process_method_1": "arc melting", "process_method_2": "vacuum arc melting", "process_description": "prepared by vacuum arc melting in a Ti-gettered argon atmosphere using pure elements of Nb, Ta, W (99.95 at%) and Mo2C powder (99.9 at%, 2-3 µm). The Mo2C powder was wrapped in tantalum foil and placed at the bottom. During arc melting, the ingots were flipped over and remelted at least eight times to ensure high chemical homogeneity.", "phase": "BCC_A2+HCP_M2C", "single_solution_phase": "False", "intermetallic_phase": "True", "density(g/cm³)": "N", "hardness(HV)": "N", "compressive_yield_strength_at_room_temperature(MPa)": "1615", "compressive_strain_at_room_temperature(%)": "13.6", "tensile_yield_strength_at_room_temperature(MPa)": "N", "tensile_strain_at_room_temperature(%)": "N", "compressive_yield_strength_at_1073K(MPa)": "N", "compressive_yield_strength_at_1273K(MPa)": "N"}
{"doi": "10.1016/j.jallcom.2021.162000", "title": "A novel NbTaW0.5(Mo2C)x refractory high-entropy alloy with excellent mechanical properties", "composition_formula": "Nb40Ta40W20", "process_method_1": "arc melting", "process_method_2": "vacuum arc melting", "process_description": "prepared by vacuum arc melting in a Ti-gettered argon atmosphere using pure elements of Nb, Ta, W (99.95 at%). The ingots were flipped over and remelted at least eight times to ensure high chemical homogeneity.", "phase": "BCC_A2", "single_solution_phase": "True", "intermetallic_phase": "False", "density(g/cm³)": "N", "hardness(HV)": "N", "compressive_yield_strength_at_room_temperature(MPa)": "1005", "compressive_strain_at_room_temperature(%)": "50", "tensile_yield_strength_at_room_temperature(MPa)": "N", "tensile_strain_at_room_temperature(%)": "N", "compressive_yield_strength_at_1073K(MPa)": "N", "compressive_yield_strength_at_1273K(MPa)": "N"}
{"doi": "10.1016/j.jallcom.2021.162000", "title": "A novel NbTaW0.5(Mo2C)x refractory high-entropy alloy with excellent mechanical properties", "composition_formula": "Nb33.33Ta33.33W16.67Mo13.33C3.33", "process_method_1": "arc melting", "process_method_2": "vacuum arc melting", "process_description": "prepared by vacuum arc melting in a Ti-gettered argon atmosphere using pure elements of Nb, Ta, W (99.95 at%) and Mo2C powder (99.9 at%, 2-3 µm). The Mo2C powder was wrapped in tantalum foil and placed at the bottom. During arc melting, the ingots were flipped over and remelted at least eight times to ensure high chemical homogeneity.", "phase": "BCC_A2+HCP_M2C", "single_solution_phase": "False", "intermetallic_phase": "True", "density(g/cm³)": "N", "hardness(HV)": "N", "compressive_yield_strength_at_room_temperature(MPa)": "N", "compressive_strain_at_room_temperature(%)": "N", "tensile_yield_strength_at_room_temperature(MPa)": "N", "tensile_strain_at_room_temperature(%)": "N", "compressive_yield_strength_at_1073K(MPa)": "1026", "compressive_yield_strength_at_1273K(MPa)": "697"}

File: 1-data-prepare/extraction-output/json-result/A novel TaMoNbCrTi refractory high-entropy alloy produced by powder metallurgy.jsonl
{"doi": "10.1088/1742-6596/2730/1/012012", "title": "A novel TaMoNbCrTi refractory high-entropy alloy produced by powder metallurgy", "composition_formula": "Ta20Mo20Nb20Cr20Ti20", "process_method_1": "powder metallurgy", "process_method_2": "mechanical alloying+spark plasma sintering", "process_description": "prepared by mechanical alloying at 350 rpm for 50 hours in argon environment, followed by spark plasma sintering at 1200 ℃ under 40 MPa axial pressure for 10 minutes", "phase": "BCC+Cr2(Ta,Nb)Laves+Ti(O,N)", "single_solution_phase": "False", "intermetallic_phase": "True", "density(g/cm³)": "9.307", "hardness(HV)": "662", "compressive_yield_strength_at_room_temperature(MPa)": "2411", "compressive_strain_at_room_temperature(%)": "11.19", "tensile_yield_strength_at_room_temperature(MPa)": "N", "tensile_strain_at_room_temperature(%)": "N", "compressive_yield_strength_at_1073K(MPa)": "N", "compressive_yield_strength_at_1273K(MPa)": "N"}
{"doi": "10.1088/1742-6596/2730/1/012012", "title": "A novel TaMoNbCrTi refractory high-entropy alloy produced by powder metallurgy", "composition_formula": "Ta20Mo20Nb20Cr20Ti20", "process_method_1": "powder metallurgy", "process_method_2": "mechanical alloying+spark plasma sintering", "process_description": "prepared by mechanical alloying at 350 rpm for 50 hours in argon environment, followed by spark plasma sintering at 1100 ℃ under 40 MPa axial pressure for 10 minutes", "phase": "BCC+Cr2(Ta,Nb)Laves+Ti(O,N)", "single_solution_phase": "False", "intermetallic_phase": "True", "density(g/cm³)": "9.201", "hardness(HV)": "704", "compressive_yield_strength_at_room_temperature(MPa)": "2736", "compressive_strain_at_room_temperature(%)": "9.65", "tensile_yield_strength_at_room_temperature(MPa)": "N", "tensile_strain_at_room_temperature(%)": "N", "compressive_yield_strength_at_1073K(MPa)": "N", "compressive_yield_strength_at_1273K(MPa)": "N"}
{"doi": "10.1088/1742-6596/2730/1/012012", "title": "A novel TaMoNbCrTi refractory high-entropy alloy produced by powder metallurgy", "composition_formula": "Ta20Mo20Nb20Cr20Ti20", "process_method_1": "powder metallurgy", "process_method_2": "mechanical alloying+spark plasma sintering", "process_description": "prepared by mechanical alloying at 350 rpm for 50 hours in argon environment, followed by spark plasma sintering at 1000 ℃ under 40 MPa axial pressure for 10 minutes", "phase": "BCC+Cr2(Ta,Nb)Laves+Ti(O,N)", "single_solution_phase": "False", "intermetallic_phase": "True", "density(g/cm³)": "8.852", "hardness(HV)": "621", "compressive_yield_strength_at_room_temperature(MPa)": "N", "compressive_strain_at_room_temperature(%)": "6.77", "tensile_yield_strength_at_room_temperature(MPa)": "N", "tensile_strain_at_room_temperature(%)": "N", "compressive_yield_strength_at_1073K(MPa)": "N", "compressive_yield_strength_at_1273K(MPa)": "N"}
{"doi": "10.1088/1742-6596/2730/1/012012", "title": "A novel TaMoNbCrTi refractory high-entropy alloy produced by powder metallurgy", "composition_formula": "Ta20Mo20Nb20Cr20Ti20", "process_method_1": "powder metallurgy", "process_method_2": "mechanical alloying+spark plasma sintering", "process_description": "prepared by mechanical alloying at 350 rpm for 50 hours in argon environment, followed by spark plasma sintering at 1300 ℃ under 40 MPa axial pressure for 10 minutes", "phase": "BCC+Ti(O,N)", "single_solution_phase": "False", "intermetallic_phase": "False", "density(g/cm³)": "9.349", "hardness(HV)": "610", "compressive_yield_strength_at_room_temperature(MPa)": "1990", "compressive_strain_at_room_temperature(%)": "10.82", "tensile_yield_strength_at_room_temperature(MPa)": "N", "tensile_strain_at_room_temperature(%)": "N", "compressive_yield_strength_at_1073K(MPa)": "N", "compressive_yield_strength_at_1273K(MPa)": "N"}

File: 1-data-prepare/extraction-output/json-result/A novel light-weight refractory high-entropy alloy with high specific strength and intrinsic deformability.jsonl
{"doi": "10.1016/j.matlet.2020.129255", "title": "A novel light-weight refractory high-entropy alloy with high specific strength and intrinsic deformability", "composition_formula": "Al20Nb40Ti20V20", "process_method_1": "arc melting", "process_method_2": "arc melting + drop-casting", "process_description": "prepared by arc melting mixtures of pure metals (>99.9 wt%) in a high-purity argon atmosphere using the same arc melter and similar procedures as described previously.", "phase": "B2", "single_solution_phase": "True", "intermetallic_phase": "True", "density(g/cm³)": "6.19", "hardness(HV)": "N", "compressive_yield_strength_at_room_temperature(MPa)": "1043", "compressive_strain_at_room_temperature(%)": "33", "tensile_yield_strength_at_room_temperature(MPa)": "N", "tensile_strain_at_room_temperature(%)": "N", "compressive_yield_strength_at_1073K(MPa)": "612", "compressive_yield_strength_at_1273K(MPa)": "144"}

File: 1-data-prepare/extraction-output/json-result/A novel refractory WMoVCrTa high-entropy alloy possessing fine combination of compressive stress-strain and high hardness properties.jsonl
{"doi": "10.1016/j.apt.2020.10.008", "title": "A novel refractory WMoVCrTa high-entropy alloy possessing fine combination of compressive stress-strain and high hardness properties", "composition_formula": "W20Mo20V20Cr20Ta20", "process_method_1": "powder metallurgy", "process_method_2": "mechanical alloying+vacuum arc melting-heat treatment", "process_description": "prepared by mechanical alloying of elemental powders for 64 hours in argon atmosphere with ball to powder ratio of 10:1 at 250 RPM, followed by cold isostatic pressing at 276 MPa and vacuum arc melting in high purity argon atmosphere with 5 remelts, then heat treated at 900°C for 48 hours", "phase": "BCC1+BCC2+Ta-rich laves", "single_solution_phase": "False", "intermetallic_phase": "True", "density(g/cm³)": "11.52", "hardness(HV)": "773", "compressive_yield_strength_at_room_temperature(MPa)": "995", "compressive_strain_at_room_temperature(%)": "6.2", "tensile_yield_strength_at_room_temperature(MPa)": "N", "tensile_strain_at_room_temperature(%)": "N", "compressive_yield_strength_at_1073K(MPa)": "N", "compressive_yield_strength_at_1273K(MPa)": "N"}

File: 1-data-prepare/extraction-output/json-result/A single-phase V0.5Nb0.5ZrTi refractory high-entropy alloy with outstanding tensile properties.jsonl
{"doi": "10.1016/j.msea.2020.139774", "title": "A single-phase V0.5Nb0.5ZrTi refractory high-entropy alloy with outstanding tensile properties", "composition_formula": "V16.67Nb16.67Zr33.33Ti33.33", "process_method_1": "arc melting", "process_method_2": "arc melting + homogenization", "process_description": "prepared by arc melting using pure metals of V, Nb, Zr, and Ti (>99.95 wt%) with re-melting at least 5 times inside a water-cooled copper cavity, followed by homogenization at 1150°C for 24 h in an argon-filled quartz tube.", "phase": "BCC", "single_solution_phase": "True", "intermetallic_phase": "False", "density(g/cm³)": "6.10", "hardness(HV)": "N", "compressive_yield_strength_at_room_temperature(MPa)": "N", "compressive_strain_at_room_temperature(%)": "N", "tensile_yield_strength_at_room_temperature(MPa)": "787", "tensile_strain_at_room_temperature(%)": "21.9", "compressive_yield_strength_at_1073K(MPa)": "N", "compressive_yield_strength_at_1273K(MPa)": "N"}

File: 1-data-prepare/extraction-output/json-result/A two-phase ultrafine-grained NbMoTaWV refractory high entropy alloy with prominent compressive properties.jsonl
{"doi": "10.1016/j.vacuum.2022.110930", "title": "A two-phase ultrafine-grained NbMoTaWV refractory high entropy alloy with prominent compressive properties", "composition_formula": "Nb20Mo20Ta20W20V20", "process_method_1": "powder metallurgy", "process_method_2": "mechanical alloying+spark plasma sintering", "process_description": "prepared by mechanical alloying of elemental powders (Nb, Mo, Ta, W, V) for 40 h, followed by spark plasma sintering at 1500 °C for 10 min under 30 MPa pressure and vacuum pressure <8 Pa.", "phase": "BCC+(Ta,V)O2", "single_solution_phase": "False", "intermetallic_phase": "False", "density(g/cm³)": "11.6", "hardness(HV)": "774", "compressive_yield_strength_at_room_temperature(MPa)": "2785", "compressive_strain_at_room_temperature(%)": "16.2", "compressive_yield_strength_at_1073K(MPa)": "1978", "compressive_yield_strength_at_1273K(MPa)": "1433", "tensile_yield_strength_at_room_temperature(MPa)": "N", "tensile_strain_at_room_temperature(%)": "N"}

File: 1-data-prepare/extraction-output/json-result/Achieved strength-plastic trade-off in HfMoNbTaTi refractory high-entropy alloy via powder metallurgy process.jsonl
{"doi": "10.1016/j.msea.2024.146830", "title": "Achieved strength-plastic trade-off in HfMoNbTaTi refractory high-entropy alloy via powder metallurgy process", "composition_formula": "Hf20Mo20Nb20Ta20Ti20", "process_method_1": "powder metallurgy", "process_method_2": "mechanical alloying+spark plasma sintering", "process_description": "prepared by mechanical alloying of Hf/Mo/Nb/Ta/Ti elemental powders (325 mesh, 10:1 ball-to-powder ratio) at 400 rpm for 50h, followed by spark plasma sintering at 1400-1700°C under 50MPa pressure with 15min holding time.", "phase": "BCC_A2+BCC_A2+γ-phase+σ-phase+α-phase", "single_solution_phase": "False", "intermetallic_phase": "True", "density(g/cm³)": "N", "hardness(HV)": "N", "compressive_yield_strength_at_room_temperature(MPa)": "2325", "compressive_strain_at_room_temperature(%)": "26.44", "tensile_yield_strength_at_room_temperature(MPa)": "N", "tensile_strain_at_room_temperature(%)": "N", "compressive_yield_strength_at_1073K(MPa)": "N", "compressive_yield_strength_at_1273K(MPa)": "N"}

File: 1-data-prepare/extraction-output/json-result/Achieving excellent strength and ductility of Ti2ZrNbHfVx refractory high-entropy alloys by V addition.jsonl
{"doi": "10.1016/j.ijrmhm.2024.106681", "title": "Achieving excellent strength and ductility of Ti2ZrNbHfVx refractory high-entropy alloys by V addition", "composition_formula": "Ti33.33Nb16.67Zr16.67Hf16.67V16.67", "process_method_1": "arc melting", "process_method_2": "vacuum arc melting", "process_description": "prepared by arc-melting method under high-purity argon environment with a vacuum degree of 3 × 10−3 Pa, re-melted more than six times for chemical uniformity", "phase": "BCC", "single_solution_phase": "True", "intermetallic_phase": "False", "density(g/cm³)": "7.51", "hardness(HV)": "328.80", "compressive_yield_strength_at_room_temperature(MPa)": "1007.84", "compressive_strain_at_room_temperature(%)": "50", "tensile_yield_strength_at_room_temperature(MPa)": "935.03", "tensile_strain_at_room_temperature(%)": "8.9", "compressive_yield_strength_at_1073K(MPa)": "N", "compressive_yield_strength_at_1273K(MPa)": "N"}
{"doi": "10.1016/j.ijrmhm.2024.106681", "title": "Achieving excellent strength and ductility of Ti2ZrNbHfVx refractory high-entropy alloys by V addition", "composition_formula": "Ti34.48Nb17.24Zr17.24Hf17.24V13.79", "process_method_1": "arc melting", "process_method_2": "vacuum arc melting", "process_description": "prepared by arc-melting method under high-purity argon environment with a vacuum degree of 3 × 10−3 Pa, re-melted more than six times for chemical uniformity", "phase": "BCC", "single_solution_phase": "True", "intermetallic_phase": "False", "density(g/cm³)": "7.54", "hardness(HV)": "296.60", "compressive_yield_strength_at_room_temperature(MPa)": "946.52", "compressive_strain_at_room_temperature(%)": "50", "tensile_yield_strength_at_room_temperature(MPa)": "N", "tensile_strain_at_room_temperature(%)": "N", "compressive_yield_strength_at_1073K(MPa)": "N", "compressive_yield_strength_at_1273K(MPa)": "N"}
{"doi": "10.1016/j.ijrmhm.2024.106681", "title": "Achieving excellent strength and ductility of Ti2ZrNbHfVx refractory high-entropy alloys by V addition", "composition_formula": "Ti35.71Nb17.86Zr17.86Hf17.86V10.71", "process_method_1": "arc melting", "process_method_2": "vacuum arc melting", "process_description": "prepared by arc-melting method under high-purity argon environment with a vacuum degree of 3 × 10−3 Pa, re-melted more than six times for chemical uniformity", "phase": "BCC", "single_solution_phase": "True", "intermetallic_phase": "False", "density(g/cm³)": "7.59", "hardness(HV)": "284.10", "compressive_yield_strength_at_room_temperature(MPa)": "859.51", "compressive_strain_at_room_temperature(%)": "50", "tensile_yield_strength_at_room_temperature(MPa)": "N", "tensile_strain_at_room_temperature(%)": "N", "compressive_yield_strength_at_1073K(MPa)": "N", "compressive_yield_strength_at_1273K(MPa)": "N"}
{"doi": "10.1016/j.ijrmhm.2024.106681", "title": "Achieving excellent strength and ductility of Ti2ZrNbHfVx refractory high-entropy alloys by V addition", "composition_formula": "Ti37.04Nb18.52Zr18.52Hf18.52V7.41", "process_method_1": "arc melting", "process_method_2": "vacuum arc melting", "process_description": "prepared by arc-melting method under high-purity argon environment with a vacuum degree of 3 × 10−3 Pa, re-melted more than six times for chemical uniformity", "phase": "BCC", "single_solution_phase": "True", "intermetallic_phase": "False", "density(g/cm³)": "7.63", "hardness(HV)": "262.36", "compressive_yield_strength_at_room_temperature(MPa)": "826.61", "compressive_strain_at_room_temperature(%)": "50", "tensile_yield_strength_at_room_temperature(MPa)": "N", "tensile_strain_at_room_temperature(%)": "N", "compressive_yield_strength_at_1073K(MPa)": "N", "compressive_yield_strength_at_1273K(MPa)": "N"}
{"doi": "10.1016/j.ijrmhm.2024.106681", "title": "Achieving excellent strength and ductility of Ti2ZrNbHfVx refractory high-entropy alloys by V addition", "composition_formula": "Ti38.46Nb19.23Zr19.23Hf19.23V3.85", "process_method_1": "arc melting", "process_method_2": "vacuum arc melting", "process_description": "prepared by arc-melting method under high-purity argon environment with a vacuum degree of 3 × 10−3 Pa, re-melted more than six times for chemical uniformity", "phase": "BCC", "single_solution_phase": "True", "intermetallic_phase": "False", "density(g/cm³)": "7.66", "hardness(HV)": "251.74", "compressive_yield_strength_at_room_temperature(MPa)": "709.89", "compressive_strain_at_room_temperature(%)": "50", "tensile_yield_strength_at_room_temperature(MPa)": "N", "tensile_strain_at_room_temperature(%)": "N", "compressive_yield_strength_at_1073K(MPa)": "N", "compressive_yield_strength_at_1273K(MPa)": "N"}
{"doi": "10.1016/j.ijrmhm.2024.106681", "title": "Achieving excellent strength and ductility of Ti2ZrNbHfVx refractory high-entropy alloys by V addition", "composition_formula": "Ti40.00Nb20.00Zr20.00Hf20.00V0.00", "process_method_1": "arc melting", "process_method_2": "vacuum arc melting", "process_description": "prepared by arc-melting method under high-purity argon environment with a vacuum degree of 3 × 10−3 Pa, re-melted more than six times for chemical uniformity", "phase": "BCC", "single_solution_phase": "True", "intermetallic_phase": "False", "density(g/cm³)": "7.70", "hardness(HV)": "230.23", "compressive_yield_strength_at_room_temperature(MPa)": "613.32", "compressive_strain_at_room_temperature(%)": "50", "tensile_yield_strength_at_room_temperature(MPa)": "354.22", "tensile_strain_at_room_temperature(%)": "N", "compressive_yield_strength_at_1073K(MPa)": "N", "compressive_yield_strength_at_1273K(MPa)": "N"}

File: 1-data-prepare/extraction-output/json-result/Achieving excellent strength-ductility balance in the lightweight refractory high-entropy alloy by incorporating aluminum.jsonl
{"doi": "10.1016/j.msea.2024.147248", "title": "Achieving excellent strength-ductility balance in the lightweight refractory high-entropy alloy by incorporating aluminum", "composition_formula": "Ti40Zr40Nb10Ta10", "process_method_1": "arc melting", "process_method_2": "vacuum arc melting+suction casting", "process_description": "prepared by vacuum arc melting and solidified in a copper crucible with recirculating cooling water. The ingots were flipped 8 times to ensure uniform distribution of high-melting-point Ta metal. A Ti ingot was used to absorb residual oxygen before melting. The button-shaped alloy was suction-cast into plate dimensions of 12×8×80 mm³.", "phase": "BCC", "single_solution_phase": "True", "intermetallic_phase": "False", "density(g/cm³)": "N", "hardness(HV)": "272", "compressive_yield_strength_at_room_temperature(MPa)": "N", "compressive_strain_at_room_temperature(%)": "N", "tensile_yield_strength_at_room_temperature(MPa)": "866", "tensile_strain_at_room_temperature(%)": "11.2", "compressive_yield_strength_at_1073K(MPa)": "N", "compressive_yield_strength_at_1273K(MPa)": "N"}
{"doi": "10.1016/j.msea.2024.147248", "title": "Achieving excellent strength-ductility balance in the lightweight refractory high-entropy alloy by incorporating aluminum", "composition_formula": "Ti40Zr35Nb10Ta10Al5", "process_method_1": "arc melting", "process_method_2": "vacuum arc melting+suction casting", "process_description": "prepared by vacuum arc melting and solidified in a copper crucible with recirculating cooling water. The ingots were flipped 8 times to ensure uniform distribution of high-melting-point Ta metal. A Ti ingot was used to absorb residual oxygen before melting. The button-shaped alloy was suction-cast into plate dimensions of 12×8×80 mm³.", "phase": "BCC+B2", "single_solution_phase": "False", "intermetallic_phase": "True", "density(g/cm³)": "N", "hardness(HV)": "311", "compressive_yield_strength_at_room_temperature(MPa)": "N", "compressive_strain_at_room_temperature(%)": "N", "tensile_yield_strength_at_room_temperature(MPa)": "1005", "tensile_strain_at_room_temperature(%)": "11.8", "compressive_yield_strength_at_1073K(MPa)": "N", "compressive_yield_strength_at_1273K(MPa)": "N"}
{"doi": "10.1016/j.msea.2024.147248", "title": "Achieving excellent strength-ductility balance in the lightweight refractory high-entropy alloy by incorporating aluminum", "composition_formula": "Ti40Zr32Nb10Ta10Al8", "process_method_1": "arc melting", "process_method_2": "vacuum arc melting+suction casting", "process_description": "prepared by vacuum arc melting and solidified in a copper crucible with recirculating cooling water. The ingots were flipped 8 times to ensure uniform distribution of high-melting-point Ta metal. A Ti ingot was used to absorb residual oxygen before melting. The button-shaped alloy was suction-cast into plate dimensions of 12×8×80 mm³.", "phase": "BCC+B2", "single_solution_phase": "False", "intermetallic_phase": "True", "density(g/cm³)": "N", "hardness(HV)": "316", "compressive_yield_strength_at_room_temperature(MPa)": "N", "compressive_strain_at_room_temperature(%)": "N", "tensile_yield_strength_at_room_temperature(MPa)": "1030", "tensile_strain_at_room_temperature(%)": "13.4", "compressive_yield_strength_at_1073K(MPa)": "N", "compressive_yield_strength_at_1273K(MPa)": "N"}
{"doi": "10.1016/j.msea.2024.147248", "title": "Achieving excellent strength-ductility balance in the lightweight refractory high-entropy alloy by incorporating aluminum", "composition_formula": "Ti40Zr30Nb10Ta10Al10", "process_method_1": "arc melting", "process_method_2": "vacuum arc melting+suction casting", "process_description": "prepared by vacuum arc melting and solidified in a copper crucible with recirculating cooling water. The ingots were flipped 8 times to ensure uniform distribution of high-melting-point Ta metal. A Ti ingot was used to absorb residual oxygen before melting. The button-shaped alloy was suction-cast into plate dimensions of 12×8×80 mm³.", "phase": "BCC+B2", "single_solution_phase": "False", "intermetallic_phase": "True", "density(g/cm³)": "N", "hardness(HV)": "326", "compressive_yield_strength_at_room_temperature(MPa)": "N", "compressive_strain_at_room_temperature(%)": "N", "tensile_yield_strength_at_room_temperature(MPa)": "1107", "tensile_strain_at_room_temperature(%)": "10.5", "compressive_yield_strength_at_1073K(MPa)": "N", "compressive_yield_strength_at_1273K(MPa)": "N"}
