Repository: Gaotc1011/RHEA-LLM

# RHEA-LLM

Official code repository for the manuscript:

> **"LLM-enabled discovery of lightweight refractory high entropy alloy exhibiting 879 MPa yield strength at 1473 K"**
> *(manuscript submitted / under review)*

This repository contains the complete code pipeline that uses large language models (LLMs) to accelerate the discovery and design of lightweight refractory high-entropy alloys (RHEAs), covering literature data extraction, model fine-tuning, property prediction, inverse alloy design, benchmarking against conventional machine learning, and model interpretability analysis.

---

File: 1-data-prepare/extraction-output/json-result/Additive manufacturing of ductile refractory high-entropy alloys via phase engineering.jsonl
{"doi": "10.1016/j.actamat.2023.118781", "title": "Additive manufacturing of ductile refractory high-entropy alloys via phase engineering", "composition_formula": "Ti27.78Zr27.78Hf27.78Nb16.67", "process_method_1": "additive manufacturing", "process_method_2": "laser melting deposition", "process_description": "prepared by laser melting deposition with optimized parameters: laser power 1350 W, scanning speed 5 mm/s, powder feed rate 4.8 g/min, working distance 14 mm, offset value 0.3 mm, layer number 100.", "phase": "BCC_A2+omega", "single_solution_phase": "False", "intermetallic_phase": "False", "density(g/cm³)": "N", "hardness(HV)": "N", "compressive_yield_strength_at_room_temperature(MPa)": "N", "compressive_strain_at_room_temperature(%)": "N", "tensile_yield_strength_at_room_temperature(MPa)": "N", "tensile_strain_at_room_temperature(%)": "N", "compressive_yield_strength_at_1073K(MPa)": "N", "compressive_yield_strength_at_1273K(MPa)": "N"}
{"doi": "10.1016/j.actamat.2023.118781", "title": "Additive manufacturing of ductile refractory high-entropy alloys via phase engineering", "composition_formula": "Ti26.32Zr26.32Hf26.32Nb21.05", "process_method_1": "additive manufacturing", "process_method_2": "laser melting deposition", "process_description": "prepared by laser melting deposition with optimized parameters: laser power 1350 W, scanning speed 5 mm/s, powder feed rate 4.8 g/min, working distance 14 mm, offset value 0.3 mm, layer number 100.", "phase": "BCC_A2", "single_solution_phase": "True", "intermetallic_phase": "False", "density(g/cm³)": "N", "hardness(HV)": "N", "compressive_yield_strength_at_room_temperature(MPa)": "N", "compressive_strain_at_room_temperature(%)": "N", "tensile_yield_strength_at_room_temperature(MPa)": "782", "tensile_strain_at_room_temperature(%)": "13.1", "compressive_yield_strength_at_1073K(MPa)": "N", "compressive_yield_strength_at_1273K(MPa)": "N"}
{"doi": "10.1016/j.actamat.2023.118781", "title": "Additive manufacturing of ductile refractory high-entropy alloys via phase engineering", "composition_formula": "Ti25Zr25Hf25Nb25", "process_method_1": "additive manufacturing", "process_method_2": "laser melting deposition", "process_description": "prepared by laser melting deposition with optimized parameters: laser power 1350 W, scanning speed 5 mm/s, powder feed rate 4.8 g/min, working distance 14 mm, offset value 0.3 mm, layer number 100.", "phase": "BCC_A2", "single_solution_phase": "True", "intermetallic_phase": "False", "density(g/cm³)": "N", "hardness(HV)": "N", "compressive_yield_strength_at_room_temperature(MPa)": "N", "compressive_strain_at_room_temperature(%)": "N", "tensile_yield_strength_at_room_temperature(MPa)": "1034", "tensile_strain_at_room_temperature(%)": "18.5", "compressive_yield_strength_at_1073K(MPa)": "N", "compressive_yield_strength_at_1273K(MPa)": "N"}

File: 1-data-prepare/extraction-output/json-result/AlNbTiVZr refractory high entropy alloy combining exceptional high-temperature performance and excellent ductility fabricated by laser direct energy d.jsonl
{"doi": "10.1016/j.jallcom.2024.174878", "title": "AlNbTiVZr refractory high entropy alloy combining exceptional high-temperature performance and excellent ductility fabricated by laser direct energy deposition", "composition_formula": "Al13.19Nb6.68Ti46.18V26.93Zr6.91", "process_method_1": "additive manufacturing", "process_method_2": "laser direct energy deposition", "process_description": "prepared by laser direct energy deposition (LDED) with laser power 1600 W, powder feeding rate 7 g/min, scanning speed 10 mm/s, and argon-protected atmosphere with oxygen content below 100 ppm.", "phase": "BCC_A2+C14_Laves", "single_solution_phase": "False", "intermetallic_phase": "True", "density(g/cm³)": "5.114", "hardness(HV)": "N", "compressive_yield_strength_at_room_temperature(MPa)": "1096", "compressive_strain_at_room_temperature(%)": "50", "tensile_yield_strength_at_room_temperature(MPa)": "1175", "tensile_strain_at_room_temperature(%)": "N", "compressive_yield_strength_at_1073K(MPa)": "317", "compressive_yield_strength_at_1273K(MPa)": "N"}

File: 1-data-prepare/extraction-output/json-result/An AlNbTiVZr0.5 high-entropy alloy combining high specific strength and good ductility.jsonl
{"doi": "10.1016/j.matlet.2015.08.099", "title": "An AlNbTiVZr0.5 high-entropy alloy combining high specific strength and good ductility", "composition_formula": "Al23.4Nb20.9Ti22.8V21.7Zr11.2", "process_method_1": "arc melting", "process_method_2": "arc melting + homogenization", "process_description": "prepared by arc melting of high-purity elements (≥99.9 at%) in an argon atmosphere inside a water-cooled copper cavity. The ingot was remelted 5 times. After casting, the alloy was homogenized at 1200 °C for 24 h in vacuum and cooled down on air.", "phase": "BCC_A2+C14Laves+Zr2Al", "single_solution_phase": "False", "intermetallic_phase": "True", "density(g/cm³)": "5.64", "hardness(HV)": "N", "compressive_yield_strength_at_room_temperature(MPa)": "1430", "compressive_strain_at_room_temperature(%)": "50", "tensile_yield_strength_at_room_temperature(MPa)": "N", "tensile_strain_at_room_temperature(%)": "N", "compressive_yield_strength_at_1073K(MPa)": "680", "compressive_yield_strength_at_1273K(MPa)": "75"}

File: 1-data-prepare/extraction-output/json-result/An ambient ductile TiHfVNbTa refractory high-entropy alloy Cold rolling, mechanical properties, lattice distortion, and first-principles prediction.jsonl
{"doi": "10.1016/j.msea.2022.144046", "title": "An ambient ductile TiHfVNbTa refractory high-entropy alloy: Cold rolling, mechanical properties, lattice distortion, and first-principles prediction", "composition_formula": "Ti20Hf20V20Nb20Ta20", "process_method_1": "arc melting", "process_method_2": "vacuum arc melting + anneal-rolling", "process_description": "prepared by vacuum arc melting with high purity (>99.95%) metal elements in a Ti-gettered argon atmosphere. Ingots were melted multiple times with flipping. Rolled into a sheet with 84% thickness reduction. Dog-bone specimens annealed at 1200°C for 45 min in 5×10^-3 torr vacuum.", "phase": "BCC", "single_solution_phase": "True", "intermetallic_phase": "False", "density(g/cm³)": "N", "hardness(HV)": "363", "compressive_yield_strength_at_room_temperature(MPa)": "N", "compressive_strain_at_room_temperature(%)": "N", "tensile_yield_strength_at_room_temperature(MPa)": "997", "tensile_strain_at_room_temperature(%)": "12.6", "compressive_yield_strength_at_1073K(MPa)": "N", "compressive_yield_strength_at_1273K(MPa)": "N"}
{"doi": "10.1016/j.msea.2022.144046", "title": "An ambient ductile TiHfVNbTa refractory high-entropy alloy: Cold rolling, mechanical properties, lattice distortion, and first-principles prediction", "composition_formula": "Ti20Hf20V20Nb20Ta20", "process_method_1": "arc melting", "process_method_2": "vacuum arc melting + cold rolling", "process_description": "prepared by vacuum arc melting with high purity (>99.95%) metal elements in a Ti-gettered argon atmosphere. Ingots were melted multiple times with flipping. Rolled into a sheet with 84% thickness reduction without annealing.", "phase": "BCC", "single_solution_phase": "True", "intermetallic_phase": "False", "density(g/cm³)": "N", "hardness(HV)": "453", "compressive_yield_strength_at_room_temperature(MPa)": "N", "compressive_strain_at_room_temperature(%)": "N", "tensile_yield_strength_at_room_temperature(MPa)": "1340", "tensile_strain_at_room_temperature(%)": "5.78", "compressive_yield_strength_at_1073K(MPa)": "N", "compressive_yield_strength_at_1273K(MPa)": "N"}

File: 1-data-prepare/extraction-output/json-result/An investigation of Ti addition to optimize the tribological properties of TiCrNbTaW refractory high-entropy alloy.jsonl
{"doi": "10.1016/j.triboint.2024.110290", "title": "An investigation of Ti addition to optimize the tribological properties of TiCrNbTaW refractory high-entropy alloy", "composition_formula": "Ti20Cr20Nb20Ta20W20", "process_method_1": "powder metallurgy", "process_method_2": "spark plasma sintering", "process_description": "prepared by mechanical mixing in a planetary ball mill (150 rpm, ball-to-powder ratio 5:1, 8h) followed by spark plasma sintering with stepped temperature profile (1700°C for 10min without pressure, then 1500°C with 40MPa pressure for 10min)", "phase": "BCC+Ti(N/O)", "single_solution_phase": "False", "intermetallic_phase": "True", "density(g/cm³)": "N", "hardness(HV)": "740", "compressive_yield_strength_at_room_temperature(MPa)": "1950", "compressive_strain_at_room_temperature(%)": "N", "tensile_yield_strength_at_room_temperature(MPa)": "N", "tensile_strain_at_room_temperature(%)": "N", "compressive_yield_strength_at_1073K(MPa)": "N", "compressive_yield_strength_at_1273K(MPa)": "N"}
{"doi": "10.1016/j.triboint.2024.110290", "title": "An investigation of Ti addition to optimize the tribological properties of TiCrNbTaW refractory high-entropy alloy", "composition_formula": "Ti27.27Cr18.18Nb18.18Ta18.18W18.18", "process_method_1": "powder metallurgy", "process_method_2": "spark plasma sintering", "process_description": "prepared by mechanical mixing in a planetary ball mill (150 rpm, ball-to-powder ratio 5:1, 8h) followed by spark plasma sintering with stepped temperature profile (1700°C for 10min without pressure, then 1500°C with 40MPa pressure for 10min)", "phase": "BCC+Ti(N/O)", "single_solution_phase": "False", "intermetallic_phase": "True", "density(g/cm³)": "N", "hardness(HV)": "750", "compressive_yield_strength_at_room_temperature(MPa)": "2130", "compressive_strain_at_room_temperature(%)": "N", "tensile_yield_strength_at_room_temperature(MPa)": "N", "tensile_strain_at_room_temperature(%)": "N", "compressive_yield_strength_at_1073K(MPa)": "N", "compressive_yield_strength_at_1273K(MPa)": "N"}

File: 1-data-prepare/extraction-output/json-result/An investigation on high-temperature properties of a lightweight AlNbTiV2 refractory high-entropy alloy reinforced by Si.jsonl
{"doi": "10.1016/j.intermet.2025.108705", "title": "An investigation on high-temperature properties of a lightweight AlNbTiV2 refractory high-entropy alloy reinforced by Si", "composition_formula": "Al20Nb20Ti20V40", "process_method_1": "arc melting", "process_method_2": "vacuum arc melting", "process_description": "prepared by vacuum arc melting under argon atmosphere, melted at least 5 times to ensure complete melting and uniform composition", "phase": "BCC", "single_solution_phase": "True", "intermetallic_phase": "False", "density(g/cm³)": "5.612", "hardness(HV)": "N", "compressive_yield_strength_at_room_temperature(MPa)": "N", "compressive_strain_at_room_temperature(%)": "N", "tensile_yield_strength_at_room_temperature(MPa)": "N", "tensile_strain_at_room_temperature(%)": "N", "compressive_yield_strength_at_1073K(MPa)": "681", "compressive_yield_strength_at_1273K(MPa)": "203"}
{"doi": "10.1016/j.intermet.2025.108705", "title": "An investigation on high-temperature properties of a lightweight AlNbTiV2 refractory high-entropy alloy reinforced by Si", "composition_formula": "Al19.61Nb19.61Ti19.61V39.22Si1.96", "process_method_1": "arc melting", "process_method_2": "vacuum arc melting", "process_description": "prepared by vacuum arc melting under argon atmosphere, melted at least 5 times to ensure complete melting and uniform composition", "phase": "BCC+M5Si3", "single_solution_phase": "False", "intermetallic_phase": "True", "density(g/cm³)": "5.532", "hardness(HV)": "N", "compressive_yield_strength_at_room_temperature(MPa)": "N", "compressive_strain_at_room_temperature(%)": "N", "tensile_yield_strength_at_room_temperature(MPa)": "N", "tensile_strain_at_room_temperature(%)": "N", "compressive_yield_strength_at_1073K(MPa)": "899", "compressive_yield_strength_at_1273K(MPa)": "216"}
{"doi": "10.1016/j.intermet.2025.108705", "title": "An investigation on high-temperature properties of a lightweight AlNbTiV2 refractory high-entropy alloy reinforced by Si", "composition_formula": "Al19.23Nb19.23Ti19.23V38.46Si3.85", "process_method_1": "arc melting", "process_method_2": "vacuum arc melting", "process_description": "prepared by vacuum arc melting under argon atmosphere, melted at least 5 times to ensure complete melting and uniform composition", "phase": "BCC+M5Si3", "single_solution_phase": "False", "intermetallic_phase": "True", "density(g/cm³)": "5.456", "hardness(HV)": "N", "compressive_yield_strength_at_room_temperature(MPa)": "N", "compressive_strain_at_room_temperature(%)": "N", "tensile_yield_strength_at_room_temperature(MPa)": "N", "tensile_strain_at_room_temperature(%)": "N", "compressive_yield_strength_at_1073K(MPa)": "1023", "compressive_yield_strength_at_1273K(MPa)": "232"}
{"doi": "10.1016/j.intermet.2025.108705", "title": "An investigation on high-temperature properties of a lightweight AlNbTiV2 refractory high-entropy alloy reinforced by Si", "composition_formula": "Al18.87Nb18.87Ti18.87V37.74Si5.66", "process_method_1": "arc melting", "process_method_2": "vacuum arc melting", "process_description": "prepared by vacuum arc melting under argon atmosphere, melted at least 5 times to ensure complete melting and uniform composition", "phase": "BCC+M5Si3", "single_solution_phase": "False", "intermetallic_phase": "True", "density(g/cm³)": "5.383", "hardness(HV)": "N", "compressive_yield_strength_at_room_temperature(MPa)": "N", "compressive_strain_at_room_temperature(%)": "N", "tensile_yield_strength_at_room_temperature(MPa)": "N", "tensile_strain_at_room_temperature(%)": "N", "compressive_yield_strength_at_1073K(MPa)": "1106", "compressive_yield_strength_at_1273K(MPa)": "218"}
{"doi": "10.1016/j.intermet.2025.108705", "title": "An investigation on high-temperature properties of a lightweight AlNbTiV2 refractory high-entropy alloy reinforced by Si", "composition_formula": "Al18.52Nb18.52Ti18.52V37.04Si7.41", "process_method_1": "arc melting", "process_method_2": "vacuum arc melting", "process_description": "prepared by vacuum arc melting under argon atmosphere, melted at least 5 times to ensure complete melting and uniform composition", "phase": "BCC+M5Si3", "single_solution_phase": "False", "intermetallic_phase": "True", "density(g/cm³)": "5.313", "hardness(HV)": "N", "compressive_yield_strength_at_room_temperature(MPa)": "N", "compressive_strain_at_room_temperature(%)": "N", "tensile_yield_strength_at_room_temperature(MPa)": "N", "tensile_strain_at_room_temperature(%)": "N", "compressive_yield_strength_at_1073K(MPa)": "1121", "compressive_yield_strength_at_1273K(MPa)": "192"}
{"doi": "10.1016/j.intermet.2025.108705", "title": "An investigation on high-temperature properties of a lightweight AlNbTiV2 refractory high-entropy alloy reinforced by Si", "composition_formula": "Al18.18Nb18.18Ti18.18V36.36Si9.09", "process_method_1": "arc melting", "process_method_2": "vacuum arc melting", "process_description": "prepared by vacuum arc melting under argon atmosphere, melted at least 5 times to ensure complete melting and uniform composition", "phase": "BCC+M5Si3", "single_solution_phase": "False", "intermetallic_phase": "True", "density(g/cm³)": "5.248", "hardness(HV)": "N", "compressive_yield_strength_at_room_temperature(MPa)": "N", "compressive_strain_at_room_temperature(%)": "N", "tensile_yield_strength_at_room_temperature(MPa)": "N", "tensile_strain_at_room_temperature(%)": "N", "compressive_yield_strength_at_1073K(MPa)": "1154", "compressive_yield_strength_at_1273K(MPa)": "213"}

File: 1-data-prepare/extraction-output/json-result/Carbide-reinforced Re0.1Hf0.25NbTaW0.4 refractory high-entropy alloy with excellent room and elevated temperature mechanical properties.jsonl
{"doi": "10.1016/j.ijrmhm.2023.106349", "title": "Carbide-reinforced Re0.1Hf0.25NbTaW0.4 refractory high-entropy alloy with excellent room and elevated temperature mechanical properties", "composition_formula": "Re3.33Hf8.33Nb33.33Ta33.33W13.33C8.33", "process_method_1": "arc melting", "process_method_2": "vacuum arc melting + anneal-rolling", "process_description": "prepared by vacuum arc melting using a DHL1250 vacuum arc furnace with purities of Hf, Nb, Ta, W, and Re higher than 99.95 wt%. The C element was added as NbC powder (5 μm, 99.9 wt%). The NbC powder was wrapped in Nb foil and melted with pure metal particles. Ingots were melted five times for homogeneity and anneal-rolled.", "phase": "BCC+FCC+HCP", "single_solution_phase": "False", "intermetallic_phase": "True", "density(g/cm³)": "N", "hardness(HV)": "N", "compressive_yield_strength_at_room_temperature(MPa)": "1660", "compressive_strain_at_room_temperature(%)": "10.2", "tensile_yield_strength_at_room_temperature(MPa)": "N", "tensile_strain_at_room_temperature(%)": "N", "compressive_yield_strength_at_1073K(MPa)": "811", "compressive_yield_strength_at_1273K(MPa)": "744"}

File: 1-data-prepare/extraction-output/json-result/Chemical ordering enhancing mechanical properties of Nb25Ti35V5Zr35Alx refractory high-entropy alloys.jsonl
{"doi": "10.1016/j.jallcom.2025.178990", "title": "Chemical ordering enhancing mechanical properties of Nb25Ti35V5Zr35Alx refractory high-entropy alloys", "composition_formula": "Nb24.04Ti33.65V4.81Zr33.65Al3.85", "process_method_1": "arc melting", "process_method_2": "N", "process_description": "prepared by arc-melting of high-purity pure metals (over 99.9 wt%) under an Argon atmosphere. Each ingot was remelted at least six times to ensure uniform compositional homogeneity.", "phase": "BCC", "single_solution_phase": "True", "intermetallic_phase": "False", "density(g/cm³)": "6.17", "hardness(HV)": "256", "compressive_yield_strength_at_room_temperature(MPa)": "834", "compressive_strain_at_room_temperature(%)": "50", "tensile_yield_strength_at_room_temperature(MPa)": "N", "tensile_strain_at_room_temperature(%)": "N", "compressive_yield_strength_at_1073K(MPa)": "N", "compressive_yield_strength_at_1273K(MPa)": "N"}
{"doi": "10.1016/j.jallcom.2025.178990", "title": "Chemical ordering enhancing mechanical properties of Nb25Ti35V5Zr35Alx refractory high-entropy alloys", "composition_formula": "Nb23.15Ti32.41V4.63Zr32.41Al7.41", "process_method_1": "arc melting", "process_method_2": "N", "process_description": "prepared by arc-melting of high-purity pure metals (over 99.9 wt%) under an Argon atmosphere. Each ingot was remelted at least six times to ensure uniform compositional homogeneity.", "phase": "BCC+B2", "single_solution_phase": "False", "intermetallic_phase": "True", "density(g/cm³)": "N", "hardness(HV)": "294", "compressive_yield_strength_at_room_temperature(MPa)": "967", "compressive_strain_at_room_temperature(%)": "50", "tensile_yield_strength_at_room_temperature(MPa)": "N", "tensile_strain_at_room_temperature(%)": "N", "compressive_yield_strength_at_1073K(MPa)": "N", "compressive_yield_strength_at_1273K(MPa)": "N"}
{"doi": "10.1016/j.jallcom.2025.178990", "title": "Chemical ordering enhancing mechanical properties of Nb25Ti35V5Zr35Alx refractory high-entropy alloys", "composition_formula": "Nb21.93Ti30.70V4.39Zr30.70Al12.28", "process_method_1": "arc melting", "process_method_2": "N", "process_description": "prepared by arc-melting of high-purity pure metals (over 99.9 wt%) under an Argon atmosphere. Each ingot was remelted at least six times to ensure uniform compositional homogeneity.", "phase": "BCC+B2", "single_solution_phase": "False", "intermetallic_phase": "True", "density(g/cm³)": "N", "hardness(HV)": "363", "compressive_yield_strength_at_room_temperature(MPa)": "1153", "compressive_strain_at_room_temperature(%)": "50", "tensile_yield_strength_at_room_temperature(MPa)": "N", "tensile_strain_at_room_temperature(%)": "N", "compressive_yield_strength_at_1073K(MPa)": "N", "compressive_yield_strength_at_1273K(MPa)": "N"}
{"doi": "10.1016/j.jallcom.2025.178990", "title": "Chemical ordering enhancing mechanical properties of Nb25Ti35V5Zr35Alx refractory high-entropy alloys", "composition_formula": "Nb20.83Ti29.17V4.17Zr29.17Al16.67", "process_method_1": "arc melting", "process_method_2": "N", "process_description": "prepared by arc-melting of high-purity pure metals (over 99.9 wt%) under an Argon atmosphere. Each ingot was remelted at least six times to ensure uniform compositional homogeneity.", "phase": "BCC+B2", "single_solution_phase": "False", "intermetallic_phase": "True", "density(g/cm³)": "N", "hardness(HV)": "394", "compressive_yield_strength_at_room_temperature(MPa)": "1379", "compressive_strain_at_room_temperature(%)": "50", "tensile_yield_strength_at_room_temperature(MPa)": "N", "tensile_strain_at_room_temperature(%)": "N", "compressive_yield_strength_at_1073K(MPa)": "N", "compressive_yield_strength_at_1273K(MPa)": "N"}
{"doi": "10.1016/j.jallcom.2025.178990", "title": "Chemical ordering enhancing mechanical properties of Nb25Ti35V5Zr35Alx refractory high-entropy alloys", "composition_formula": "Nb19.84Ti27.78V3.97Zr27.78Al20.63", "process_method_1": "arc melting", "process_method_2": "N", "process_description": "prepared by arc-melting of high-purity pure metals (over 99.9 wt%) under an Argon atmosphere. Each ingot was remelted at least six times to ensure uniform compositional homogeneity.", "phase": "BCC+B2", "single_solution_phase": "False", "intermetallic_phase": "True", "density(g/cm³)": "N", "hardness(HV)": "441", "compressive_yield_strength_at_room_temperature(MPa)": "1484", "compressive_strain_at_room_temperature(%)": "50", "tensile_yield_strength_at_room_temperature(MPa)": "N", "tensile_strain_at_room_temperature(%)": "N", "compressive_yield_strength_at_1073K(MPa)": "N", "compressive_yield_strength_at_1273K(MPa)": "N"}
{"doi": "10.1016/j.jallcom.2025.178990", "title": "Chemical ordering enhancing mechanical properties of Nb25Ti35V5Zr35Alx refractory high-entropy alloys", "composition_formula": "Nb18.94Ti26.52V3.79Zr26.52Al24.24", "process_method_1": "arc melting", "process_method_2": "N", "process_description": "prepared by arc-melting of high-purity pure metals (over 99.9 wt%) under an Argon atmosphere. Each ingot was remelted at least six times to ensure uniform compositional homogeneity.", "phase": "BCC+B2", "single_solution_phase": "False", "intermetallic_phase": "True", "density(g/cm³)": "5.43", "hardness(HV)": "471", "compressive_yield_strength_at_room_temperature(MPa)": "1616", "compressive_strain_at_room_temperature(%)": "11.28", "tensile_yield_strength_at_room_temperature(MPa)": "N", "tensile_strain_at_room_temperature(%)": "N", "compressive_yield_strength_at_1073K(MPa)": "N", "compressive_yield_strength_at_1273K(MPa)": "N"}

File: 1-data-prepare/extraction-output/json-result/Coherent precipitation of cuboidal nanoparticles in Al1Ti5Zr4Nb3Ta3 lightweight refractory high entropy alloy based on laser metal deposition.jsonl
{"doi": "10.1016/j.jallcom.2025.180312", "title": "Coherent precipitation of cuboidal nanoparticles in Al1Ti5Zr4Nb3Ta3 lightweight refractory high entropy alloy based on laser metal deposition", "composition_formula": "Al6.25Ti31.25Zr25.00Nb18.75Ta18.75", "process_method_1": "additive manufacturing", "process_method_2": "laser metal deposition", "process_description": "prepared by laser metal deposition using spherical pre-alloyed powder prepared by plasma rotating electrode process (PREP) with laser power 1400 W and scanning speed 500 mm/s under argon atmosphere (oxygen content <1000 ppm).", "phase": "BCC+B2", "single_solution_phase": "False", "intermetallic_phase": "True", "density(g/cm³)": "7.46", "hardness(HV)": "400", "compressive_yield_strength_at_room_temperature(MPa)": "1372", "compressive_strain_at_room_temperature(%)": "50", "tensile_yield_strength_at_room_temperature(MPa)": "N", "tensile_strain_at_room_temperature(%)": "N", "compressive_yield_strength_at_1073K(MPa)": "426", "compressive_yield_strength_at_1273K(MPa)": "259"}
{"doi": "10.1016/j.jallcom.2025.180312", "title": "Coherent precipitation of cuboidal nanoparticles in Al1Ti5Zr4Nb3Ta3 lightweight refractory high entropy alloy based on laser metal deposition", "composition_formula": "Al6.25Ti31.25Zr25.00Nb18.75Ta18.75", "process_method_1": "arc melting", "process_method_2": "vacuum arc melting", "process_description": "prepared by vacuum arc-melting using 99.99% pure metallic elements under argon atmosphere.", "phase": "BCC", "single_solution_phase": "True", "intermetallic_phase": "False", "density(g/cm³)": "7.46", "hardness(HV)": "N", "compressive_yield_strength_at_room_temperature(MPa)": "1070", "compressive_strain_at_room_temperature(%)": "50", "tensile_yield_strength_at_room_temperature(MPa)": "N", "tensile_strain_at_room_temperature(%)": "N", "compressive_yield_strength_at_1073K(MPa)": "N", "compressive_yield_strength_at_1273K(MPa)": "N"}

File: 1-data-prepare/extraction-output/json-result/Combined effect of silicon doping and thermal treatment on microstructures and mechanical properties of Ti50Nb20V20Al10 refractory high-entropy alloy.jsonl
{"doi": "10.1016/j.jallcom.2024.176075", "title": "Combined effect of silicon doping and thermal treatment on microstructures and mechanical properties of Ti50Nb20V20Al10 refractory high-entropy alloy", "composition_formula": "Ti50Nb20V20Al10", "process_method_1": "arc melting", "process_method_2": "vacuum arc melting + cold rolling-annealing", "process_description": "prepared by vacuum melting furnace using 99.95% purity raw materials under Ti-gettered argon atmosphere. Intermediate alloys were prepared separately and merged. Button ingots remelted six times then drop-cast into copper molds. Cast samples cold rolled (80% reduction) and annealed at 1000℃ for 24 hours.", "phase": "BCC+B2", "single_solution_phase": "False", "intermetallic_phase": "True", "density(g/cm³)": "5.457", "hardness(HV)": "N", "compressive_yield_strength_at_room_temperature(MPa)": "N", "compressive_strain_at_room_temperature(%)": "N", "tensile_yield_strength_at_room_temperature(MPa)": "784", "tensile_strain_at_room_temperature(%)": "18.8", "compressive_yield_strength_at_1073K(MPa)": "N", "compressive_yield_strength_at_1273K(MPa)": "N"}
{"doi": "10.1016/j.jallcom.2024.176075", "title": "Combined effect of silicon doping and thermal treatment on microstructures and mechanical properties of Ti50Nb20V20Al10 refractory high-entropy alloy", "composition_formula": "Ti50Nb19.5V20Al10Si0.5", "process_method_1": "arc melting", "process_method_2": "vacuum arc melting + cold rolling-annealing", "process_description": "prepared by vacuum melting furnace using 99.95% purity raw materials under Ti-gettered argon atmosphere. Intermediate alloys were prepared separately and merged. Button ingots remelted six times then drop-cast into copper molds. Cast samples cold rolled (80% reduction) and annealed at 1000℃ for 24 hours.", "phase": "BCC+B2", "single_solution_phase": "False", "intermetallic_phase": "True", "density(g/cm³)": "5.427", "hardness(HV)": "N", "compressive_yield_strength_at_room_temperature(MPa)": "N", "compressive_strain_at_room_temperature(%)": "N", "tensile_yield_strength_at_room_temperature(MPa)": "N", "tensile_strain_at_room_temperature(%)": "22.4", "compressive_yield_strength_at_1073K(MPa)": "N", "compressive_yield_strength_at_1273K(MPa)": "N"}
{"doi": "10.1016/j.jallcom.2024.176075", "title": "Combined effect of silicon doping and thermal treatment on microstructures and mechanical properties of Ti50Nb20V20Al10 refractory high-entropy alloy", "composition_formula": "Ti50Nb19V20Al10Si1", "process_method_1": "arc melting", "process_method_2": "vacuum arc melting + cold rolling-annealing", "process_description": "prepared by vacuum melting furnace using 99.95% purity raw materials under Ti-gettered argon atmosphere. Intermediate alloys were prepared separately and merged. Button ingots remelted six times then drop-cast into copper molds. Cast samples cold rolled (80% reduction) and annealed at 1000℃ for 24 hours.", "phase": "BCC+B2+M5Si3", "single_solution_phase": "False", "intermetallic_phase": "True", "density(g/cm³)": "5.394", "hardness(HV)": "N", "compressive_yield_strength_at_room_temperature(MPa)": "N", "compressive_strain_at_room_temperature(%)": "N", "tensile_yield_strength_at_room_temperature(MPa)": "N", "tensile_strain_at_room_temperature(%)": "18.4", "compressive_yield_strength_at_1073K(MPa)": "N", "compressive_yield_strength_at_1273K(MPa)": "N"}

File: 1-data-prepare/extraction-output/json-result/Compositional effect on microstructure and mechanical properties of AlNbTiZr-based refractory high entropy alloys.jsonl
{"doi": "10.1016/j.jmrt.2024.06.208", "title": "Compositional effect on microstructure and mechanical properties of AlNbTiZr-based refractory high entropy alloys", "composition_formula": "Al7.0Nb31.0Ti31.0Zr31.0", "process_method_1": "arc melting", "process_method_2": "arc melting+cutting-spark cutting", "process_description": "prepared by arc melting mixtures of high-purity (>99.9 wt%) metals with more than four re-melting and flipping cycles to eliminate chemical inhomogeneities", "phase": "BCC", "single_solution_phase": "True", "intermetallic_phase": "False", "density(g/cm³)": "N", "hardness(HV)": "N", "compressive_yield_strength_at_room_temperature(MPa)": "1050", "compressive_strain_at_room_temperature(%)": "37", "tensile_yield_strength_at_room_temperature(MPa)": "N", "tensile_strain_at_room_temperature(%)": "N", "compressive_yield_strength_at_1073K(MPa)": "219", "compressive_yield_strength_at_1273K(MPa)": "N"}
{"doi": "10.1016/j.jmrt.2024.06.208", "title": "Compositional effect on microstructure and mechanical properties of AlNbTiZr-based refractory high entropy alloys", "composition_formula": "Al7.0Nb23.25Ti23.25Zr23.25Mo23.25", "process_method_1": "arc melting", "process_method_2": "arc melting+cutting-spark cutting", "process_description": "prepared by arc melting mixtures of high-purity (>99.9 wt%) metals with more than four re-melting and flipping cycles to eliminate chemical inhomogeneities", "phase": "BCC+B2", "single_solution_phase": "False", "intermetallic_phase": "False", "density(g/cm³)": "N", "hardness(HV)": "N", "compressive_yield_strength_at_room_temperature(MPa)": "1741", "compressive_strain_at_room_temperature(%)": "5", "tensile_yield_strength_at_room_temperature(MPa)": "N", "tensile_strain_at_room_temperature(%)": "N", "compressive_yield_strength_at_1073K(MPa)": "431", "compressive_yield_strength_at_1273K(MPa)": "N"}
{"doi": "10.1016/j.jmrt.2024.06.208", "title": "Compositional effect on microstructure and mechanical properties of AlNbTiZr-based refractory high entropy alloys", "composition_formula": "Al7.0Nb23.25Ti23.25Zr23.25Ta23.25", "process_method_1": "arc melting", "process_method_2": "arc melting+cutting-spark cutting", "process_description": "prepared by arc melting mixtures of high-purity (>99.9 wt%) metals with more than four re-melting and flipping cycles to eliminate chemical inhomogeneities", "phase": "B2+FCC", "single_solution_phase": "False", "intermetallic_phase": "False", "density(g/cm³)": "N", "hardness(HV)": "N", "compressive_yield_strength_at_room_temperature(MPa)": "2350", "compressive_strain_at_room_temperature(%)": "2", "tensile_yield_strength_at_room_temperature(MPa)": "N", "tensile_strain_at_room_temperature(%)": "N", "compressive_yield_strength_at_1073K(MPa)": "908", "compressive_yield_strength_at_1273K(MPa)": "N"}

File: 1-data-prepare/extraction-output/json-result/Cracking suppression in selective electron beam melted WMoTaNbC refractory high-entropy alloy.jsonl
{"doi": "N", "title": "Cracking suppression in selective electron beam melted WMoTaNbC refractory high-entropy alloy", "composition_formula": "W23.51Mo23.17Ta23.50Nb23.93C5.89", "process_method_1": "additive manufacturing", "process_method_2": "selective electron beam melting", "process_description": "prepared by selective electron beam melting under a vacuum atmosphere of 10⁻¹ Pa with preheating of the substrate at 1100 ℃, using W, Mo, Ta, and Nb powders with purities over 99.9 wt% mixed with 0.5 wt% graphite, and deposited with running voltage of 60 kV, current of 18–20 mA, and scanning rate of 1.0 m/s.", "phase": "BCC+Nb₂C", "single_solution_phase": "False", "intermetallic_phase": "True", "density(g/cm³)": "N", "hardness(HV)": "720", "compressive_yield_strength_at_room_temperature(MPa)": "1221", "compressive_strain_at_room_temperature(%)": "N", "tensile_yield_strength_at_room_temperature(MPa)": "N", "tensile_strain_at_room_temperature(%)": "N", "compressive_yield_strength_at_1073K(MPa)": "N", "compressive_yield_strength_at_1273K(MPa)": "N"}
{"doi": "N", "title": "Cracking suppression in selective electron beam melted WMoTaNbC refractory high-entropy alloy", "composition_formula": "W24.50Mo24.29Ta25.10Nb26.10", "process_method_1": "additive manufacturing", "process_method_2": "selective electron beam melting", "process_description": "prepared by selective electron beam melting under a vacuum atmosphere of 10⁻¹ Pa with preheating of the substrate at 1100 ℃, using W, Mo, Ta, and Nb powders with purities over 99.9 wt%, and deposited with running voltage of 60 kV, current of 18–20 mA, and scanning rate of 1.0 m/s.", "phase": "BCC", "single_solution_phase": "True", "intermetallic_phase": "False", "density(g/cm³)": "N", "hardness(HV)": "528", "compressive_yield_strength_at_room_temperature(MPa)": "1173", "compressive_strain_at_room_temperature(%)": "N", "tensile_yield_strength_at_room_temperature(MPa)": "N", "tensile_strain_at_room_temperature(%)": "N", "compressive_yield_strength_at_1073K(MPa)": "N", "compressive_yield_strength_at_1273K(MPa)": "N"}

File: 1-data-prepare/extraction-output/json-result/Degradation of the mechanical properties of NbMoTaW refractory high-entropy alloy in tension.jsonl
{"doi": "10.1016/j.actamat.2024.120297", "title": "Degradation of the mechanical properties of NbMoTaW refractory high-entropy alloy in tension", "composition_formula": "Nb25Mo25Ta25W25", "process_method_1": "arc melting", "process_method_2": "vacuum arc melting + hot isostatic pressing", "process_description": "prepared by arc melting commercially pure Nb, Mo, Ta, and W slugs in a water-cooled Cu crucible under Ar atmosphere, remelted ten times for homogeneity, followed by hot isostatic pressing at 1850°C for 4 hours in Ar atmosphere with Hf pieces to reduce oxidation.", "phase": "BCC_A2", "single_solution_phase": "True", "intermetallic_phase": "False", "density(g/cm³)": "N", "hardness(HV)": "N", "compressive_yield_strength_at_room_temperature(MPa)": "1390", "compressive_strain_at_room_temperature(%)": "2", "tensile_yield_strength_at_room_temperature(MPa)": "N", "tensile_strain_at_room_temperature(%)": "0", "compressive_yield_strength_at_1073K(MPa)": "694", "compressive_yield_strength_at_1273K(MPa)": "301.5"}

File: 1-data-prepare/extraction-output/json-result/Design and coherent strengthening of ultra-high strength refractory high entropy alloys based on laser additive manufacturing.jsonl
{"doi": "10.1016/j.msea.2023.145681", "title": "Design and coherent strengthening of ultra-high strength refractory high entropy alloys based on laser additive manufacturing", "composition_formula": "Nb18.75Mo11.25Ta3.75W26.25Ti20Ni20", "process_method_1": "additive manufacturing", "process_method_2": "laser powder bed fusion", "process_description": "prepared by laser powder bed fusion with power 350 W, layer thickness 50 μm, scanning speed 350 mm/s, scan spacing 40 μm, and argon protective gas", "phase": "BCC+B2+FCC", "single_solution_phase": "False", "intermetallic_phase": "True", "density(g/cm³)": "N", "hardness(HV)": "663.58", "compressive_yield_strength_at_room_temperature(MPa)": "2513.08", "compressive_strain_at_room_temperature(%)": "11.38", "tensile_yield_strength_at_room_temperature(MPa)": "N", "tensile_strain_at_room_temperature(%)": "N", "compressive_yield_strength_at_1073K(MPa)": "N", "compressive_yield_strength_at_1273K(MPa)": "N"}
{"doi": "10.1016/j.msea.2023.145681", "title": "Design and coherent strengthening of ultra-high strength refractory high entropy alloys based on laser additive manufacturing", "composition_formula": "Nb21.875Mo13.125Ta4.375W30.625Ti15Ni15", "process_method_1": "additive manufacturing", "process_method_2": "laser powder bed fusion", "process_description": "prepared by laser powder bed fusion with power 350 W, layer thickness 50 μm, scanning speed 350 mm/s, scan spacing 40 μm, and argon protective gas", "phase": "BCC+B2+FCC", "single_solution_phase": "False", "intermetallic_phase": "True", "density(g/cm³)": "N", "hardness(HV)": "690.47", "compressive_yield_strength_at_room_temperature(MPa)": "2261.96", "compressive_strain_at_room_temperature(%)": "9.59", "tensile_yield_strength_at_room_temperature(MPa)": "N", "tensile_strain_at_room_temperature(%)": "N", "compressive_yield_strength_at_1073K(MPa)": "N", "compressive_yield_strength_at_1273K(MPa)": "N"}
{"doi": "10.1016/j.msea.2023.145681", "title": "Design and coherent strengthening of ultra-high strength refractory high entropy alloys based on laser additive manufacturing", "composition_formula": "Nb25Mo15Ta5W35Ti10Ni10", "process_method_1": "additive manufacturing", "process_method_2": "laser powder bed fusion", "process_description": "prepared by laser powder bed fusion with power 350 W, layer thickness 50 μm, scanning speed 350 mm/s, scan spacing 40 μm, and argon protective gas", "phase": "BCC+B2+FCC", "single_solution_phase": "False", "intermetallic_phase": "True", "density(g/cm³)": "N", "hardness(HV)": "733.74", "compressive_yield_strength_at_room_temperature(MPa)": "2124.53", "compressive_strain_at_room_temperature(%)": "9.13", "tensile_yield_strength_at_room_temperature(MPa)": "N", "tensile_strain_at_room_temperature(%)": "N", "compressive_yield_strength_at_1073K(MPa)": "N", "compressive_yield_strength_at_1273K(MPa)": "N"}
{"doi": "10.1016/j.msea.2023.145681", "title": "Design and coherent strengthening of ultra-high strength refractory high entropy alloys based on laser additive manufacturing", "composition_formula": "Nb15.625Mo9.375Ta3.125W21.875Ti25Ni25", "process_method_1": "additive manufacturing", "process_method_2": "laser powder bed fusion", "process_description": "prepared by laser powder bed fusion with power 350 W, layer thickness 50 μm, scanning speed 300 mm/s, scan spacing 40 μm, and argon protective gas", "phase": "BCC+B2+FCC", "single_solution_phase": "False", "intermetallic_phase": "True", "density(g/cm³)": "N", "hardness(HV)": "560.21", "compressive_yield_strength_at_room_temperature(MPa)": "2060.93", "compressive_strain_at_room_temperature(%)": "11.97", "tensile_yield_strength_at_room_temperature(MPa)": "N", "tensile_strain_at_room_temperature(%)": "N", "compressive_yield_strength_at_1073K(MPa)": "N", "compressive_yield_strength_at_1273K(MPa)": "N"}

File: 1-data-prepare/extraction-output/json-result/Design crystallographic ordering in NbTa0.5TiAlx refractory high entropy alloys with strength-plasticity synergy.jsonl
{"doi": "10.1016/j.jmrt.2023.11.254", "title": "Design crystallographic ordering in NbTa0.5TiAlx refractory high entropy alloys with strength-plasticity synergy", "composition_formula": "Nb40Ta20Ti40", "process_method_1": "arc melting", "process_method_2": "vacuum arc melting + anneal", "process_description": "prepared by vacuum arc melting with pure metals (Nb, Ta, Ti, Al >99.9 wt%) in argon atmosphere, remelted 6 times, followed by annealing at 873K/1273K for 24h in argon-quenched", "phase": "BCC_A2", "single_solution_phase": "True", "intermetallic_phase": "False", "density(g/cm³)": "N", "hardness(HV)": "372.7", "compressive_yield_strength_at_room_temperature(MPa)": "860", "compressive_strain_at_room_temperature(%)": "40", "tensile_yield_strength_at_room_temperature(MPa)": "N", "tensile_strain_at_room_temperature(%)": "N", "compressive_yield_strength_at_1073K(MPa)": "N", "compressive_yield_strength_at_1273K(MPa)": "N"}
{"doi": "10.1016/j.jmrt.2023.11.254", "title": "Design crystallographic ordering in NbTa0.5TiAlx refractory high entropy alloys with strength-plasticity synergy", "composition_formula": "Nb37.04Ta18.52Ti37.04Al7.40", "process_method_1": "arc melting", "process_method_2": "vacuum arc melting + anneal", "process_description": "prepared by vacuum arc melting with pure metals (Nb, Ta, Ti, Al >99.9 wt%) in argon atmosphere, remelted 6 times, followed by annealing at 873K/1273K for 24h in argon-quenched", "phase": "BCC_A2+B2", "single_solution_phase": "False", "intermetallic_phase": "False", "density(g/cm³)": "N", "hardness(HV)": "327.2", "compressive_yield_strength_at_room_temperature(MPa)": "1060", "compressive_strain_at_room_temperature(%)": "40", "tensile_yield_strength_at_room_temperature(MPa)": "N", "tensile_strain_at_room_temperature(%)": "N", "compressive_yield_strength_at_1073K(MPa)": "109", "compressive_yield_strength_at_1273K(MPa)": "N"}
{"doi": "10.1016/j.jmrt.2023.11.254", "title": "Design crystallographic ordering in NbTa0.5TiAlx refractory high entropy alloys with strength-plasticity synergy", "composition_formula": "Nb34.48Ta17.24Ti34.48Al13.80", "process_method_1": "arc melting", "process_method_2": "vacuum arc melting + anneal", "process_description": "prepared by vacuum arc melting with pure metals (Nb, Ta, Ti, Al >99.9 wt%) in argon atmosphere, remelted 6 times, followed by annealing at 873K/1273K for 24h in argon-quenched", "phase": "BCC_A2+B2", "single_solution_phase": "False", "intermetallic_phase": "False", "density(g/cm³)": "N", "hardness(HV)": "N", "compressive_yield_strength_at_room_temperature(MPa)": "1325", "compressive_strain_at_room_temperature(%)": "40", "tensile_yield_strength_at_room_temperature(MPa)": "N", "tensile_strain_at_room_temperature(%)": "N", "compressive_yield_strength_at_1073K(MPa)": "125", "compressive_yield_strength_at_1273K(MPa)": "N"}
{"doi": "10.1016/j.jmrt.2023.11.254", "title": "Design crystallographic ordering in NbTa0.5TiAlx refractory high entropy alloys with strength-plasticity synergy", "composition_formula": "Nb32.26Ta16.13Ti32.26Al19.35", "process_method_1": "arc melting", "process_method_2": "vacuum arc melting + anneal", "process_description": "prepared by vacuum arc melting with pure metals (Nb, Ta, Ti, Al >99.9 wt%) in argon atmosphere, remelted 6 times, followed by annealing at 873K/1273K for 24h in argon-quenched", "phase": "BCC_A2+B2", "single_solution_phase": "False", "intermetallic_phase": "False", "density(g/cm³)": "N", "hardness(HV)": "N", "compressive_yield_strength_at_room_temperature(MPa)": "1330", "compressive_strain_at_room_temperature(%)": "40", "tensile_yield_strength_at_room_temperature(MPa)": "N", "tensile_strain_at_room_temperature(%)": "N", "compressive_yield_strength_at_1073K(MPa)": "224", "compressive_yield_strength_at_1273K(MPa)": "N"}
{"doi": "10.1016/j.jmrt.2023.11.254", "title": "Design crystallographic ordering in NbTa0.5TiAlx refractory high entropy alloys with strength-plasticity synergy", "composition_formula": "Nb30.30Ta15.15Ti30.30Al24.25", "process_method_1": "arc melting", "process_method_2": "vacuum arc melting + anneal", "process_description": "prepared by vacuum arc melting with pure metals (Nb, Ta, Ti, Al >99.9 wt%) in argon atmosphere, remelted 6 times, followed by annealing at 873K/1273K for 24h in argon-quenched", "phase": "BCC_A2+B2+Laves", "single_solution_phase": "False", "intermetallic_phase": "True", "density(g/cm³)": "N", "hardness(HV)": "N", "compressive_yield_strength_at_room_temperature(MPa)": "1165", "compressive_strain_at_room_temperature(%)": "15.9", "tensile_yield_strength_at_room_temperature(MPa)": "N", "tensile_strain_at_room_temperature(%)": "N", "compressive_yield_strength_at_1073K(MPa)": "298", "compressive_yield_strength_at_1273K(MPa)": "N"}
{"doi": "10.1016/j.jmrt.2023.11.254", "title": "Design crystallographic ordering in NbTa0.5TiAlx refractory high entropy alloys with strength-plasticity synergy", "composition_formula": "Nb28.57Ta14.29Ti28.57Al28.57", "process_method_1": "arc melting", "process_method_2": "vacuum arc melting + anneal", "process_description": "prepared by vacuum arc melting with pure metals (Nb, Ta, Ti, Al >99.9 wt%) in argon atmosphere, remelted 6 times, followed by annealing at 873K/1273K for 24h in argon-quenched", "phase": "BCC_A2+B2+A15", "single_solution_phase": "False", "intermetallic_phase": "True", "density(g/cm³)": "N", "hardness(HV)": "758.2", "compressive_yield_strength_at_room_temperature(MPa)": "375", "compressive_strain_at_room_temperature(%)": "0", "tensile_yield_strength_at_room_temperature(MPa)": "N", "tensile_strain_at_room_temperature(%)": "N", "compressive_yield_strength_at_1073K(MPa)": "N", "compressive_yield_strength_at_1273K(MPa)": "N"}
