Repository: Gaotc1011/RHEA-LLM

# RHEA-LLM

Official code repository for the manuscript:

> **"LLM-enabled discovery of lightweight refractory high entropy alloy exhibiting 879 MPa yield strength at 1473 K"**
> *(manuscript submitted / under review)*

This repository contains the complete code pipeline that uses large language models (LLMs) to accelerate the discovery and design of lightweight refractory high-entropy alloys (RHEAs), covering literature data extraction, model fine-tuning, property prediction, inverse alloy design, benchmarking against conventional machine learning, and model interpretability analysis.

---

File: 1-data-prepare/extraction-output/json-result/Design of lightweight Ti3Zr1.5NbVx refractory high-entropy alloys with superior mechanical properties.jsonl
{"doi": "10.1016/j.jmrt.2023.09.283", "title": "Design of lightweight Ti3Zr1.5NbVx refractory high-entropy alloys with superior mechanical properties", "composition_formula": "Ti54.55Zr27.27Nb18.18V0", "process_method_1": "arc melting", "process_method_2": "vacuum arc melting+remelt(8x)-flipping", "process_description": "prepared by nonconsumable vacuum arc melting in a water-cooled copper crucible under a Ti-gettered argon atmosphere, repeatedly melted at least eight times with flipping after each melting, and maintained a liquid state for a total time of more than 40 min", "phase": "BCC", "single_solution_phase": "True", "intermetallic_phase": "False", "density(g/cm³)": "5.79", "hardness(HV)": "199.7", "compressive_yield_strength_at_room_temperature(MPa)": "N", "compressive_strain_at_room_temperature(%)": "N", "tensile_yield_strength_at_room_temperature(MPa)": "505.4", "tensile_strain_at_room_temperature(%)": "16.0", "compressive_yield_strength_at_1073K(MPa)": "N", "compressive_yield_strength_at_1273K(MPa)": "N"}
{"doi": "10.1016/j.jmrt.2023.09.283", "title": "Design of lightweight Ti3Zr1.5NbVx refractory high-entropy alloys with superior mechanical properties", "composition_formula": "Ti46.15Zr23.08Nb15.38V15.38", "process_method_1": "arc melting", "process_method_2": "vacuum arc melting+remelt(8x)-flipping", "process_description": "prepared by nonconsumable vacuum arc melting in a water-cooled copper crucible under a Ti-gettered argon atmosphere, repeatedly melted at least eight times with flipping after each melting, and maintained a liquid state for a total time of more than 40 min", "phase": "BCC", "single_solution_phase": "True", "intermetallic_phase": "False", "density(g/cm³)": "5.84", "hardness(HV)": "N", "compressive_yield_strength_at_room_temperature(MPa)": "N", "compressive_strain_at_room_temperature(%)": "N", "tensile_yield_strength_at_room_temperature(MPa)": "707.6", "tensile_strain_at_room_temperature(%)": "9.8", "compressive_yield_strength_at_1073K(MPa)": "N", "compressive_yield_strength_at_1273K(MPa)": "N"}
{"doi": "10.1016/j.jmrt.2023.09.283", "title": "Design of lightweight Ti3Zr1.5NbVx refractory high-entropy alloys with superior mechanical properties", "composition_formula": "Ti40.0Zr20.0Nb13.33V26.67", "process_method_1": "arc melting", "process_method_2": "vacuum arc melting+remelt(8x)-flipping", "process_description": "prepared by nonconsumable vacuum arc melting in a water-cooled copper crucible under a Ti-gettered argon atmosphere, repeatedly melted at least eight times with flipping after each melting, and maintained a liquid state for a total time of more than 40 min", "phase": "BCC", "single_solution_phase": "True", "intermetallic_phase": "False", "density(g/cm³)": "5.88", "hardness(HV)": "297.5", "compressive_yield_strength_at_room_temperature(MPa)": "N", "compressive_strain_at_room_temperature(%)": "N", "tensile_yield_strength_at_room_temperature(MPa)": "974.0", "tensile_strain_at_room_temperature(%)": "6.3", "compressive_yield_strength_at_1073K(MPa)": "770.9", "compressive_yield_strength_at_1273K(MPa)": "243.6"}

File: 1-data-prepare/extraction-output/json-result/Design of novel low-density refractory high entropy alloys for high-temperature applications.jsonl
{"doi": "10.1016/j.msea.2019.03.054", "title": "Design of novel low-density refractory high entropy alloys for high-temperature applications", "composition_formula": "Ti40Al10V20Nb20Mo10", "process_method_1": "arc melting", "process_method_2": "vacuum arc melting", "process_description": "prepared by vacuum arc melting in a water-cooled copper crucible with commercial purity (99.9%) Ti, Al, V, Nb, and Mo. Each alloy was re-melted 5 times to ensure compositional homogeneity.", "phase": "BCC", "single_solution_phase": "True", "intermetallic_phase": "False", "density(g/cm³)": "6.102", "hardness(HV)": "N", "compressive_yield_strength_at_room_temperature(MPa)": "900", "compressive_strain_at_room_temperature(%)": "50", "tensile_yield_strength_at_room_temperature(MPa)": "N", "tensile_strain_at_room_temperature(%)": "N", "compressive_yield_strength_at_1073K(MPa)": "520", "compressive_yield_strength_at_1273K(MPa)": "155"}
{"doi": "10.1016/j.msea.2019.03.054", "title": "Design of novel low-density refractory high entropy alloys for high-temperature applications", "composition_formula": "Ti35Al15V20Nb20Mo10", "process_method_1": "arc melting", "process_method_2": "vacuum arc melting", "process_description": "prepared by vacuum arc melting in a water-cooled copper crucible with commercial purity (99.9%) Ti, Al, V, Nb, and Mo. Each alloy was re-melted 5 times to ensure compositional homogeneity.", "phase": "BCC", "single_solution_phase": "True", "intermetallic_phase": "False", "density(g/cm³)": "6.027", "hardness(HV)": "N", "compressive_yield_strength_at_room_temperature(MPa)": "971", "compressive_strain_at_room_temperature(%)": "50", "tensile_yield_strength_at_room_temperature(MPa)": "N", "tensile_strain_at_room_temperature(%)": "N", "compressive_yield_strength_at_1073K(MPa)": "550", "compressive_yield_strength_at_1273K(MPa)": "160"}
{"doi": "10.1016/j.msea.2019.03.054", "title": "Design of novel low-density refractory high entropy alloys for high-temperature applications", "composition_formula": "Ti30Al20V20Nb20Mo10", "process_method_1": "arc melting", "process_method_2": "vacuum arc melting", "process_description": "prepared by vacuum arc melting in a water-cooled copper crucible with commercial purity (99.9%) Ti, Al, V, Nb, and Mo. Each alloy was re-melted 5 times to ensure compositional homogeneity.", "phase": "BCC", "single_solution_phase": "True", "intermetallic_phase": "False", "density(g/cm³)": "5.876", "hardness(HV)": "N", "compressive_yield_strength_at_room_temperature(MPa)": "1187", "compressive_strain_at_room_temperature(%)": "10", "tensile_yield_strength_at_room_temperature(MPa)": "N", "tensile_strain_at_room_temperature(%)": "N", "compressive_yield_strength_at_1073K(MPa)": "624", "compressive_yield_strength_at_1273K(MPa)": "180"}

File: 1-data-prepare/extraction-output/json-result/Designing a novel low-density, high-strength Al12Nb25.5Ta8.5Ti27.5Zr26.5 refractory high-entropy alloy for medium-temperature applications.jsonl
{"doi": "10.1016/j.matchar.2024.114602", "title": "Designing a novel low-density, high-strength Al12Nb25.5Ta8.5Ti27.5Zr26.5 refractory high-entropy alloy for medium-temperature applications", "composition_formula": "Al12Nb25.5Ta8.5Ti27.5Zr26.5", "process_method_1": "arc melting", "process_method_2": "N", "process_description": "prepared by vacuum arc melting using high-purity metal precursors (>99.9 %) in a high-purity argon atmosphere. Initially, a vacuum was created up to a level of 4 × 10−3 Pa, followed by argon backfill with a purity level of 99.99 %. A titanium getter was first melted to remove the residual oxygen from the chamber. The ingot was remelted 8–9 times and subjected to electromagnetic stirring to ensure chemical homogeneity.", "phase": "BCC+B2", "single_solution_phase": "False", "intermetallic_phase": "True", "density(g/cm³)": "6.9", "hardness(HV)": "N", "compressive_yield_strength_at_room_temperature(MPa)": "1301", "compressive_strain_at_room_temperature(%)": "69", "tensile_yield_strength_at_room_temperature(MPa)": "N", "tensile_strain_at_room_temperature(%)": "N", "compressive_yield_strength_at_1073K(MPa)": "358", "compressive_yield_strength_at_1273K(MPa)": "66"}

File: 1-data-prepare/extraction-output/json-result/Development and directed energy deposition of high strength Hf5Mo15Nb35Ta25Ti20 refractory high entropy alloys.jsonl
{"doi": "10.1016/j.matchar.2024.113679", "title": "Development and directed energy deposition of high strength Hf5Mo15Nb35Ta25Ti20 refractory high entropy alloys", "composition_formula": "Hf5Mo15Nb35Ta25Ti20", "process_method_1": "additive manufacturing", "process_method_2": "directed energy deposition", "process_description": "prepared by directed energy deposition (DED) using DMG MORI AG Lasertech65 3D hybrid equipment under controlled argon atmosphere with oxygen level below 10 ppm, with manual mixing of elemental powders under argon.", "phase": "BCC+Hf0.915Ti0.085O2", "single_solution_phase": "False", "intermetallic_phase": "False", "density(g/cm³)": "10.33", "hardness(HV)": "N", "compressive_yield_strength_at_room_temperature(MPa)": "1300", "compressive_strain_at_room_temperature(%)": "50", "tensile_yield_strength_at_room_temperature(MPa)": "N", "tensile_strain_at_room_temperature(%)": "N", "compressive_yield_strength_at_1073K(MPa)": "N", "compressive_yield_strength_at_1273K(MPa)": "N"}

File: 1-data-prepare/extraction-output/json-result/Development of Precipitation-Strengthened Al0.8NbTiVM (M = Co, Ni) Light-Weight Refractory High-Entropy Alloys.jsonl
{"doi": "10.3390/ma14082085", "title": "Development of Precipitation-Strengthened Al0.8NbTiVM (M = Co, Ni) Light-Weight Refractory High-Entropy Alloys", "composition_formula": "Al20Nb25Ti25V25Co5", "process_method_1": "arc melting", "process_method_2": "vacuum arc melting + suction casting-heat treatment", "process_description": "prepared by vacuum arc melting with Ti, Nb, V, Al, Co, and Ni elements of 99.95 wt.% purity under a Ti-gettered high-purity argon atmosphere (99.99%). The ingots were solidified on a water-cooled copper hearth and re-melted more than 8 times by flipping them over to achieve homogenous distribution of elements. The as-cast rod samples were produced by suction casting into a cylindrical Cu mold with 3 mm in diameter and 50 mm in length, followed by heat treatment at 1100 °C for 1 h in a vacuum-sealed quartz tube with titanium chips to prevent oxidation, then water-quenched.", "phase": "BCC+sigma", "single_solution_phase": "False", "intermetallic_phase": "True", "density(g/cm³)": "5.848", "hardness(HV)": "N", "compressive_yield_strength_at_room_temperature(MPa)": "1645", "compressive_strain_at_room_temperature(%)": "14.1", "tensile_yield_strength_at_room_temperature(MPa)": "N", "tensile_strain_at_room_temperature(%)": "N", "compressive_yield_strength_at_1073K(MPa)": "1198", "compressive_yield_strength_at_1273K(MPa)": "507"}
{"doi": "10.3390/ma14082085", "title": "Development of Precipitation-Strengthened Al0.8NbTiVM (M = Co, Ni) Light-Weight Refractory High-Entropy Alloys", "composition_formula": "Al20Nb25Ti25V25Ni5", "process_method_1": "arc melting", "process_method_2": "vacuum arc melting + suction casting-heat treatment", "process_description": "prepared by vacuum arc melting with Ti, Nb, V, Al, Co, and Ni elements of 99.95 wt.% purity under a Ti-gettered high-purity argon atmosphere (99.99%). The ingots were solidified on a water-cooled copper hearth and re-melted more than 8 times by flipping them over to achieve homogenous distribution of elements. The as-cast rod samples were produced by suction casting into a cylindrical Cu mold with 3 mm in diameter and 50 mm in length, followed by heat treatment at 1100 °C for 1 h in a vacuum-sealed quartz tube with titanium chips to prevent oxidation, then water-quenched.", "phase": "BCC+sigma", "single_solution_phase": "False", "intermetallic_phase": "True", "density(g/cm³)": "5.840", "hardness(HV)": "N", "compressive_yield_strength_at_room_temperature(MPa)": "1723", "compressive_strain_at_room_temperature(%)": "17.7", "tensile_yield_strength_at_room_temperature(MPa)": "N", "tensile_strain_at_room_temperature(%)": "N", "compressive_yield_strength_at_1073K(MPa)": "1028", "compressive_yield_strength_at_1273K(MPa)": "378"}
{"doi": "10.3390/ma14082085", "title": "Development of Precipitation-Strengthened Al0.8NbTiVM (M = Co, Ni) Light-Weight Refractory High-Entropy Alloys", "composition_formula": "Al21.1Nb26.3Ti26.3V26.3", "process_method_1": "arc melting", "process_method_2": "vacuum arc melting + suction casting", "process_description": "prepared by vacuum arc melting with Ti, Nb, V, Al elements of 99.95 wt.% purity under a Ti-gettered high-purity argon atmosphere (99.99%). The ingots were solidified on a water-cooled copper hearth and re-melted more than 8 times by flipping them over to achieve homogenous distribution of elements. The as-cast rod samples were produced by suction casting into a cylindrical Cu mold with 3 mm in diameter and 50 mm in length.", "phase": "BCC", "single_solution_phase": "True", "intermetallic_phase": "False", "density(g/cm³)": "5.61", "hardness(HV)": "N", "compressive_yield_strength_at_room_temperature(MPa)": "1133", "compressive_strain_at_room_temperature(%)": "30", "tensile_yield_strength_at_room_temperature(MPa)": "N", "tensile_strain_at_room_temperature(%)": "N", "compressive_yield_strength_at_1073K(MPa)": "N", "compressive_yield_strength_at_1273K(MPa)": "N"}
{"doi": "10.3390/ma14082085", "title": "Development of Precipitation-Strengthened Al0.8NbTiVM (M = Co, Ni) Light-Weight Refractory High-Entropy Alloys", "composition_formula": "Al25Nb25Ti25V25", "process_method_1": "arc melting", "process_method_2": "vacuum arc melting + suction casting", "process_description": "prepared by vacuum arc melting with Ti, Nb, V, Al elements of 99.95 wt.% purity under a Ti-gettered high-purity argon atmosphere (99.99%). The ingots were solidified on a water-cooled copper hearth and re-melted more than 8 times by flipping them over to achieve homogenous distribution of elements. The as-cast rod samples were produced by suction casting into a cylindrical Cu mold with 3 mm in diameter and 50 mm in length.", "phase": "BCC", "single_solution_phase": "True", "intermetallic_phase": "False", "density(g/cm³)": "5.59", "hardness(HV)": "N", "compressive_yield_strength_at_room_temperature(MPa)": "1379", "compressive_strain_at_room_temperature(%)": "20.9", "tensile_yield_strength_at_room_temperature(MPa)": "N", "tensile_strain_at_room_temperature(%)": "N", "compressive_yield_strength_at_1073K(MPa)": "N", "compressive_yield_strength_at_1273K(MPa)": "N"}

File: 1-data-prepare/extraction-output/json-result/Development of Refractory High Entropy Alloys with Tensile Ductility at Room Temperature.jsonl
{"doi": "10.3390/met13020329", "title": "Development of Refractory High Entropy Alloys with Tensile Ductility at Room Temperature", "composition_formula": "Ti24.3Zr26.3Nb16.6Ta18.5V14.3", "process_method_1": "arc melting", "process_method_2": "vacuum arc melting", "process_description": "prepared by vacuum arc melting in a Ti-gettered argon atmosphere, remelted at least five times to achieve homogeneous distribution of elements", "phase": "BCC", "single_solution_phase": "True", "intermetallic_phase": "False", "density(g/cm³)": "N", "hardness(HV)": "N", "compressive_yield_strength_at_room_temperature(MPa)": "1300", "compressive_strain_at_room_temperature(%)": "16", "tensile_yield_strength_at_room_temperature(MPa)": "N", "tensile_strain_at_room_temperature(%)": "N", "compressive_yield_strength_at_1073K(MPa)": "N", "compressive_yield_strength_at_1273K(MPa)": "N"}
{"doi": "10.3390/met13020329", "title": "Development of Refractory High Entropy Alloys with Tensile Ductility at Room Temperature", "composition_formula": "Ti28.3Zr28.8Nb15.1Ta13.5V14.4", "process_method_1": "arc melting", "process_method_2": "vacuum arc melting", "process_description": "prepared by vacuum arc melting in a Ti-gettered argon atmosphere, remelted at least five times to achieve homogeneous distribution of elements", "phase": "BCC", "single_solution_phase": "True", "intermetallic_phase": "False", "density(g/cm³)": "N", "hardness(HV)": "N", "compressive_yield_strength_at_room_temperature(MPa)": "950", "compressive_strain_at_room_temperature(%)": "35", "tensile_yield_strength_at_room_temperature(MPa)": "N", "tensile_strain_at_room_temperature(%)": "N", "compressive_yield_strength_at_1073K(MPa)": "N", "compressive_yield_strength_at_1273K(MPa)": "N"}
{"doi": "10.3390/met13020329", "title": "Development of Refractory High Entropy Alloys with Tensile Ductility at Room Temperature", "composition_formula": "Ti35.7Zr34.8Nb11.6Ta9.2V8.8", "process_method_1": "arc melting", "process_method_2": "vacuum arc melting", "process_description": "prepared by vacuum arc melting in a Ti-gettered argon atmosphere, remelted at least five times", "phase": "BCC+HCP", "single_solution_phase": "False", "intermetallic_phase": "False", "density(g/cm³)": "N", "hardness(HV)": "N", "compressive_yield_strength_at_room_temperature(MPa)": "800", "compressive_strain_at_room_temperature(%)": "50", "tensile_yield_strength_at_room_temperature(MPa)": "850", "tensile_strain_at_room_temperature(%)": "7", "compressive_yield_strength_at_1073K(MPa)": "N", "compressive_yield_strength_at_1273K(MPa)": "N"}
{"doi": "10.3390/met13020329", "title": "Development of Refractory High Entropy Alloys with Tensile Ductility at Room Temperature", "composition_formula": "Ti35.7Zr34.8Nb11.6Ta9.2V8.8", "process_method_1": "arc melting", "process_method_2": "vacuum arc melting + cold rolling-annealing", "process_description": "prepared by vacuum arc melting in a Ti-gettered argon atmosphere, remelted at least five times, then cold-rolled to 20% reduction and stress-relief annealed at 1237K for 10 minutes", "phase": "BCC+HCP", "single_solution_phase": "False", "intermetallic_phase": "False", "density(g/cm³)": "N", "hardness(HV)": "N", "compressive_yield_strength_at_room_temperature(MPa)": "800", "compressive_strain_at_room_temperature(%)": "50", "tensile_yield_strength_at_room_temperature(MPa)": "950", "tensile_strain_at_room_temperature(%)": "10", "compressive_yield_strength_at_1073K(MPa)": "N", "compressive_yield_strength_at_1273K(MPa)": "N"}

File: 1-data-prepare/extraction-output/json-result/Development of a Ti30Hf20Nb20Ta10V10Mo7W3 refractory high entropy alloy with excellent mechanical properties and wear resistance.jsonl
{"doi": "10.1016/j.jallcom.2023.171571", "title": "Development of a Ti30Hf20Nb20Ta10V10Mo7W3 refractory high entropy alloy with excellent mechanical properties and wear resistance", "composition_formula": "Ti30Hf20Nb20Ta10V10Mo7W3", "process_method_1": "arc melting", "process_method_2": "vacuum arc melting", "process_description": "prepared by vacuum arc melting with high-purity (≥ 99.95 wt%) metals in a water-cooled copper crucible under Ti-gettered high-purity argon atmosphere, flipped and re-melted at least eight times for chemical homogeneity.", "phase": "BCC", "single_solution_phase": "True", "intermetallic_phase": "False", "density(g/cm³)": "N", "hardness(HV)": "N", "compressive_yield_strength_at_room_temperature(MPa)": "1225", "compressive_strain_at_room_temperature(%)": "45", "tensile_yield_strength_at_room_temperature(MPa)": "N", "tensile_strain_at_room_temperature(%)": "N", "compressive_yield_strength_at_1073K(MPa)": "734", "compressive_yield_strength_at_1273K(MPa)": "355"}

File: 1-data-prepare/extraction-output/json-result/Development of high strength high plasticity refractory high entropy alloy based on Mo element optimization and advanced forming process.jsonl
{"doi": "10.1016/j.ijrmhm.2023.106163", "title": "Development of high strength high plasticity refractory high entropy alloy based on Mo element optimization and advanced forming process", "composition_formula": "Nb30Ta30Ti26.7Ni13.3", "process_method_1": "additive manufacturing", "process_method_2": "laser powder bed melting", "process_description": "prepared by mixing Nb, Mo, Ta, Ti, Ni metal powders according to the experimental design atomic ratio for 10 h, then dried in vacuum drying oven for 4 h, and formed by laser powder bed melting with power 300 W, layer thickness 50 μm, scanning speed 300 mm/s, scan spacing 40 μm, laser scanning direction rotated 67° between layers", "phase": "BCC1+BCC2+FCC", "single_solution_phase": "False", "intermetallic_phase": "True", "density(g/cm³)": "N", "hardness(HV)": "N", "compressive_yield_strength_at_room_temperature(MPa)": "395", "compressive_strain_at_room_temperature(%)": "50", "tensile_yield_strength_at_room_temperature(MPa)": "671", "tensile_strain_at_room_temperature(%)": "9.2", "compressive_yield_strength_at_1073K(MPa)": "N", "compressive_yield_strength_at_1273K(MPa)": "N"}
{"doi": "10.1016/j.ijrmhm.2023.106163", "title": "Development of high strength high plasticity refractory high entropy alloy based on Mo element optimization and advanced forming process", "composition_formula": "Nb30Ta30Mo10Ti20Ni10", "process_method_1": "additive manufacturing", "process_method_2": "laser powder bed melting", "process_description": "prepared by mixing Nb, Mo, Ta, Ti, Ni metal powders according to the experimental design atomic ratio for 10 h, then dried in vacuum drying oven for 4 h, and formed by laser powder bed melting with power 300 W, layer thickness 50 μm, scanning speed 300 mm/s, scan spacing 40 μm, laser scanning direction rotated 67° between layers", "phase": "BCC1+BCC2+FCC", "single_solution_phase": "False", "intermetallic_phase": "True", "density(g/cm³)": "N", "hardness(HV)": "N", "compressive_yield_strength_at_room_temperature(MPa)": "915", "compressive_strain_at_room_temperature(%)": "50", "tensile_yield_strength_at_room_temperature(MPa)": "1184", "tensile_strain_at_room_temperature(%)": "5.1", "compressive_yield_strength_at_1073K(MPa)": "N", "compressive_yield_strength_at_1273K(MPa)": "N"}
{"doi": "10.1016/j.ijrmhm.2023.106163", "title": "Development of high strength high plasticity refractory high entropy alloy based on Mo element optimization and advanced forming process", "composition_formula": "Nb30Ta30Mo20Ti13.3Ni6.7", "process_method_1": "additive manufacturing", "process_method_2": "laser powder bed melting", "process_description": "prepared by mixing Nb, Mo, Ta, Ti, Ni metal powders according to the experimental design atomic ratio for 10 h, then dried in vacuum drying oven for 4 h, and formed by laser powder bed melting with power 300 W, layer thickness 50 μm, scanning speed 300 mm/s, scan spacing 40 μm, laser scanning direction rotated 67° between layers", "phase": "BCC1+BCC2+FCC", "single_solution_phase": "False", "intermetallic_phase": "True", "density(g/cm³)": "N", "hardness(HV)": "N", "compressive_yield_strength_at_room_temperature(MPa)": "1285", "compressive_strain_at_room_temperature(%)": "27", "tensile_yield_strength_at_room_temperature(MPa)": "1212", "tensile_strain_at_room_temperature(%)": "0.82", "compressive_yield_strength_at_1073K(MPa)": "N", "compressive_yield_strength_at_1273K(MPa)": "N"}

File: 1-data-prepare/extraction-output/json-result/Development of low-density AlNbTaTiZr refractory high-entropy-intermetallic-alloy Microstructural evolution, mechanical properties, and high-temperatu.jsonl
{"doi": "10.1016/j.jallcom.2024.178102", "title": "Development of low-density AlNbTaTiZr refractory high-entropy-intermetallic-alloy: Microstructural evolution, mechanical properties, and high-temperature deformation", "composition_formula": "Al12Nb25.5Ta8.5Ti27.5Zr26.5", "process_method_1": "arc melting", "process_method_2": "vacuum arc melting + homogenization-heat treatment", "process_description": "prepared by vacuum arc melting under high-purity argon atmosphere, followed by homogenization at 1200°C for 24 hours and additional heat treatments at 600°C, 800°C, and 1000°C for 24 hours with water quenching.", "phase": "B2+Al3Zr5+AlZr2", "single_solution_phase": "False", "intermetallic_phase": "True", "density(g/cm³)": "6.9", "hardness(HV)": "430.1", "compressive_yield_strength_at_room_temperature(MPa)": "1398", "compressive_strain_at_room_temperature(%)": "50", "tensile_yield_strength_at_room_temperature(MPa)": "N", "tensile_strain_at_room_temperature(%)": "N", "compressive_yield_strength_at_1073K(MPa)": "1026", "compressive_yield_strength_at_1273K(MPa)": "450"}
{"doi": "10.1016/j.jallcom.2024.178102", "title": "Development of low-density AlNbTaTiZr refractory high-entropy-intermetallic-alloy: Microstructural evolution, mechanical properties, and high-temperature deformation", "composition_formula": "Al12Nb25.5Ta8.5Ti27.5Zr26.5", "process_method_1": "arc melting", "process_method_2": "vacuum arc melting + homogenization-heat treatment", "process_description": "prepared by vacuum arc melting under high-purity argon atmosphere, followed by homogenization at 1200°C for 24 hours and additional heat treatments at 600°C, 800°C, and 1000°C for 24 hours with water quenching.", "phase": "B2+Al3Zr5+AlZr2", "single_solution_phase": "False", "intermetallic_phase": "True", "density(g/cm³)": "6.9", "hardness(HV)": "532.4", "compressive_yield_strength_at_room_temperature(MPa)": "1828", "compressive_strain_at_room_temperature(%)": "20", "tensile_yield_strength_at_room_temperature(MPa)": "N", "tensile_strain_at_room_temperature(%)": "N", "compressive_yield_strength_at_1073K(MPa)": "N", "compressive_yield_strength_at_1273K(MPa)": "N"}

File: 1-data-prepare/extraction-output/json-result/Dual phase equal-atomic NbTaTiZr high-entropy alloy with ultra-fine grain and excellent mechanical properties fabricated by spark plasma sintering.jsonl
{"doi": "10.1016/j.jmst.2021.03.012", "title": "Dual phase equal-atomic NbTaTiZr high-entropy alloy with ultra-fine grain and excellent mechanical properties fabricated by spark plasma sintering", "composition_formula": "Nb25Ta25Ti25Zr25", "process_method_1": "powder metallurgy", "process_method_2": "mechanical alloying+spark plasma sintering", "process_description": "prepared by mechanical alloying of Ti, Nb, Ta, ZrH2 powders (99.5% purity, <45 μm) in a planetary ball mill at 350 rpm for 40 h with 15:1 ball-to-powder ratio under Ar atmosphere, followed by spark plasma sintering at 700-1100°C for 5 min under 30 MPa pressure in vacuum", "phase": "BCC1+BCC2", "single_solution_phase": "False", "intermetallic_phase": "False", "density(g/cm³)": "8.88", "hardness(HV)": "662", "compressive_yield_strength_at_room_temperature(MPa)": "2172", "compressive_strain_at_room_temperature(%)": "12.8", "tensile_yield_strength_at_room_temperature(MPa)": "N", "tensile_strain_at_room_temperature(%)": "N", "compressive_yield_strength_at_1073K(MPa)": "N", "compressive_yield_strength_at_1273K(MPa)": "N"}

File: 1-data-prepare/extraction-output/json-result/Ductile W0.4MoNbxTaTi refractory high-entropy alloys with excellent elevated temperature strength.jsonl
{"doi": "10.1016/j.matlet.2021.129753", "title": "Ductile W0.4MoNbxTaTi refractory high-entropy alloys with excellent elevated temperature strength", "composition_formula": "W8.89Mo22.22Nb24.44Ta22.22Ti22.22", "process_method_1": "arc melting", "process_method_2": "vacuum arc melting", "process_description": "prepared by vacuum arc melting with ingots re-melted five times to improve chemical homogeneity", "phase": "BCC", "single_solution_phase": "True", "intermetallic_phase": "False", "density(g/cm³)": "10.7", "hardness(HV)": "N", "compressive_yield_strength_at_room_temperature(MPa)": "1412", "compressive_strain_at_room_temperature(%)": "32.1", "tensile_yield_strength_at_room_temperature(MPa)": "N", "tensile_strain_at_room_temperature(%)": "N", "compressive_yield_strength_at_1073K(MPa)": "1027", "compressive_yield_strength_at_1273K(MPa)": "664"}
{"doi": "10.1016/j.matlet.2021.129753", "title": "Ductile W0.4MoNbxTaTi refractory high-entropy alloys with excellent elevated temperature strength", "composition_formula": "W8.51Mo21.28Nb27.66Ta21.28Ti21.28", "process_method_1": "arc melting", "process_method_2": "vacuum arc melting", "process_description": "prepared by vacuum arc melting with ingots re-melted five times to improve chemical homogeneity", "phase": "BCC", "single_solution_phase": "True", "intermetallic_phase": "False", "density(g/cm³)": "10.6", "hardness(HV)": "N", "compressive_yield_strength_at_room_temperature(MPa)": "1334", "compressive_strain_at_room_temperature(%)": "38.9", "tensile_yield_strength_at_room_temperature(MPa)": "N", "tensile_strain_at_room_temperature(%)": "N", "compressive_yield_strength_at_1073K(MPa)": "1125", "compressive_yield_strength_at_1273K(MPa)": "905"}
{"doi": "10.1016/j.matlet.2021.129753", "title": "Ductile W0.4MoNbxTaTi refractory high-entropy alloys with excellent elevated temperature strength", "composition_formula": "W8.16Mo20.41Nb30.61Ta20.41Ti20.41", "process_method_1": "arc melting", "process_method_2": "vacuum arc melting", "process_description": "prepared by vacuum arc melting with ingots re-melted five times to improve chemical homogeneity", "phase": "BCC", "single_solution_phase": "True", "intermetallic_phase": "False", "density(g/cm³)": "10.5", "hardness(HV)": "N", "compressive_yield_strength_at_room_temperature(MPa)": "1312", "compressive_strain_at_room_temperature(%)": "37", "tensile_yield_strength_at_room_temperature(MPa)": "N", "tensile_strain_at_room_temperature(%)": "N", "compressive_yield_strength_at_1073K(MPa)": "986", "compressive_yield_strength_at_1273K(MPa)": "764"}

File: 1-data-prepare/extraction-output/json-result/Effect of Al Content on Microstructure and Properties of AlxCr0.2NbTiV Refractory High-Entropy Alloys.jsonl
{"doi": "10.3390/e26060435", "title": "Effect of Al Content on Microstructure and Properties of AlxCr0.2NbTiV Refractory High-Entropy Alloys", "composition_formula": "Al5.88Cr5.88Nb29.41Ti29.41V29.41", "process_method_1": "arc melting", "process_method_2": "vacuum arc melting", "process_description": "prepared by vacuum arc melting in an argon atmosphere, with the process repeated at least four times to ensure chemical uniformity of the ingots", "phase": "BCC", "single_solution_phase": "True", "intermetallic_phase": "False", "density(g/cm³)": "N", "hardness(HV)": "N", "compressive_yield_strength_at_room_temperature(MPa)": "978.3", "compressive_strain_at_room_temperature(%)": "30", "tensile_yield_strength_at_room_temperature(MPa)": "N", "tensile_strain_at_room_temperature(%)": "N", "compressive_yield_strength_at_1073K(MPa)": "209", "compressive_yield_strength_at_1273K(MPa)": "N"}
{"doi": "10.3390/e26060435", "title": "Effect of Al Content on Microstructure and Properties of AlxCr0.2NbTiV Refractory High-Entropy Alloys", "composition_formula": "Al13.51Cr5.41Nb27.03Ti27.03V27.03", "process_method_1": "arc melting", "process_method_2": "vacuum arc melting", "process_description": "prepared by vacuum arc melting in an argon atmosphere, with the process repeated at least four times to ensure chemical uniformity of the ingots", "phase": "BCC", "single_solution_phase": "True", "intermetallic_phase": "False", "density(g/cm³)": "N", "hardness(HV)": "N", "compressive_yield_strength_at_room_temperature(MPa)": "951.3", "compressive_strain_at_room_temperature(%)": "30", "tensile_yield_strength_at_room_temperature(MPa)": "N", "tensile_strain_at_room_temperature(%)": "N", "compressive_yield_strength_at_1073K(MPa)": "160", "compressive_yield_strength_at_1273K(MPa)": "N"}
{"doi": "10.3390/e26060435", "title": "Effect of Al Content on Microstructure and Properties of AlxCr0.2NbTiV Refractory High-Entropy Alloys", "composition_formula": "Al20Cr5Nb25Ti25V25", "process_method_1": "arc melting", "process_method_2": "vacuum arc melting", "process_description": "prepared by vacuum arc melting in an argon atmosphere, with the process repeated at least four times to ensure chemical uniformity of the ingots", "phase": "BCC", "single_solution_phase": "True", "intermetallic_phase": "False", "density(g/cm³)": "N", "hardness(HV)": "N", "compressive_yield_strength_at_room_temperature(MPa)": "1040", "compressive_strain_at_room_temperature(%)": "14.5", "tensile_yield_strength_at_room_temperature(MPa)": "N", "tensile_strain_at_room_temperature(%)": "N", "compressive_yield_strength_at_1073K(MPa)": "105", "compressive_yield_strength_at_1273K(MPa)": "N"}

File: 1-data-prepare/extraction-output/json-result/Effect of Al addition on structural evolution and mechanical properties of the AlxHfNbTiZr high-entropy alloys.jsonl
{"doi": "10.1016/j.mtcomm.2018.06.004", "title": "Effect of Al addition on structural evolution and mechanical properties of the AlxHfNbTiZr high-entropy alloys", "composition_formula": "Hf25Nb25Ti25Zr25", "process_method_1": "arc melting", "process_method_2": "arc melting + suction casting", "process_description": "prepared by copper mold suction casting in Ti-gettered high-purity argon atmosphere, repeatedly melted at least five times for homogeneity before suction casting", "phase": "BCC_A2", "single_solution_phase": "True", "intermetallic_phase": "False", "density(g/cm³)": "8.56", "hardness(HV)": "242", "compressive_yield_strength_at_room_temperature(MPa)": "706", "compressive_strain_at_room_temperature(%)": "60", "tensile_yield_strength_at_room_temperature(MPa)": "N", "tensile_strain_at_room_temperature(%)": "N", "compressive_yield_strength_at_1073K(MPa)": "N", "compressive_yield_strength_at_1273K(MPa)": "N"}
{"doi": "10.1016/j.mtcomm.2018.06.004", "title": "Effect of Al addition on structural evolution and mechanical properties of the AlxHfNbTiZr high-entropy alloys", "composition_formula": "Hf22.22Nb22.22Ti22.22Zr22.22Al11.11", "process_method_1": "arc melting", "process_method_2": "arc melting + suction casting", "process_description": "prepared by copper mold suction casting in Ti-gettered high-purity argon atmosphere, repeatedly melted at least five times for homogeneity before suction casting", "phase": "BCC_A2", "single_solution_phase": "True", "intermetallic_phase": "False", "density(g/cm³)": "7.71", "hardness(HV)": "338", "compressive_yield_strength_at_room_temperature(MPa)": "1120", "compressive_strain_at_room_temperature(%)": "60", "tensile_yield_strength_at_room_temperature(MPa)": "N", "tensile_strain_at_room_temperature(%)": "N", "compressive_yield_strength_at_1073K(MPa)": "N", "compressive_yield_strength_at_1273K(MPa)": "N"}
{"doi": "10.1016/j.mtcomm.2018.06.004", "title": "Effect of Al addition on structural evolution and mechanical properties of the AlxHfNbTiZr high-entropy alloys", "composition_formula": "Hf21.05Nb21.05Ti21.05Zr21.05Al15.79", "process_method_1": "arc melting", "process_method_2": "arc melting + suction casting", "process_description": "prepared by copper mold suction casting in Ti-gettered high-purity argon atmosphere, repeatedly melted at least five times for homogeneity before suction casting", "phase": "BCC_A2+BCC_B2", "single_solution_phase": "False", "intermetallic_phase": "False", "density(g/cm³)": "7.14", "hardness(HV)": "412", "compressive_yield_strength_at_room_temperature(MPa)": "1331", "compressive_strain_at_room_temperature(%)": "51", "tensile_yield_strength_at_room_temperature(MPa)": "N", "tensile_strain_at_room_temperature(%)": "N", "compressive_yield_strength_at_1073K(MPa)": "N", "compressive_yield_strength_at_1273K(MPa)": "N"}
{"doi": "10.1016/j.mtcomm.2018.06.004", "title": "Effect of Al addition on structural evolution and mechanical properties of the AlxHfNbTiZr high-entropy alloys", "composition_formula": "Hf20Nb20Ti20Zr20Al20", "process_method_1": "arc melting", "process_method_2": "arc melting + suction casting", "process_description": "prepared by copper mold suction casting in Ti-gettered high-purity argon atmosphere, repeatedly melted at least five times for homogeneity before suction casting", "phase": "BCC_A2+BCC_B2", "single_solution_phase": "False", "intermetallic_phase": "False", "density(g/cm³)": "7.14", "hardness(HV)": "452", "compressive_yield_strength_at_room_temperature(MPa)": "1582", "compressive_strain_at_room_temperature(%)": "33", "tensile_yield_strength_at_room_temperature(MPa)": "N", "tensile_strain_at_room_temperature(%)": "N", "compressive_yield_strength_at_1073K(MPa)": "N", "compressive_yield_strength_at_1273K(MPa)": "N"}
{"doi": "10.1016/j.mtcomm.2018.06.004", "title": "Effect of Al addition on structural evolution and mechanical properties of the AlxHfNbTiZr high-entropy alloys", "composition_formula": "Hf19.05Nb19.05Ti19.05Zr19.05Al23.81", "process_method_1": "arc melting", "process_method_2": "arc melting + suction casting", "process_description": "prepared by copper mold suction casting in Ti-gettered high-purity argon atmosphere, repeatedly melted at least five times for homogeneity before suction casting", "phase": "BCC_A2+BCC_B2", "single_solution_phase": "False", "intermetallic_phase": "False", "density(g/cm³)": "6.86", "hardness(HV)": "496", "compressive_yield_strength_at_room_temperature(MPa)": "1620", "compressive_strain_at_room_temperature(%)": "17", "tensile_yield_strength_at_room_temperature(MPa)": "N", "tensile_strain_at_room_temperature(%)": "N", "compressive_yield_strength_at_1073K(MPa)": "N", "compressive_yield_strength_at_1273K(MPa)": "N"}
{"doi": "10.1016/j.mtcomm.2018.06.004", "title": "Effect of Al addition on structural evolution and mechanical properties of the AlxHfNbTiZr high-entropy alloys", "composition_formula": "Hf18.18Nb18.18Ti18.18Zr18.18Al27.27", "process_method_1": "arc melting", "process_method_2": "arc melting + suction casting", "process_description": "prepared by copper mold suction casting in Ti-gettered high-purity argon atmosphere, repeatedly melted at least five times for homogeneity before suction casting", "phase": "BCC_A2+BCC_B2", "single_solution_phase": "False", "intermetallic_phase": "False", "density(g/cm³)": "6.86", "hardness(HV)": "527", "compressive_yield_strength_at_room_temperature(MPa)": "1746", "compressive_strain_at_room_temperature(%)": "11", "tensile_yield_strength_at_room_temperature(MPa)": "N", "tensile_strain_at_room_temperature(%)": "N", "compressive_yield_strength_at_1073K(MPa)": "N", "compressive_yield_strength_at_1273K(MPa)": "N"}
