Repository: Gaotc1011/RHEA-LLM

# RHEA-LLM

Official code repository for the manuscript:

> **"LLM-enabled discovery of lightweight refractory high entropy alloy exhibiting 879 MPa yield strength at 1473 K"**
> *(manuscript submitted / under review)*

This repository contains the complete code pipeline that uses large language models (LLMs) to accelerate the discovery and design of lightweight refractory high-entropy alloys (RHEAs), covering literature data extraction, model fine-tuning, property prediction, inverse alloy design, benchmarking against conventional machine learning, and model interpretability analysis.

---

File: 1-data-prepare/extraction-output/json-result/Effect of Al addition on the microstructure, mechanical and wear properties of TiZrNbHf refractory high entropy alloys.jsonl
{"doi": "10.1016/j.triboint.2021.107031", "title": "Effect of Al addition on the microstructure, mechanical and wear properties of TiZrNbHf refractory high entropy alloys", "composition_formula": "Ti20Nb20Zr20Hf20Al20", "process_method_1": "arc melting", "process_method_2": "arc melting", "process_description": "prepared by arc melting technique using pure (99.99 wt%) solid metal pieces in the argon environment. The ingots were overturned and re-melted for five times to ensure compositional homogeneity.", "phase": "BCC+B2", "single_solution_phase": "False", "intermetallic_phase": "True", "density(g/cm³)": "7.785", "hardness(HV)": "420", "compressive_yield_strength_at_room_temperature(MPa)": "1245", "compressive_strain_at_room_temperature(%)": "35", "tensile_yield_strength_at_room_temperature(MPa)": "N", "tensile_strain_at_room_temperature(%)": "N", "compressive_yield_strength_at_1073K(MPa)": "N", "compressive_yield_strength_at_1273K(MPa)": "N"}
{"doi": "10.1016/j.triboint.2021.107031", "title": "Effect of Al addition on the microstructure, mechanical and wear properties of TiZrNbHf refractory high entropy alloys", "composition_formula": "Ti20.95Nb20.95Zr21.16Hf21.82Al15.12", "process_method_1": "arc melting", "process_method_2": "arc melting", "process_description": "prepared by arc melting technique using pure (99.99 wt%) solid metal pieces in the argon environment. The ingots were overturned and re-melted for five times to ensure compositional homogeneity.", "phase": "BCC", "single_solution_phase": "True", "intermetallic_phase": "False", "density(g/cm³)": "N", "hardness(HV)": "N", "compressive_yield_strength_at_room_temperature(MPa)": "957", "compressive_strain_at_room_temperature(%)": "40", "tensile_yield_strength_at_room_temperature(MPa)": "N", "tensile_strain_at_room_temperature(%)": "N", "compressive_yield_strength_at_1073K(MPa)": "N", "compressive_yield_strength_at_1273K(MPa)": "N"}
{"doi": "10.1016/j.triboint.2021.107031", "title": "Effect of Al addition on the microstructure, mechanical and wear properties of TiZrNbHf refractory high entropy alloys", "composition_formula": "Ti24.76Nb21.56Zr21.55Hf22.26Al9.87", "process_method_1": "arc melting", "process_method_2": "arc melting", "process_description": "prepared by arc melting technique using pure (99.99 wt%) solid metal pieces in the argon environment. The ingots were overturned and re-melted for five times to ensure compositional homogeneity.", "phase": "BCC", "single_solution_phase": "True", "intermetallic_phase": "False", "density(g/cm³)": "N", "hardness(HV)": "N", "compressive_yield_strength_at_room_temperature(MPa)": "802", "compressive_strain_at_room_temperature(%)": "40", "tensile_yield_strength_at_room_temperature(MPa)": "N", "tensile_strain_at_room_temperature(%)": "N", "compressive_yield_strength_at_1073K(MPa)": "N", "compressive_yield_strength_at_1273K(MPa)": "N"}
{"doi": "10.1016/j.triboint.2021.107031", "title": "Effect of Al addition on the microstructure, mechanical and wear properties of TiZrNbHf refractory high entropy alloys", "composition_formula": "Ti24.39Nb24.54Zr21.86Hf23.65Al5.56", "process_method_1": "arc melting", "process_method_2": "arc melting", "process_description": "prepared by arc melting technique using pure (99.99 wt%) solid metal pieces in the argon environment. The ingots were overturned and re-melted for five times to ensure compositional homogeneity.", "phase": "BCC", "single_solution_phase": "True", "intermetallic_phase": "False", "density(g/cm³)": "N", "hardness(HV)": "N", "compressive_yield_strength_at_room_temperature(MPa)": "442", "compressive_strain_at_room_temperature(%)": "40", "tensile_yield_strength_at_room_temperature(MPa)": "N", "tensile_strain_at_room_temperature(%)": "N", "compressive_yield_strength_at_1073K(MPa)": "N", "compressive_yield_strength_at_1273K(MPa)": "N"}
{"doi": "10.1016/j.triboint.2021.107031", "title": "Effect of Al addition on the microstructure, mechanical and wear properties of TiZrNbHf refractory high entropy alloys", "composition_formula": "Ti24.10Nb25.88Zr21.73Hf28.29", "process_method_1": "arc melting", "process_method_2": "arc melting", "process_description": "prepared by arc melting technique using pure (99.99 wt%) solid metal pieces in the argon environment. The ingots were overturned and re-melted for five times to ensure compositional homogeneity.", "phase": "BCC", "single_solution_phase": "True", "intermetallic_phase": "False", "density(g/cm³)": "8.681", "hardness(HV)": "229", "compressive_yield_strength_at_room_temperature(MPa)": "310", "compressive_strain_at_room_temperature(%)": "40", "tensile_yield_strength_at_room_temperature(MPa)": "N", "tensile_strain_at_room_temperature(%)": "N", "compressive_yield_strength_at_1073K(MPa)": "N", "compressive_yield_strength_at_1273K(MPa)": "N"}

File: 1-data-prepare/extraction-output/json-result/Effect of Al and Nb on microstructure and mechanical properties of novel Al-Mo-Nb-Ti-V-Zr lightweight refractory high-entropy alloys.jsonl
{"doi": "10.1016/j.jallcom.2024.176655", "title": "Effect of Al and Nb on microstructure and mechanical properties of novel Al-Mo-Nb-Ti-V-Zr lightweight refractory high-entropy alloys", "composition_formula": "Mo20Nb20Ti20V20Zr20", "process_method_1": "arc melting", "process_method_2": "vacuum arc melting + anneal", "process_description": "prepared by vacuum arc melting of pure elements (>99.9 wt%) in water-cooled copper crucible under Ar atmosphere, flipped and remelted 6 times, followed by annealing at 1500°C for 6h", "phase": "BCC+C14Laves", "single_solution_phase": "False", "intermetallic_phase": "True", "density(g/cm³)": "7.18", "hardness(HV)": "N", "compressive_yield_strength_at_room_temperature(MPa)": "N", "compressive_strain_at_room_temperature(%)": "4", "tensile_yield_strength_at_room_temperature(MPa)": "N", "tensile_strain_at_room_temperature(%)": "N", "compressive_yield_strength_at_1073K(MPa)": "148", "compressive_yield_strength_at_1273K(MPa)": "N"}
{"doi": "10.1016/j.jallcom.2024.176655", "title": "Effect of Al and Nb on microstructure and mechanical properties of novel Al-Mo-Nb-Ti-V-Zr lightweight refractory high-entropy alloys", "composition_formula": "Mo16.67Nb16.67Ti16.67V16.67Zr16.67Al16.65", "process_method_1": "arc melting", "process_method_2": "vacuum arc melting + anneal", "process_description": "prepared by vacuum arc melting of pure elements (>99.9 wt%) in water-cooled copper crucible under Ar atmosphere, flipped and remelted 6 times, followed by annealing at 1500°C for 6h", "phase": "BCC+C14Laves", "single_solution_phase": "False", "intermetallic_phase": "True", "density(g/cm³)": "6.57", "hardness(HV)": "N", "compressive_yield_strength_at_room_temperature(MPa)": "N", "compressive_strain_at_room_temperature(%)": "1.5", "tensile_yield_strength_at_room_temperature(MPa)": "N", "tensile_strain_at_room_temperature(%)": "N", "compressive_yield_strength_at_1073K(MPa)": "N", "compressive_yield_strength_at_1273K(MPa)": "N"}
{"doi": "10.1016/j.jallcom.2024.176655", "title": "Effect of Al and Nb on microstructure and mechanical properties of novel Al-Mo-Nb-Ti-V-Zr lightweight refractory high-entropy alloys", "composition_formula": "Mo14.29Nb28.57Ti14.29V14.29Zr14.29", "process_method_1": "arc melting", "process_method_2": "vacuum arc melting + anneal", "process_description": "prepared by vacuum arc melting of pure elements (>99.9 wt%) in water-cooled copper crucible under Ar atmosphere, flipped and remelted 6 times, followed by annealing at 1500°C for 6h", "phase": "BCC+C14Laves", "single_solution_phase": "False", "intermetallic_phase": "True", "density(g/cm³)": "7.43", "hardness(HV)": "N", "compressive_yield_strength_at_room_temperature(MPa)": "N", "compressive_strain_at_room_temperature(%)": "15", "tensile_yield_strength_at_room_temperature(MPa)": "N", "tensile_strain_at_room_temperature(%)": "N", "compressive_yield_strength_at_1073K(MPa)": "749", "compressive_yield_strength_at_1273K(MPa)": "N"}
{"doi": "10.1016/j.jallcom.2024.176655", "title": "Effect of Al and Nb on microstructure and mechanical properties of novel Al-Mo-Nb-Ti-V-Zr lightweight refractory high-entropy alloys", "composition_formula": "Mo11.11Nb22.22Ti11.11V11.11Zr11.11Al22.22", "process_method_1": "arc melting", "process_method_2": "vacuum arc melting + anneal", "process_description": "prepared by vacuum arc melting of pure elements (>99.9 wt%) in water-cooled copper crucible under Ar atmosphere, flipped and remelted 6 times, followed by annealing at 1500°C for 6h", "phase": "BCC+C14Laves", "single_solution_phase": "False", "intermetallic_phase": "True", "density(g/cm³)": "6.43", "hardness(HV)": "N", "compressive_yield_strength_at_room_temperature(MPa)": "N", "compressive_strain_at_room_temperature(%)": "3", "tensile_yield_strength_at_room_temperature(MPa)": "N", "tensile_strain_at_room_temperature(%)": "N", "compressive_yield_strength_at_1073K(MPa)": "944", "compressive_yield_strength_at_1273K(MPa)": "N"}

File: 1-data-prepare/extraction-output/json-result/Effect of Al content on microstructure and mechanical properties of Alx(Nb3TaTi3Zr)100-x refractory high-entropy alloys.jsonl
{"doi": "10.1088/1742-6596/2691/1/012071", "title": "Effect of Al content on microstructure and mechanical properties of Alx(Nb3TaTi3Zr)100-x refractory high-entropy alloys", "composition_formula": "Al0Nb37.5Ta12.5Ti37.5Zr12.5", "process_method_1": "arc melting", "process_method_2": "vacuum arc melting", "process_description": "prepared by vacuum arc melting at a pressure of 3×10⁻³ Pa for 7-9 cycles", "phase": "BCC", "single_solution_phase": "True", "intermetallic_phase": "False", "density(g/cm³)": "N", "hardness(HV)": "247", "compressive_yield_strength_at_room_temperature(MPa)": "729", "compressive_strain_at_room_temperature(%)": "N", "tensile_yield_strength_at_room_temperature(MPa)": "N", "tensile_strain_at_room_temperature(%)": "N", "compressive_yield_strength_at_1073K(MPa)": "N", "compressive_yield_strength_at_1273K(MPa)": "62"}
{"doi": "10.1088/1742-6596/2691/1/012071", "title": "Effect of Al content on microstructure and mechanical properties of Alx(Nb3TaTi3Zr)100-x refractory high-entropy alloys", "composition_formula": "Al5Nb35.63Ta11.88Ti35.63Zr11.88", "process_method_1": "arc melting", "process_method_2": "vacuum arc melting", "process_description": "prepared by vacuum arc melting at a pressure of 3×10⁻³ Pa for 7-9 cycles", "phase": "BCC", "single_solution_phase": "True", "intermetallic_phase": "False", "density(g/cm³)": "N", "hardness(HV)": "294", "compressive_yield_strength_at_room_temperature(MPa)": "858", "compressive_strain_at_room_temperature(%)": "N", "tensile_yield_strength_at_room_temperature(MPa)": "N", "tensile_strain_at_room_temperature(%)": "N", "compressive_yield_strength_at_1073K(MPa)": "N", "compressive_yield_strength_at_1273K(MPa)": "74"}
{"doi": "10.1088/1742-6596/2691/1/012071", "title": "Effect of Al content on microstructure and mechanical properties of Alx(Nb3TaTi3Zr)100-x refractory high-entropy alloys", "composition_formula": "Al10Nb33.75Ta11.25Ti33.75Zr11.25", "process_method_1": "arc melting", "process_method_2": "vacuum arc melting", "process_description": "prepared by vacuum arc melting at a pressure of 3×10⁻³ Pa for 7-9 cycles", "phase": "BCC", "single_solution_phase": "True", "intermetallic_phase": "False", "density(g/cm³)": "N", "hardness(HV)": "365", "compressive_yield_strength_at_room_temperature(MPa)": "951", "compressive_strain_at_room_temperature(%)": "N", "tensile_yield_strength_at_room_temperature(MPa)": "N", "tensile_strain_at_room_temperature(%)": "N", "compressive_yield_strength_at_1073K(MPa)": "N", "compressive_yield_strength_at_1273K(MPa)": "70"}
{"doi": "10.1088/1742-6596/2691/1/012071", "title": "Effect of Al content on microstructure and mechanical properties of Alx(Nb3TaTi3Zr)100-x refractory high-entropy alloys", "composition_formula": "Al15Nb31.88Ta10.62Ti31.88Zr10.62", "process_method_1": "arc melting", "process_method_2": "vacuum arc melting", "process_description": "prepared by vacuum arc melting at a pressure of 3×10⁻³ Pa for 7-9 cycles", "phase": "BCC", "single_solution_phase": "True", "intermetallic_phase": "False", "density(g/cm³)": "N", "hardness(HV)": "371", "compressive_yield_strength_at_room_temperature(MPa)": "1057", "compressive_strain_at_room_temperature(%)": "N", "tensile_yield_strength_at_room_temperature(MPa)": "N", "tensile_strain_at_room_temperature(%)": "N", "compressive_yield_strength_at_1073K(MPa)": "N", "compressive_yield_strength_at_1273K(MPa)": "59"}
{"doi": "10.1088/1742-6596/2691/1/012071", "title": "Effect of Al content on microstructure and mechanical properties of Alx(Nb3TaTi3Zr)100-x refractory high-entropy alloys", "composition_formula": "Al20Nb30Ta10Ti30Zr10", "process_method_1": "arc melting", "process_method_2": "vacuum arc melting", "process_description": "prepared by vacuum arc melting at a pressure of 3×10⁻³ Pa for 7-9 cycles", "phase": "BCC+B2", "single_solution_phase": "False", "intermetallic_phase": "True", "density(g/cm³)": "N", "hardness(HV)": "382", "compressive_yield_strength_at_room_temperature(MPa)": "1139", "compressive_strain_at_room_temperature(%)": "12.55", "tensile_yield_strength_at_room_temperature(MPa)": "N", "tensile_strain_at_room_temperature(%)": "N", "compressive_yield_strength_at_1073K(MPa)": "N", "compressive_yield_strength_at_1273K(MPa)": "63"}
{"doi": "10.1088/1742-6596/2691/1/012071", "title": "Effect of Al content on microstructure and mechanical properties of Alx(Nb3TaTi3Zr)100-x refractory high-entropy alloys", "composition_formula": "Al25Nb26.25Ta8.75Ti26.25Zr8.75", "process_method_1": "arc melting", "process_method_2": "vacuum arc melting", "process_description": "prepared by vacuum arc melting at a pressure of 3×10⁻³ Pa for 7-9 cycles", "phase": "BCC+B2", "single_solution_phase": "False", "intermetallic_phase": "True", "density(g/cm³)": "N", "hardness(HV)": "438", "compressive_yield_strength_at_room_temperature(MPa)": "1400", "compressive_strain_at_room_temperature(%)": "2.53", "tensile_yield_strength_at_room_temperature(MPa)": "N", "tensile_strain_at_room_temperature(%)": "N", "compressive_yield_strength_at_1073K(MPa)": "N", "compressive_yield_strength_at_1273K(MPa)": "70"}
{"doi": "10.1088/1742-6596/2691/1/012071", "title": "Effect of Al content on microstructure and mechanical properties of Alx(Nb3TaTi3Zr)100-x refractory high-entropy alloys", "composition_formula": "Al30Nb26.25Ta8.75Ti26.25Zr8.75", "process_method_1": "arc melting", "process_method_2": "vacuum arc melting", "process_description": "prepared by vacuum arc melting at a pressure of 3×10⁻³ Pa for 7-9 cycles", "phase": "BCC+B2+σ", "single_solution_phase": "False", "intermetallic_phase": "True", "density(g/cm³)": "N", "hardness(HV)": "490", "compressive_yield_strength_at_room_temperature(MPa)": "938", "compressive_strain_at_room_temperature(%)": "1.62", "tensile_yield_strength_at_room_temperature(MPa)": "N", "tensile_strain_at_room_temperature(%)": "N", "compressive_yield_strength_at_1073K(MPa)": "N", "compressive_yield_strength_at_1273K(MPa)": "143"}

File: 1-data-prepare/extraction-output/json-result/Effect of Al content on structure and mechanical properties of the AlxCrNbTiVZr (x = 0; 0.25; 0.5; 1) high-entropy alloys.jsonl
{"doi": "10.1016/j.matchar.2016.09.034", "title": "Effect of Al content on structure and mechanical properties of the AlxCrNbTiVZr (x = 0; 0.25; 0.5; 1) high-entropy alloys", "composition_formula": "Cr20Nb20Ti20V20Zr20", "process_method_1": "arc melting", "process_method_2": "arc melting + anneal", "process_description": "prepared by arc melting of the elements in a low-pressure, high-purity argon atmosphere inside a water-cooled copper cavity, followed by annealing at 1200 °C for 24 h", "phase": "BCC_A2+C15_Laves", "single_solution_phase": "False", "intermetallic_phase": "True", "density(g/cm³)": "6.59", "hardness(HV)": "520", "compressive_yield_strength_at_room_temperature(MPa)": "1260", "compressive_strain_at_room_temperature(%)": "0.2", "tensile_yield_strength_at_room_temperature(MPa)": "N", "tensile_strain_at_room_temperature(%)": "N", "compressive_yield_strength_at_1073K(MPa)": "440", "compressive_yield_strength_at_1273K(MPa)": "95"}
{"doi": "10.1016/j.matchar.2016.09.034", "title": "Effect of Al content on structure and mechanical properties of the AlxCrNbTiVZr (x = 0; 0.25; 0.5; 1) high-entropy alloys", "composition_formula": "Al4.76Cr19.05Nb19.05Ti19.05V19.05Zr19.05", "process_method_1": "arc melting", "process_method_2": "arc melting + anneal", "process_description": "prepared by arc melting of the elements in a low-pressure, high-purity argon atmosphere inside a water-cooled copper cavity, followed by annealing at 1200 °C for 24 h", "phase": "BCC_A2+C14_Laves", "single_solution_phase": "False", "intermetallic_phase": "True", "density(g/cm³)": "6.5", "hardness(HV)": "650", "compressive_yield_strength_at_room_temperature(MPa)": "1095", "compressive_strain_at_room_temperature(%)": "0", "tensile_yield_strength_at_room_temperature(MPa)": "N", "tensile_strain_at_room_temperature(%)": "N", "compressive_yield_strength_at_1073K(MPa)": "680", "compressive_yield_strength_at_1273K(MPa)": "130"}
{"doi": "10.1016/j.matchar.2016.09.034", "title": "Effect of Al content on structure and mechanical properties of the AlxCrNbTiVZr (x = 0; 0.25; 0.5; 1) high-entropy alloys", "composition_formula": "Al8.33Cr16.67Nb16.67Ti16.67V16.67Zr16.67", "process_method_1": "arc melting", "process_method_2": "arc melting + anneal", "process_description": "prepared by arc melting of the elements in a low-pressure, high-purity argon atmosphere inside a water-cooled copper cavity, followed by annealing at 1200 °C for 24 h", "phase": "BCC_A2+C14_Laves", "single_solution_phase": "False", "intermetallic_phase": "True", "density(g/cm³)": "6.39", "hardness(HV)": "660", "compressive_yield_strength_at_room_temperature(MPa)": "1630", "compressive_strain_at_room_temperature(%)": "0", "tensile_yield_strength_at_room_temperature(MPa)": "N", "tensile_strain_at_room_temperature(%)": "N", "compressive_yield_strength_at_1073K(MPa)": "970", "compressive_yield_strength_at_1273K(MPa)": "265"}
{"doi": "10.1016/j.matchar.2016.09.034", "title": "Effect of Al content on structure and mechanical properties of the AlxCrNbTiVZr (x = 0; 0.25; 0.5; 1) high-entropy alloys", "composition_formula": "Al14.29Cr14.29Nb14.29Ti14.29V14.29Zr14.29", "process_method_1": "arc melting", "process_method_2": "arc melting + anneal", "process_description": "prepared by arc melting of the elements in a low-pressure, high-purity argon atmosphere inside a water-cooled copper cavity, followed by annealing at 1200 °C for 24 h", "phase": "BCC_A2+C14_Laves", "single_solution_phase": "False", "intermetallic_phase": "True", "density(g/cm³)": "6.25", "hardness(HV)": "670", "compressive_yield_strength_at_room_temperature(MPa)": "850", "compressive_strain_at_room_temperature(%)": "0", "tensile_yield_strength_at_room_temperature(MPa)": "N", "tensile_strain_at_room_temperature(%)": "N", "compressive_yield_strength_at_1073K(MPa)": "1250", "compressive_yield_strength_at_1273K(MPa)": "305"}

File: 1-data-prepare/extraction-output/json-result/Effect of Al on microstructure and mechanical properties of lightweight AlxNb0.5TiV2Zr0.5 refractory high entropy alloys.jsonl
{"doi": "10.1016/j.msea.2023.144628", "title": "Effect of Al on microstructure and mechanical properties of lightweight AlxNb0.5TiV2Zr0.5 refractory high entropy alloys", "composition_formula": "Al0Nb12.5Ti25V50Zr12.5", "process_method_1": "arc melting", "process_method_2": "vacuum arc melting+anneal-rolling", "process_description": "prepared by vacuum arc melting in a water-cooled copper crucible under a Ti-gettered argon atmosphere, with repeated re-melting at least five times and magnetic agitation for homogeneity", "phase": "BCC+C14-Laves", "single_solution_phase": "False", "intermetallic_phase": "True", "density(g/cm³)": "6.12", "hardness(HV)": "397.2", "compressive_yield_strength_at_room_temperature(MPa)": "843", "compressive_strain_at_room_temperature(%)": "33.4", "tensile_yield_strength_at_room_temperature(MPa)": "N", "tensile_strain_at_room_temperature(%)": "N", "compressive_yield_strength_at_1073K(MPa)": "378", "compressive_yield_strength_at_1273K(MPa)": "N"}
{"doi": "10.1016/j.msea.2023.144628", "title": "Effect of Al on microstructure and mechanical properties of lightweight AlxNb0.5TiV2Zr0.5 refractory high entropy alloys", "composition_formula": "Al4.77Nb11.9Ti23.81V47.62Zr11.9", "process_method_1": "arc melting", "process_method_2": "vacuum arc melting+anneal-rolling", "process_description": "prepared by vacuum arc melting in a water-cooled copper crucible under a Ti-gettered argon atmosphere, with repeated re-melting at least five times and magnetic agitation for homogeneity", "phase": "BCC+C14-Laves", "single_solution_phase": "False", "intermetallic_phase": "True", "density(g/cm³)": "5.96", "hardness(HV)": "N", "compressive_yield_strength_at_room_temperature(MPa)": "1216", "compressive_strain_at_room_temperature(%)": "21.5", "tensile_yield_strength_at_room_temperature(MPa)": "N", "tensile_strain_at_room_temperature(%)": "N", "compressive_yield_strength_at_1073K(MPa)": "408", "compressive_yield_strength_at_1273K(MPa)": "N"}
{"doi": "10.1016/j.msea.2023.144628", "title": "Effect of Al on microstructure and mechanical properties of lightweight AlxNb0.5TiV2Zr0.5 refractory high entropy alloys", "composition_formula": "Al9.09Nb11.36Ti22.73V45.46Zr11.36", "process_method_1": "arc melting", "process_method_2": "vacuum arc melting+anneal-rolling", "process_description": "prepared by vacuum arc melting in a water-cooled copper crucible under a Ti-gettered argon atmosphere, with repeated re-melting at least five times and magnetic agitation for homogeneity", "phase": "BCC+C14-Laves", "single_solution_phase": "False", "intermetallic_phase": "True", "density(g/cm³)": "5.80", "hardness(HV)": "N", "compressive_yield_strength_at_room_temperature(MPa)": "1663", "compressive_strain_at_room_temperature(%)": "13.7", "tensile_yield_strength_at_room_temperature(MPa)": "N", "tensile_strain_at_room_temperature(%)": "N", "compressive_yield_strength_at_1073K(MPa)": "518", "compressive_yield_strength_at_1273K(MPa)": "N"}
{"doi": "10.1016/j.msea.2023.144628", "title": "Effect of Al on microstructure and mechanical properties of lightweight AlxNb0.5TiV2Zr0.5 refractory high entropy alloys", "composition_formula": "Al13.04Nb10.87Ti21.74V43.48Zr10.87", "process_method_1": "arc melting", "process_method_2": "vacuum arc melting+anneal-rolling", "process_description": "prepared by vacuum arc melting in a water-cooled copper crucible under a Ti-gettered argon atmosphere, with repeated re-melting at least five times and magnetic agitation for homogeneity", "phase": "BCC+C14-Laves", "single_solution_phase": "False", "intermetallic_phase": "True", "density(g/cm³)": "5.67", "hardness(HV)": "N", "compressive_yield_strength_at_room_temperature(MPa)": "1727", "compressive_strain_at_room_temperature(%)": "14.3", "tensile_yield_strength_at_room_temperature(MPa)": "N", "tensile_strain_at_room_temperature(%)": "N", "compressive_yield_strength_at_1073K(MPa)": "596", "compressive_yield_strength_at_1273K(MPa)": "N"}
{"doi": "10.1016/j.msea.2023.144628", "title": "Effect of Al on microstructure and mechanical properties of lightweight AlxNb0.5TiV2Zr0.5 refractory high entropy alloys", "composition_formula": "Al16.66Nb10.42Ti20.83V41.67Zr10.42", "process_method_1": "arc melting", "process_method_2": "vacuum arc melting+anneal-rolling", "process_description": "prepared by vacuum arc melting in a water-cooled copper crucible under a Ti-gettered argon atmosphere, with repeated re-melting at least five times and magnetic agitation for homogeneity", "phase": "BCC+C14-Laves", "single_solution_phase": "False", "intermetallic_phase": "True", "density(g/cm³)": "5.53", "hardness(HV)": "N", "compressive_yield_strength_at_room_temperature(MPa)": "1723", "compressive_strain_at_room_temperature(%)": "14.8", "tensile_yield_strength_at_room_temperature(MPa)": "N", "tensile_strain_at_room_temperature(%)": "N", "compressive_yield_strength_at_1073K(MPa)": "1108", "compressive_yield_strength_at_1273K(MPa)": "N"}
{"doi": "10.1016/j.msea.2023.144628", "title": "Effect of Al on microstructure and mechanical properties of lightweight AlxNb0.5TiV2Zr0.5 refractory high entropy alloys", "composition_formula": "Al20Nb10Ti20V40Zr10", "process_method_1": "arc melting", "process_method_2": "vacuum arc melting+anneal-rolling", "process_description": "prepared by vacuum arc melting in a water-cooled copper crucible under a Ti-gettered argon atmosphere, with repeated re-melting at least five times and magnetic agitation for homogeneity", "phase": "BCC+C14-Laves", "single_solution_phase": "False", "intermetallic_phase": "True", "density(g/cm³)": "5.43", "hardness(HV)": "641.9", "compressive_yield_strength_at_room_temperature(MPa)": "1695", "compressive_strain_at_room_temperature(%)": "16.6", "tensile_yield_strength_at_room_temperature(MPa)": "N", "tensile_strain_at_room_temperature(%)": "N", "compressive_yield_strength_at_1073K(MPa)": "890", "compressive_yield_strength_at_1273K(MPa)": "N"}

File: 1-data-prepare/extraction-output/json-result/Effect of Al on the microstructure, mechanical properties, and wear resistance of TiVZrNbAlx alloys.jsonl
{"doi": "N", "title": "Effect of Al on the microstructure, mechanical properties, and wear resistance of TiVZrNbAlx alloys", "composition_formula": "Ti42.0V28.0Zr15.0Nb15.0", "process_method_1": "arc melting", "process_method_2": "arc melting + chill casting", "process_description": "prepared by arc-melting a mixture of pure metals (purity > 99.95 wt%) in an argon atmosphere and buttons chill cast in place on a water-cooled copper hearth. Each button was remelted at least nine times to ensure the homogeneity of the chemical composition.", "phase": "BCC", "single_solution_phase": "True", "intermetallic_phase": "False", "density(g/cm³)": "5.91", "hardness(HV)": "352", "compressive_yield_strength_at_room_temperature(MPa)": "N", "compressive_strain_at_room_temperature(%)": "N", "tensile_yield_strength_at_room_temperature(MPa)": "N", "tensile_strain_at_room_temperature(%)": "N", "compressive_yield_strength_at_1073K(MPa)": "N", "compressive_yield_strength_at_1273K(MPa)": "N"}
{"doi": "N", "title": "Effect of Al on the microstructure, mechanical properties, and wear resistance of TiVZrNbAlx alloys", "composition_formula": "Ti39.9V26.6Zr14.25Nb14.25Al5.0", "process_method_1": "arc melting", "process_method_2": "arc melting + chill casting", "process_description": "prepared by arc-melting a mixture of pure metals (purity > 99.95 wt%) in an argon atmosphere and buttons chill cast in place on a water-cooled copper hearth. Each button was remelted at least nine times to ensure the homogeneity of the chemical composition.", "phase": "BCC", "single_solution_phase": "True", "intermetallic_phase": "False", "density(g/cm³)": "5.76", "hardness(HV)": "387", "compressive_yield_strength_at_room_temperature(MPa)": "N", "compressive_strain_at_room_temperature(%)": "N", "tensile_yield_strength_at_room_temperature(MPa)": "N", "tensile_strain_at_room_temperature(%)": "N", "compressive_yield_strength_at_1073K(MPa)": "N", "compressive_yield_strength_at_1273K(MPa)": "N"}
{"doi": "N", "title": "Effect of Al on the microstructure, mechanical properties, and wear resistance of TiVZrNbAlx alloys", "composition_formula": "Ti37.8V25.2Zr13.5Nb13.5Al10.0", "process_method_1": "arc melting", "process_method_2": "arc melting + chill casting", "process_description": "prepared by arc-melting a mixture of pure metals (purity > 99.95 wt%) in an argon atmosphere and buttons chill cast in place on a water-cooled copper hearth. Each button was remelted at least nine times to ensure the homogeneity of the chemical composition.", "phase": "BCC", "single_solution_phase": "True", "intermetallic_phase": "False", "density(g/cm³)": "5.60", "hardness(HV)": "430", "compressive_yield_strength_at_room_temperature(MPa)": "N", "compressive_strain_at_room_temperature(%)": "N", "tensile_yield_strength_at_room_temperature(MPa)": "N", "tensile_strain_at_room_temperature(%)": "N", "compressive_yield_strength_at_1073K(MPa)": "N", "compressive_yield_strength_at_1273K(MPa)": "N"}

File: 1-data-prepare/extraction-output/json-result/Effect of Cr addition on the microstructure and mechanical properties of MoNbVTa0.5Crx refractory high-entropy alloys.jsonl
{"doi": "10.1016/j.ijrmhm.2024.106857", "title": "Effect of Cr addition on the microstructure and mechanical properties of MoNbVTa0.5Crx refractory high-entropy alloys", "composition_formula": "Mo25.0Nb25.0V12.5Ta12.5Cr25.0", "process_method_1": "powder metallurgy", "process_method_2": "mechanical alloying+spark plasma sintering", "process_description": "prepared by mechanical alloying for 60 h followed by spark plasma sintering at 1500°C for 10 min with 40 MPa axial pressure under vacuum (<5×10⁻² Pa)", "phase": "BCC+Ta2VO6", "single_solution_phase": "False", "intermetallic_phase": "False", "density(g/cm³)": "N", "hardness(HV)": "724.02", "compressive_yield_strength_at_room_temperature(MPa)": "2507", "compressive_strain_at_room_temperature(%)": "N", "tensile_yield_strength_at_room_temperature(MPa)": "N", "tensile_strain_at_room_temperature(%)": "N", "compressive_yield_strength_at_1073K(MPa)": "N", "compressive_yield_strength_at_1273K(MPa)": "N"}
{"doi": "10.1016/j.ijrmhm.2024.106857", "title": "Effect of Cr addition on the microstructure and mechanical properties of MoNbVTa0.5Crx refractory high-entropy alloys", "composition_formula": "Mo23.81Nb23.81V11.90Ta11.90Cr28.57", "process_method_1": "powder metallurgy", "process_method_2": "mechanical alloying+spark plasma sintering", "process_description": "prepared by mechanical alloying for 60 h followed by spark plasma sintering at 1500°C for 10 min with 40 MPa axial pressure under vacuum (<5×10⁻² Pa)", "phase": "BCC+Ta2VO6", "single_solution_phase": "False", "intermetallic_phase": "False", "density(g/cm³)": "N", "hardness(HV)": "860.71", "compressive_yield_strength_at_room_temperature(MPa)": "3180", "compressive_strain_at_room_temperature(%)": "15.52", "tensile_yield_strength_at_room_temperature(MPa)": "N", "tensile_strain_at_room_temperature(%)": "N", "compressive_yield_strength_at_1073K(MPa)": "N", "compressive_yield_strength_at_1273K(MPa)": "N"}

File: 1-data-prepare/extraction-output/json-result/Effect of Cr and Zr on phase stability of refractory Al-Cr-Nb-Ti-V-Zr high-entropy alloys.jsonl
{"doi": "10.1016/j.jallcom.2018.05.099", "title": "Effect of Cr and Zr on phase stability of refractory Al-Cr-Nb-Ti-V-Zr high-entropy alloys", "composition_formula": "Al25.2Cr10.3Nb22.3Ti21.4V20.8", "process_method_1": "arc melting", "process_method_2": "arc melting+anneal", "process_description": "prepared by arc melting in argon atmosphere followed by annealing at 1200°C for 24h", "phase": "B2", "single_solution_phase": "True", "intermetallic_phase": "False", "density(g/cm³)": "N", "hardness(HV)": "450", "compressive_yield_strength_at_room_temperature(MPa)": "1300", "compressive_strain_at_room_temperature(%)": "0.8", "tensile_yield_strength_at_room_temperature(MPa)": "N", "tensile_strain_at_room_temperature(%)": "N", "compressive_yield_strength_at_1073K(MPa)": "N", "compressive_yield_strength_at_1273K(MPa)": "N"}
{"doi": "10.1016/j.jallcom.2018.05.099", "title": "Effect of Cr and Zr on phase stability of refractory Al-Cr-Nb-Ti-V-Zr high-entropy alloys", "composition_formula": "Al25.2Cr10.3Nb22.3Ti21.4V20.8", "process_method_1": "arc melting", "process_method_2": "arc melting+anneal", "process_description": "prepared by arc melting in argon atmosphere followed by annealing at 1200°C for 24h and additional annealing at 800°C for 100h", "phase": "B2+Cr2Nb-type C14 Laves", "single_solution_phase": "False", "intermetallic_phase": "True", "density(g/cm³)": "N", "hardness(HV)": "1095", "compressive_yield_strength_at_room_temperature(MPa)": "1210", "compressive_strain_at_room_temperature(%)": "0", "tensile_yield_strength_at_room_temperature(MPa)": "N", "tensile_strain_at_room_temperature(%)": "N", "compressive_yield_strength_at_1073K(MPa)": "N", "compressive_yield_strength_at_1273K(MPa)": "N"}
{"doi": "10.1016/j.jallcom.2018.05.099", "title": "Effect of Cr and Zr on phase stability of refractory Al-Cr-Nb-Ti-V-Zr high-entropy alloys", "composition_formula": "Al22.9Cr18.8Nb20.2Ti19.3V18.8", "process_method_1": "arc melting", "process_method_2": "arc melting+anneal", "process_description": "prepared by arc melting in argon atmosphere followed by annealing at 1200°C for 24h", "phase": "B2+Cr2Nb-type C14 Laves", "single_solution_phase": "False", "intermetallic_phase": "True", "density(g/cm³)": "N", "hardness(HV)": "670", "compressive_yield_strength_at_room_temperature(MPa)": "1550", "compressive_strain_at_room_temperature(%)": "0.4", "tensile_yield_strength_at_room_temperature(MPa)": "N", "tensile_strain_at_room_temperature(%)": "N", "compressive_yield_strength_at_1073K(MPa)": "N", "compressive_yield_strength_at_1273K(MPa)": "N"}
{"doi": "10.1016/j.jallcom.2018.05.099", "title": "Effect of Cr and Zr on phase stability of refractory Al-Cr-Nb-Ti-V-Zr high-entropy alloys", "composition_formula": "Al23.8Nb24.0Ti19.0V21.0Zr12.2", "process_method_1": "arc melting", "process_method_2": "arc melting+anneal", "process_description": "prepared by arc melting in argon atmosphere followed by annealing at 1200°C for 24h", "phase": "B2+Zr5Al3-type+ZrAlV-type C14 Laves", "single_solution_phase": "False", "intermetallic_phase": "True", "density(g/cm³)": "N", "hardness(HV)": "560", "compressive_yield_strength_at_room_temperature(MPa)": "1485", "compressive_strain_at_room_temperature(%)": "50", "tensile_yield_strength_at_room_temperature(MPa)": "N", "tensile_strain_at_room_temperature(%)": "N", "compressive_yield_strength_at_1073K(MPa)": "N", "compressive_yield_strength_at_1273K(MPa)": "N"}
{"doi": "10.1016/j.jallcom.2018.05.099", "title": "Effect of Cr and Zr on phase stability of refractory Al-Cr-Nb-Ti-V-Zr high-entropy alloys", "composition_formula": "Al21.8Nb20.9Ti20.0V18.7Zr18.6", "process_method_1": "arc melting", "process_method_2": "arc melting+anneal", "process_description": "prepared by arc melting in argon atmosphere followed by annealing at 1200°C for 24h", "phase": "B2+Zr5Al3-type+ZrAlV-type C14 Laves", "single_solution_phase": "False", "intermetallic_phase": "True", "density(g/cm³)": "N", "hardness(HV)": "560", "compressive_yield_strength_at_room_temperature(MPa)": "1500", "compressive_strain_at_room_temperature(%)": "3.0", "tensile_yield_strength_at_room_temperature(MPa)": "N", "tensile_strain_at_room_temperature(%)": "N", "compressive_yield_strength_at_1073K(MPa)": "N", "compressive_yield_strength_at_1273K(MPa)": "N"}

File: 1-data-prepare/extraction-output/json-result/Effect of Cr content on microstructure characteristics and mechanical properties of ZrNbTaHf0.2Crx refractory high entropy alloy.jsonl
{"doi": "10.1016/j.jallcom.2022.166593", "title": "Effect of Cr content on microstructure characteristics and mechanical properties of ZrNbTaHf0.2Crx refractory high entropy alloy", "composition_formula": "Zr28.57Nb28.57Ta28.57Hf5.71Cr8.57", "process_method_1": "arc melting", "process_method_2": "vacuum arc melting-anneal-quenching", "process_description": "prepared by vacuum arc melting in a water-cooled copper crucible under an argon atmosphere, annealed at 1673 K for 24 h and quenched in water", "phase": "BCC+HCP+C15 Laves", "single_solution_phase": "False", "intermetallic_phase": "True", "density(g/cm³)": "N", "hardness(HV)": "567.3", "compressive_yield_strength_at_room_temperature(MPa)": "1502", "compressive_strain_at_room_temperature(%)": "8", "tensile_yield_strength_at_room_temperature(MPa)": "N", "tensile_strain_at_room_temperature(%)": "N", "compressive_yield_strength_at_1073K(MPa)": "N", "compressive_yield_strength_at_1273K(MPa)": "N"}
{"doi": "10.1016/j.jallcom.2022.166593", "title": "Effect of Cr content on microstructure characteristics and mechanical properties of ZrNbTaHf0.2Crx refractory high entropy alloy", "composition_formula": "Zr31.25Nb31.25Ta31.25Hf6.25", "process_method_1": "arc melting", "process_method_2": "vacuum arc melting", "process_description": "prepared by vacuum arc melting in a water-cooled copper crucible under an argon atmosphere", "phase": "BCC+HCP", "single_solution_phase": "False", "intermetallic_phase": "False", "density(g/cm³)": "N", "hardness(HV)": "353.9", "compressive_yield_strength_at_room_temperature(MPa)": "721", "compressive_strain_at_room_temperature(%)": "N", "tensile_yield_strength_at_room_temperature(MPa)": "N", "tensile_strain_at_room_temperature(%)": "N", "compressive_yield_strength_at_1073K(MPa)": "N", "compressive_yield_strength_at_1273K(MPa)": "N"}
{"doi": "10.1016/j.jallcom.2022.166593", "title": "Effect of Cr content on microstructure characteristics and mechanical properties of ZrNbTaHf0.2Crx refractory high entropy alloy", "composition_formula": "Zr25.0Nb25.0Ta25.0Hf5.0Cr20.0", "process_method_1": "arc melting", "process_method_2": "vacuum arc melting", "process_description": "prepared by vacuum arc melting in a water-cooled copper crucible under an argon atmosphere", "phase": "BCC+HCP+C15 Laves", "single_solution_phase": "False", "intermetallic_phase": "True", "density(g/cm³)": "N", "hardness(HV)": "530.9", "compressive_yield_strength_at_room_temperature(MPa)": "1389", "compressive_strain_at_room_temperature(%)": "N", "tensile_yield_strength_at_room_temperature(MPa)": "N", "tensile_strain_at_room_temperature(%)": "N", "compressive_yield_strength_at_1073K(MPa)": "N", "compressive_yield_strength_at_1273K(MPa)": "N"}

File: 1-data-prepare/extraction-output/json-result/Effect of Hf Concentration on the Microstructure and Room Temperature Mechanical Properties of Light-Weight TiVZrNbHfx (x = 0–1.0) Refractory High Ent.jsonl
{"doi": "10.2320/matertrans.MT-M2023057", "title": "Effect of Hf Concentration on the Microstructure and Room Temperature Mechanical Properties of Light-Weight TiVZrNbHfx (x = 0–1.0) Refractory High Entropy Alloys", "composition_formula": "Ti25V25Zr25Nb25", "process_method_1": "arc melting", "process_method_2": "arc melting", "process_description": "prepared by arc melting technique using high-purity elemental metals (Ti, V, Zr, Nb and Hf) with a minimum purity of 99.8%. The chamber was evacuated and refilled with high-purity Ar gas (99.99%) several times, and the high-purity Ti getter was melted beforehand to eliminate residual oxygen in the chamber. The arc melting was conducted in a water-cooled copper cavity under a high-purity Ar atmosphere. Each alloy underwent six re-melting cycles and was flipped for each melt to ensure homogenization.", "phase": "BCC", "single_solution_phase": "True", "intermetallic_phase": "False", "density(g/cm³)": "6.47", "hardness(HV)": "350.5", "compressive_yield_strength_at_room_temperature(MPa)": "1021.3", "compressive_strain_at_room_temperature(%)": "39.9", "tensile_yield_strength_at_room_temperature(MPa)": "N", "tensile_strain_at_room_temperature(%)": "N", "compressive_yield_strength_at_1073K(MPa)": "N", "compressive_yield_strength_at_1273K(MPa)": "N"}
{"doi": "10.2320/matertrans.MT-M2023057", "title": "Effect of Hf Concentration on the Microstructure and Room Temperature Mechanical Properties of Light-Weight TiVZrNbHfx (x = 0–1.0) Refractory High Entropy Alloys", "composition_formula": "Ti23.53V23.53Zr23.53Nb23.53Hf5.88", "process_method_1": "arc melting", "process_method_2": "arc melting", "process_description": "prepared by arc melting technique using high-purity elemental metals (Ti, V, Zr, Nb and Hf) with a minimum purity of 99.8%. The chamber was evacuated and refilled with high-purity Ar gas (99.99%) several times, and the high-purity Ti getter was melted beforehand to eliminate residual oxygen in the chamber. The arc melting was conducted in a water-cooled copper cavity under a high-purity Ar atmosphere. Each alloy underwent six re-melting cycles and was flipped for each melt to ensure homogenization.", "phase": "BCC", "single_solution_phase": "True", "intermetallic_phase": "False", "density(g/cm³)": "N", "hardness(HV)": "N", "compressive_yield_strength_at_room_temperature(MPa)": "1054.7", "compressive_strain_at_room_temperature(%)": "33.5", "tensile_yield_strength_at_room_temperature(MPa)": "N", "tensile_strain_at_room_temperature(%)": "N", "compressive_yield_strength_at_1073K(MPa)": "N", "compressive_yield_strength_at_1273K(MPa)": "N"}
{"doi": "10.2320/matertrans.MT-M2023057", "title": "Effect of Hf Concentration on the Microstructure and Room Temperature Mechanical Properties of Light-Weight TiVZrNbHfx (x = 0–1.0) Refractory High Entropy Alloys", "composition_formula": "Ti22.22V22.22Zr22.22Nb22.22Hf11.12", "process_method_1": "arc melting", "process_method_2": "arc melting", "process_description": "prepared by arc melting technique using high-purity elemental metals (Ti, V, Zr, Nb and Hf) with a minimum purity of 99.8%. The chamber was evacuated and refilled with high-purity Ar gas (99.99%) several times, and the high-purity Ti getter was melted beforehand to eliminate residual oxygen in the chamber. The arc melting was conducted in a water-cooled copper cavity under a high-purity Ar atmosphere. Each alloy underwent six re-melting cycles and was flipped for each melt to ensure homogenization.", "phase": "BCC", "single_solution_phase": "True", "intermetallic_phase": "False", "density(g/cm³)": "N", "hardness(HV)": "N", "compressive_yield_strength_at_room_temperature(MPa)": "1063.0", "compressive_strain_at_room_temperature(%)": "29.9", "tensile_yield_strength_at_room_temperature(MPa)": "N", "tensile_strain_at_room_temperature(%)": "N", "compressive_yield_strength_at_1073K(MPa)": "N", "compressive_yield_strength_at_1273K(MPa)": "N"}
{"doi": "10.2320/matertrans.MT-M2023057", "title": "Effect of Hf Concentration on the Microstructure and Room Temperature Mechanical Properties of Light-Weight TiVZrNbHfx (x = 0–1.0) Refractory High Entropy Alloys", "composition_formula": "Ti21.05V21.05Zr21.05Nb21.05Hf15.8", "process_method_1": "arc melting", "process_method_2": "arc melting", "process_description": "prepared by arc melting technique using high-purity elemental metals (Ti, V, Zr, Nb and Hf) with a minimum purity of 99.8%. The chamber was evacuated and refilled with high-purity Ar gas (99.99%) several times, and the high-purity Ti getter was melted beforehand to eliminate residual oxygen in the chamber. The arc melting was conducted in a water-cooled copper cavity under a high-purity Ar atmosphere. Each alloy underwent six re-melting cycles and was flipped for each melt to ensure homogenization.", "phase": "BCC", "single_solution_phase": "True", "intermetallic_phase": "False", "density(g/cm³)": "N", "hardness(HV)": "N", "compressive_yield_strength_at_room_temperature(MPa)": "1228.4", "compressive_strain_at_room_temperature(%)": "28.2", "tensile_yield_strength_at_room_temperature(MPa)": "N", "tensile_strain_at_room_temperature(%)": "N", "compressive_yield_strength_at_1073K(MPa)": "N", "compressive_yield_strength_at_1273K(MPa)": "N"}
{"doi": "10.2320/matertrans.MT-M2023057", "title": "Effect of Hf Concentration on the Microstructure and Room Temperature Mechanical Properties of Light-Weight TiVZrNbHfx (x = 0–1.0) Refractory High Entropy Alloys", "composition_formula": "Ti20V20Zr20Nb20Hf20", "process_method_1": "arc melting", "process_method_2": "arc melting", "process_description": "prepared by arc melting technique using high-purity elemental metals (Ti, V, Zr, Nb and Hf) with a minimum purity of 99.8%. The chamber was evacuated and refilled with high-purity Ar gas (99.99%) several times, and the high-purity Ti getter was melted beforehand to eliminate residual oxygen in the chamber. The arc melting was conducted in a water-cooled copper cavity under a high-purity Ar atmosphere. Each alloy underwent six re-melting cycles and was flipped for each melt to ensure homogenization.", "phase": "BCC", "single_solution_phase": "True", "intermetallic_phase": "False", "density(g/cm³)": "8.69", "hardness(HV)": "449.0", "compressive_yield_strength_at_room_temperature(MPa)": "1291.8", "compressive_strain_at_room_temperature(%)": "18.1", "tensile_yield_strength_at_room_temperature(MPa)": "N", "tensile_strain_at_room_temperature(%)": "N", "compressive_yield_strength_at_1073K(MPa)": "N", "compressive_yield_strength_at_1273K(MPa)": "N"}
