Repository: Gaotc1011/RHEA-LLM

# RHEA-LLM

Official code repository for the manuscript:

> **"LLM-enabled discovery of lightweight refractory high entropy alloy exhibiting 879 MPa yield strength at 1473 K"**
> *(manuscript submitted / under review)*

This repository contains the complete code pipeline that uses large language models (LLMs) to accelerate the discovery and design of lightweight refractory high-entropy alloys (RHEAs), covering literature data extraction, model fine-tuning, property prediction, inverse alloy design, benchmarking against conventional machine learning, and model interpretability analysis.

---

File: 1-data-prepare/extraction-output/json-result/Effect of Mechanical Alloying and Sintering Behavior on the Microstructure and Properties of NbMoTaWRe Refractory High Entropy Alloy.jsonl
{"doi": "N", "title": "Effect of Mechanical Alloying and Sintering Behavior on the Microstructure and Properties of NbMoTaWRe Refractory High Entropy Alloy", "composition_formula": "Nb20Mo20Ta20W20Re20", "process_method_1": "powder metallurgy", "process_method_2": "mechanical alloying+spark plasma sintering", "process_description": "prepared by mechanical alloying (MA) for 30 hours with a ball-to-powder weight ratio of 20:1 and milling speed of 400 rpm, followed by spark plasma sintering (SPS) at 1700-1900°C for 20 min under 50 MPa pressure in argon atmosphere.", "phase": "BCC+FCC", "single_solution_phase": "False", "intermetallic_phase": "True", "density(g/cm³)": "14.36", "hardness(HV)": "992", "compressive_yield_strength_at_room_temperature(MPa)": "2132", "compressive_strain_at_room_temperature(%)": "6.82", "tensile_yield_strength_at_room_temperature(MPa)": "N", "tensile_strain_at_room_temperature(%)": "N", "compressive_yield_strength_at_1073K(MPa)": "N", "compressive_yield_strength_at_1273K(MPa)": "N"}

File: 1-data-prepare/extraction-output/json-result/Effect of Oxygen on the Microstructure and Mechanical Properties of Ti1.5ZrNbMoV Refractory High-Entropy Alloy.jsonl
{"doi": "10.1016/j.ijrmhm.2020.105357", "title": "Effect of Oxygen on the Microstructure and Mechanical Properties of Ti1.5ZrNbMoV Refractory High-Entropy Alloy", "composition_formula": "Ti28.57Zr19.05Nb19.05Mo19.05V14.28", "process_method_1": "arc melting", "process_method_2": "vacuum arc melting + suction casting", "process_description": "prepared by vacuum arc melting in a water-cooled copper crucible under a Ti-getter Ar atmosphere with six remelting cycles, followed by suction casting into a copper mold to produce rod specimens", "phase": "BCC_A2", "single_solution_phase": "True", "intermetallic_phase": "False", "density(g/cm³)": "N", "hardness(HV)": "410", "compressive_yield_strength_at_room_temperature(MPa)": "1451", "compressive_strain_at_room_temperature(%)": "26.5", "tensile_yield_strength_at_room_temperature(MPa)": "N", "tensile_strain_at_room_temperature(%)": "N", "compressive_yield_strength_at_1073K(MPa)": "N", "compressive_yield_strength_at_1273K(MPa)": "N"}
{"doi": "10.1016/j.ijrmhm.2020.105357", "title": "Effect of Oxygen on the Microstructure and Mechanical Properties of Ti1.5ZrNbMoV Refractory High-Entropy Alloy", "composition_formula": "Ti28.43Zr18.95Nb18.95Mo18.95V14.22O0.5", "process_method_1": "arc melting", "process_method_2": "vacuum arc melting + suction casting", "process_description": "prepared by vacuum arc melting in a water-cooled copper crucible under a Ti-getter Ar atmosphere with six remelting cycles, followed by suction casting into a copper mold to produce rod specimens", "phase": "BCC_A2", "single_solution_phase": "True", "intermetallic_phase": "False", "density(g/cm³)": "N", "hardness(HV)": "422", "compressive_yield_strength_at_room_temperature(MPa)": "1581", "compressive_strain_at_room_temperature(%)": "43.8", "tensile_yield_strength_at_room_temperature(MPa)": "N", "tensile_strain_at_room_temperature(%)": "N", "compressive_yield_strength_at_1073K(MPa)": "N", "compressive_yield_strength_at_1273K(MPa)": "N"}
{"doi": "10.1016/j.ijrmhm.2020.105357", "title": "Effect of Oxygen on the Microstructure and Mechanical Properties of Ti1.5ZrNbMoV Refractory High-Entropy Alloy", "composition_formula": "Ti28.29Zr18.86Nb18.86Mo18.86V14.14O1.0", "process_method_1": "arc melting", "process_method_2": "vacuum arc melting + suction casting", "process_description": "prepared by vacuum arc melting in a water-cooled copper crucible under a Ti-getter Ar atmosphere with six remelting cycles, followed by suction casting into a copper mold to produce rod specimens", "phase": "BCC_A2", "single_solution_phase": "True", "intermetallic_phase": "False", "density(g/cm³)": "N", "hardness(HV)": "422", "compressive_yield_strength_at_room_temperature(MPa)": "1643", "compressive_strain_at_room_temperature(%)": "21.6", "tensile_yield_strength_at_room_temperature(MPa)": "N", "tensile_strain_at_room_temperature(%)": "N", "compressive_yield_strength_at_1073K(MPa)": "N", "compressive_yield_strength_at_1273K(MPa)": "N"}
{"doi": "10.1016/j.ijrmhm.2020.105357", "title": "Effect of Oxygen on the Microstructure and Mechanical Properties of Ti1.5ZrNbMoV Refractory High-Entropy Alloy", "composition_formula": "Ti28.16Zr18.77Nb18.77Mo18.77V14.08O1.5", "process_method_1": "arc melting", "process_method_2": "vacuum arc melting + suction casting", "process_description": "prepared by vacuum arc melting in a water-cooled copper crucible under a Ti-getter Ar atmosphere with six remelting cycles, followed by suction casting into a copper mold to produce rod specimens", "phase": "BCC_A2", "single_solution_phase": "True", "intermetallic_phase": "False", "density(g/cm³)": "N", "hardness(HV)": "N", "compressive_yield_strength_at_room_temperature(MPa)": "1800", "compressive_strain_at_room_temperature(%)": "25.2", "tensile_yield_strength_at_room_temperature(MPa)": "N", "tensile_strain_at_room_temperature(%)": "N", "compressive_yield_strength_at_1073K(MPa)": "N", "compressive_yield_strength_at_1273K(MPa)": "N"}
{"doi": "10.1016/j.ijrmhm.2020.105357", "title": "Effect of Oxygen on the Microstructure and Mechanical Properties of Ti1.5ZrNbMoV Refractory High-Entropy Alloy", "composition_formula": "Ti28.02Zr18.68Nb18.68Mo18.68V14.02O2.0", "process_method_1": "arc melting", "process_method_2": "vacuum arc melting + suction casting", "process_description": "prepared by vacuum arc melting in a water-cooled copper crucible under a Ti-getter Ar atmosphere with six remelting cycles, followed by suction casting into a copper mold to produce rod specimens", "phase": "BCC_A2", "single_solution_phase": "True", "intermetallic_phase": "False", "density(g/cm³)": "N", "hardness(HV)": "N", "compressive_yield_strength_at_room_temperature(MPa)": "1818", "compressive_strain_at_room_temperature(%)": "19.4", "tensile_yield_strength_at_room_temperature(MPa)": "N", "tensile_strain_at_room_temperature(%)": "N", "compressive_yield_strength_at_1073K(MPa)": "N", "compressive_yield_strength_at_1273K(MPa)": "N"}
{"doi": "10.1016/j.ijrmhm.2020.105357", "title": "Effect of Oxygen on the Microstructure and Mechanical Properties of Ti1.5ZrNbMoV Refractory High-Entropy Alloy", "composition_formula": "Ti27.74Zr18.49Nb18.49Mo18.49V13.89O3.0", "process_method_1": "arc melting", "process_method_2": "vacuum arc melting + suction casting", "process_description": "prepared by vacuum arc melting in a water-cooled copper crucible under a Ti-getter Ar atmosphere with six remelting cycles, followed by suction casting into a copper mold to produce rod specimens", "phase": "BCC_A2", "single_solution_phase": "True", "intermetallic_phase": "False", "density(g/cm³)": "N", "hardness(HV)": "494", "compressive_yield_strength_at_room_temperature(MPa)": "1911", "compressive_strain_at_room_temperature(%)": "23.7", "tensile_yield_strength_at_room_temperature(MPa)": "N", "tensile_strain_at_room_temperature(%)": "N", "compressive_yield_strength_at_1073K(MPa)": "N", "compressive_yield_strength_at_1273K(MPa)": "N"}

File: 1-data-prepare/extraction-output/json-result/Effect of SPS sintering temperature on the microstructure and mechanical properties of the WNbTaVTi refractory high entropy alloy.jsonl
{"doi": "10.1016/j.ijrmhm.2025.107128", "title": "Effect of SPS sintering temperature on the microstructure and mechanical properties of the WNbTaVTi refractory high entropy alloy", "composition_formula": "W20Nb20Ta20V20Ti20", "process_method_1": "powder metallurgy", "process_method_2": "spark plasma sintering", "process_description": "prepared by ball milling high-purity W, Nb, Ta, V and Ti powders for 24 hours with a ball-to-powder ratio of 5:1 at 300 rpm, followed by spark plasma sintering at different temperatures (1400°C, 1500°C, 1600°C) under 30 MPa pressure with a heating rate of 100°C/min to 1200°C, holding for 10 min, then heating to target temperature and holding for 5 min", "phase": "BCC+TiO", "single_solution_phase": "False", "intermetallic_phase": "False", "density(g/cm³)": "11.11", "hardness(HV)": "734", "compressive_yield_strength_at_room_temperature(MPa)": "2310.1", "compressive_strain_at_room_temperature(%)": "12.6", "tensile_yield_strength_at_room_temperature(MPa)": "N", "tensile_strain_at_room_temperature(%)": "N", "compressive_yield_strength_at_1073K(MPa)": "N", "compressive_yield_strength_at_1273K(MPa)": "N"}

File: 1-data-prepare/extraction-output/json-result/Effect of Si additions on microstructure and mechanical properties of refractory NbTaWMo high-entropy alloys.jsonl
{"doi": "10.1007/s10853-018-03295-6", "title": "Effect of Si additions on microstructure and mechanical properties of refractory NbTaWMo high-entropy alloys", "composition_formula": "Nb25Ta25W25Mo25", "process_method_1": "powder metallurgy", "process_method_2": "spark plasma sintering", "process_description": "prepared by spark plasma sintering of mixed elemental powders at 1700°C for 20 min under 30 MPa pressure, followed by furnace cooling", "phase": "BCC", "single_solution_phase": "True", "intermetallic_phase": "False", "density(g/cm³)": "13.44", "hardness(HV)": "504.5", "compressive_yield_strength_at_room_temperature(MPa)": "1217", "compressive_strain_at_room_temperature(%)": "3.8", "tensile_yield_strength_at_room_temperature(MPa)": "N", "tensile_strain_at_room_temperature(%)": "N", "compressive_yield_strength_at_1073K(MPa)": "N", "compressive_yield_strength_at_1273K(MPa)": "N"}
{"doi": "10.1007/s10853-018-03295-6", "title": "Effect of Si additions on microstructure and mechanical properties of refractory NbTaWMo high-entropy alloys", "composition_formula": "Nb23.5Ta23.5W23.5Mo23.5Si6", "process_method_1": "powder metallurgy", "process_method_2": "spark plasma sintering", "process_description": "prepared by spark plasma sintering of mixed elemental powders at 1700°C for 20 min under 30 MPa pressure, followed by furnace cooling", "phase": "BCC+(Nb,Ta)5Si3", "single_solution_phase": "False", "intermetallic_phase": "True", "density(g/cm³)": "12.92", "hardness(HV)": "567", "compressive_yield_strength_at_room_temperature(MPa)": "1826", "compressive_strain_at_room_temperature(%)": "10.5", "tensile_yield_strength_at_room_temperature(MPa)": "N", "tensile_strain_at_room_temperature(%)": "N", "compressive_yield_strength_at_1073K(MPa)": "N", "compressive_yield_strength_at_1273K(MPa)": "926"}
{"doi": "10.1007/s10853-018-03295-6", "title": "Effect of Si additions on microstructure and mechanical properties of refractory NbTaWMo high-entropy alloys", "composition_formula": "Nb22.2Ta22.2W22.2Mo22.2Si11.2", "process_method_1": "powder metallurgy", "process_method_2": "spark plasma sintering", "process_description": "prepared by spark plasma sintering of mixed elemental powders at 1700°C for 20 min under 30 MPa pressure, followed by furnace cooling", "phase": "BCC+(Nb,Ta)5Si3", "single_solution_phase": "False", "intermetallic_phase": "True", "density(g/cm³)": "12.65", "hardness(HV)": "697", "compressive_yield_strength_at_room_temperature(MPa)": "1883", "compressive_strain_at_room_temperature(%)": "5.8", "tensile_yield_strength_at_room_temperature(MPa)": "N", "tensile_strain_at_room_temperature(%)": "N", "compressive_yield_strength_at_1073K(MPa)": "N", "compressive_yield_strength_at_1273K(MPa)": "N"}
{"doi": "10.1007/s10853-018-03295-6", "title": "Effect of Si additions on microstructure and mechanical properties of refractory NbTaWMo high-entropy alloys", "composition_formula": "Nb21Ta21W21Mo21Si16", "process_method_1": "powder metallurgy", "process_method_2": "spark plasma sintering", "process_description": "prepared by spark plasma sintering of mixed elemental powders at 1700°C for 20 min under 30 MPa pressure, followed by furnace cooling", "phase": "BCC+(Nb,Ta)5Si3", "single_solution_phase": "False", "intermetallic_phase": "True", "density(g/cm³)": "12.23", "hardness(HV)": "682.6", "compressive_yield_strength_at_room_temperature(MPa)": "2483", "compressive_strain_at_room_temperature(%)": "1.6", "tensile_yield_strength_at_room_temperature(MPa)": "N", "tensile_strain_at_room_temperature(%)": "N", "compressive_yield_strength_at_1073K(MPa)": "N", "compressive_yield_strength_at_1273K(MPa)": "N"}

File: 1-data-prepare/extraction-output/json-result/Effect of Ti additions on mechanical properties of NbMoTaW and VNbMoTaW refractory high entropy alloys.jsonl
{"doi": "10.1016/j.intermet.2017.01.007", "title": "Effect of Ti additions on mechanical properties of NbMoTaW and VNbMoTaW refractory high entropy alloys", "composition_formula": "Ti20Nb20Mo20Ta20W20", "process_method_1": "arc melting", "process_method_2": "arc melting + anneal", "process_description": "prepared by arc melting of equimolar mixtures of Ti, Nb, Mo, Ta, and W (purity >99.96%), remelted five times for homogeneity, followed by annealing at 1200°C for 24 hours", "phase": "BCC", "single_solution_phase": "True", "intermetallic_phase": "False", "density(g/cm³)": "N", "hardness(HV)": "499", "compressive_yield_strength_at_room_temperature(MPa)": "1343", "compressive_strain_at_room_temperature(%)": "14.1", "tensile_yield_strength_at_room_temperature(MPa)": "N", "tensile_strain_at_room_temperature(%)": "N", "compressive_yield_strength_at_1073K(MPa)": "620", "compressive_yield_strength_at_1273K(MPa)": "586"}
{"doi": "10.1016/j.intermet.2017.01.007", "title": "Effect of Ti additions on mechanical properties of NbMoTaW and VNbMoTaW refractory high entropy alloys", "composition_formula": "Ti16.67V16.67Nb16.67Mo16.67Ta16.67W16.67", "process_method_1": "arc melting", "process_method_2": "arc melting + anneal", "process_description": "prepared by arc melting of equimolar mixtures of Ti, V, Nb, Mo, Ta, and W (purity >99.96%), remelted five times for homogeneity, followed by annealing at 1200°C for 24 hours", "phase": "BCC", "single_solution_phase": "True", "intermetallic_phase": "False", "density(g/cm³)": "N", "hardness(HV)": "510", "compressive_yield_strength_at_room_temperature(MPa)": "1515", "compressive_strain_at_room_temperature(%)": "10.6", "tensile_yield_strength_at_room_temperature(MPa)": "N", "tensile_strain_at_room_temperature(%)": "N", "compressive_yield_strength_at_1073K(MPa)": "753", "compressive_yield_strength_at_1273K(MPa)": "659"}
{"doi": "10.1016/j.intermet.2017.01.007", "title": "Effect of Ti additions on mechanical properties of NbMoTaW and VNbMoTaW refractory high entropy alloys", "composition_formula": "Nb25Mo25Ta25W25", "process_method_1": "arc melting", "process_method_2": "arc melting + anneal", "process_description": "prepared by arc melting of equimolar mixtures of Nb, Mo, Ta, and W (purity >99.96%), remelted five times for homogeneity, followed by annealing at 1200°C for 24 hours", "phase": "BCC", "single_solution_phase": "True", "intermetallic_phase": "False", "density(g/cm³)": "N", "hardness(HV)": "N", "compressive_yield_strength_at_room_temperature(MPa)": "1058", "compressive_strain_at_room_temperature(%)": "2.6", "tensile_yield_strength_at_room_temperature(MPa)": "N", "tensile_strain_at_room_temperature(%)": "N", "compressive_yield_strength_at_1073K(MPa)": "548", "compressive_yield_strength_at_1273K(MPa)": "506"}
{"doi": "10.1016/j.intermet.2017.01.007", "title": "Effect of Ti additions on mechanical properties of NbMoTaW and VNbMoTaW refractory high entropy alloys", "composition_formula": "V20Nb20Mo20Ta20W20", "process_method_1": "arc melting", "process_method_2": "arc melting + anneal", "process_description": "prepared by arc melting of equimolar mixtures of V, Nb, Mo, Ta, and W (purity >99.96%), remelted five times for homogeneity, followed by annealing at 1200°C for 24 hours", "phase": "BCC", "single_solution_phase": "True", "intermetallic_phase": "False", "density(g/cm³)": "N", "hardness(HV)": "N", "compressive_yield_strength_at_room_temperature(MPa)": "1246", "compressive_strain_at_room_temperature(%)": "1.7", "tensile_yield_strength_at_room_temperature(MPa)": "N", "tensile_strain_at_room_temperature(%)": "N", "compressive_yield_strength_at_1073K(MPa)": "842", "compressive_yield_strength_at_1273K(MPa)": "735"}

File: 1-data-prepare/extraction-output/json-result/Effect of Ti content on microstructure and mechanical properties of TaMoNbCrTix refractory high-entropy alloy.jsonl
{"doi": "10.1016/j.msea.2024.146394", "title": "Effect of Ti content on microstructure and mechanical properties of TaMoNbCrTix refractory high-entropy alloy", "composition_formula": "Ta25Mo25Nb25Cr25", "process_method_1": "powder metallurgy", "process_method_2": "mechanical alloying + spark plasma sintering", "process_description": "prepared by mechanical alloying for 50 hours at 350 rpm under argon atmosphere, followed by spark plasma sintering at 1200°C with 40 MPa pressure for 10 minutes", "phase": "BCC+Laves", "single_solution_phase": "False", "intermetallic_phase": "True", "density(g/cm³)": "N", "hardness(HV)": "908", "compressive_yield_strength_at_room_temperature(MPa)": "N", "compressive_strain_at_room_temperature(%)": "10.3", "tensile_yield_strength_at_room_temperature(MPa)": "N", "tensile_strain_at_room_temperature(%)": "N", "compressive_yield_strength_at_1073K(MPa)": "N", "compressive_yield_strength_at_1273K(MPa)": "N"}
{"doi": "10.1016/j.msea.2024.146394", "title": "Effect of Ti content on microstructure and mechanical properties of TaMoNbCrTix refractory high-entropy alloy", "composition_formula": "Ta23.53Mo23.53Nb23.53Cr23.53Ti5.88", "process_method_1": "powder metallurgy", "process_method_2": "mechanical alloying + spark plasma sintering", "process_description": "prepared by mechanical alloying for 50 hours at 350 rpm under argon atmosphere, followed by spark plasma sintering at 1200°C with 40 MPa pressure for 10 minutes", "phase": "BCC+Laves+Ti(O,N)", "single_solution_phase": "False", "intermetallic_phase": "True", "density(g/cm³)": "N", "hardness(HV)": "792", "compressive_yield_strength_at_room_temperature(MPa)": "3229", "compressive_strain_at_room_temperature(%)": "11.8", "tensile_yield_strength_at_room_temperature(MPa)": "N", "tensile_strain_at_room_temperature(%)": "N", "compressive_yield_strength_at_1073K(MPa)": "N", "compressive_yield_strength_at_1273K(MPa)": "N"}
{"doi": "10.1016/j.msea.2024.146394", "title": "Effect of Ti content on microstructure and mechanical properties of TaMoNbCrTix refractory high-entropy alloy", "composition_formula": "Ta22.22Mo22.22Nb22.22Cr22.22Ti11.11", "process_method_1": "powder metallurgy", "process_method_2": "mechanical alloying + spark plasma sintering", "process_description": "prepared by mechanical alloying for 50 hours at 350 rpm under argon atmosphere, followed by spark plasma sintering at 1200°C with 40 MPa pressure for 10 minutes", "phase": "BCC+Laves+Ti(O,N)", "single_solution_phase": "False", "intermetallic_phase": "True", "density(g/cm³)": "N", "hardness(HV)": "733", "compressive_yield_strength_at_room_temperature(MPa)": "2820", "compressive_strain_at_room_temperature(%)": "13.3", "tensile_yield_strength_at_room_temperature(MPa)": "N", "tensile_strain_at_room_temperature(%)": "N", "compressive_yield_strength_at_1073K(MPa)": "N", "compressive_yield_strength_at_1273K(MPa)": "N"}
{"doi": "10.1016/j.msea.2024.146394", "title": "Effect of Ti content on microstructure and mechanical properties of TaMoNbCrTix refractory high-entropy alloy", "composition_formula": "Ta21.05Mo21.05Nb21.05Cr21.05Ti15.79", "process_method_1": "powder metallurgy", "process_method_2": "mechanical alloying + spark plasma sintering", "process_description": "prepared by mechanical alloying for 50 hours at 350 rpm under argon atmosphere, followed by spark plasma sintering at 1200°C with 40 MPa pressure for 10 minutes", "phase": "BCC+Laves+Ti(O,N)", "single_solution_phase": "False", "intermetallic_phase": "True", "density(g/cm³)": "N", "hardness(HV)": "693", "compressive_yield_strength_at_room_temperature(MPa)": "2696", "compressive_strain_at_room_temperature(%)": "16.8", "tensile_yield_strength_at_room_temperature(MPa)": "N", "tensile_strain_at_room_temperature(%)": "N", "compressive_yield_strength_at_1073K(MPa)": "N", "compressive_yield_strength_at_1273K(MPa)": "N"}
{"doi": "10.1016/j.msea.2024.146394", "title": "Effect of Ti content on microstructure and mechanical properties of TaMoNbCrTix refractory high-entropy alloy", "composition_formula": "Ta20Mo20Nb20Cr20Ti20", "process_method_1": "powder metallurgy", "process_method_2": "mechanical alloying + spark plasma sintering", "process_description": "prepared by mechanical alloying for 50 hours at 350 rpm under argon atmosphere, followed by spark plasma sintering at 1200°C with 40 MPa pressure for 10 minutes", "phase": "BCC+Laves+Ti(O,N)", "single_solution_phase": "False", "intermetallic_phase": "True", "density(g/cm³)": "N", "hardness(HV)": "662", "compressive_yield_strength_at_room_temperature(MPa)": "2410", "compressive_strain_at_room_temperature(%)": "11.2", "tensile_yield_strength_at_room_temperature(MPa)": "N", "tensile_strain_at_room_temperature(%)": "N", "compressive_yield_strength_at_1073K(MPa)": "N", "compressive_yield_strength_at_1273K(MPa)": "N"}

File: 1-data-prepare/extraction-output/json-result/Effect of Ti content on microstructure and properties of TixZrVNb refractory high-entropy alloys.jsonl
{"doi": "N", "title": "Effect of Ti content on microstructure and properties of Ti*x*ZrVNb refractory high-entropy alloys", "composition_formula": "Ti20Zr20V20Nb40", "process_method_1": "arc melting", "process_method_2": "vacuum arc melting", "process_description": "prepared by vacuum arc melting with raw materials purity >99.99wt%, chamber evacuated to 3×10−3 Pa and backfilled to 0.05 Pa with high-purity argon gas, remelted at least six times and solidified in water-cooled copper hearth", "phase": "BCC+V2Zr", "single_solution_phase": "False", "intermetallic_phase": "True", "density(g/cm³)": "6.45", "hardness(HV)": "434.9", "compressive_yield_strength_at_room_temperature(MPa)": "1229", "compressive_strain_at_room_temperature(%)": "35.2", "tensile_yield_strength_at_room_temperature(MPa)": "1116", "tensile_strain_at_room_temperature(%)": "3.5", "compressive_yield_strength_at_1073K(MPa)": "768", "compressive_yield_strength_at_1273K(MPa)": "227"}
{"doi": "N", "title": "Effect of Ti content on microstructure and properties of Ti*x*ZrVNb refractory high-entropy alloys", "composition_formula": "Ti30Zr20V20Nb30", "process_method_1": "arc melting", "process_method_2": "vacuum arc melting", "process_description": "prepared by vacuum arc melting with raw materials purity >99.99wt%, chamber evacuated to 3×10−3 Pa and backfilled to 0.05 Pa with high-purity argon gas, remelted at least six times and solidified in water-cooled copper hearth", "phase": "BCC", "single_solution_phase": "True", "intermetallic_phase": "False", "density(g/cm³)": "6.22", "hardness(HV)": "383.1", "compressive_yield_strength_at_room_temperature(MPa)": "1119", "compressive_strain_at_room_temperature(%)": "50", "tensile_yield_strength_at_room_temperature(MPa)": "1101", "tensile_strain_at_room_temperature(%)": "11.2", "compressive_yield_strength_at_1073K(MPa)": "778", "compressive_yield_strength_at_1273K(MPa)": "233"}
{"doi": "N", "title": "Effect of Ti content on microstructure and properties of Ti*x*ZrVNb refractory high-entropy alloys", "composition_formula": "Ti40Zr20V20Nb20", "process_method_1": "arc melting", "process_method_2": "vacuum arc melting", "process_description": "prepared by vacuum arc melting with raw materials purity >99.99wt%, chamber evacuated to 3×10−3 Pa and backfilled to 0.05 Pa with high-purity argon gas, remelted at least six times and solidified in water-cooled copper hearth", "phase": "BCC", "single_solution_phase": "True", "intermetallic_phase": "False", "density(g/cm³)": "6.12", "hardness(HV)": "350.4", "compressive_yield_strength_at_room_temperature(MPa)": "1086", "compressive_strain_at_room_temperature(%)": "50", "tensile_yield_strength_at_room_temperature(MPa)": "1058", "tensile_strain_at_room_temperature(%)": "12.3", "compressive_yield_strength_at_1073K(MPa)": "834", "compressive_yield_strength_at_1273K(MPa)": "204"}

File: 1-data-prepare/extraction-output/json-result/Effect of Ti content on the microstructure and mechanical properties of TixZrNbMoV lightweight refractory high-entropy alloys.jsonl
{"doi": "10.1016/j.ijrmhm.2023.106547", "title": "Effect of Ti content on the microstructure and mechanical properties of TixZrNbMoV lightweight refractory high-entropy alloys", "composition_formula": "Ti20.00Zr20.00Nb20.00Mo20.00V20.00", "process_method_1": "arc melting", "process_method_2": "vacuum arc melting", "process_description": "prepared by vacuum arc melting using Ti, Zr, Nb, Mo, and V raw materials with >99.99 wt% purity. The vacuum chamber was evacuated to 3 × 10−4 Pa and then flushed with Ar gas to 0.05 MPa to prevent oxidation of the alloys during the melting process. The evacuation and flushing steps were repeated three times. All the resulting ingots were remelted and flipped five times during the arc-melting process to ensure homogeneous distribution of the elements.", "phase": "BCC+HCP", "single_solution_phase": "False", "intermetallic_phase": "False", "density(g/cm³)": "7.13", "hardness(HV)": "N", "compressive_yield_strength_at_room_temperature(MPa)": "2224", "compressive_strain_at_room_temperature(%)": "N", "tensile_yield_strength_at_room_temperature(MPa)": "N", "tensile_strain_at_room_temperature(%)": "N", "compressive_yield_strength_at_1073K(MPa)": "N", "compressive_yield_strength_at_1273K(MPa)": "N"}
{"doi": "10.1016/j.ijrmhm.2023.106547", "title": "Effect of Ti content on the microstructure and mechanical properties of TixZrNbMoV lightweight refractory high-entropy alloys", "composition_formula": "Ti27.27Zr18.18Nb18.18Mo18.18V18.18", "process_method_1": "arc melting", "process_method_2": "vacuum arc melting", "process_description": "prepared by vacuum arc melting using Ti, Zr, Nb, Mo, and V raw materials with >99.99 wt% purity. The vacuum chamber was evacuated to 3 × 10−4 Pa and then flushed with Ar gas to 0.05 MPa to prevent oxidation of the alloys during the melting process. The evacuation and flushing steps were repeated three times. All the resulting ingots were remelted and flipped five times during the arc-melting process to ensure homogeneous distribution of the elements.", "phase": "BCC+HCP", "single_solution_phase": "False", "intermetallic_phase": "False", "density(g/cm³)": "6.89", "hardness(HV)": "N", "compressive_yield_strength_at_room_temperature(MPa)": "1688", "compressive_strain_at_room_temperature(%)": "N", "tensile_yield_strength_at_room_temperature(MPa)": "N", "tensile_strain_at_room_temperature(%)": "N", "compressive_yield_strength_at_1073K(MPa)": "N", "compressive_yield_strength_at_1273K(MPa)": "N"}
{"doi": "10.1016/j.ijrmhm.2023.106547", "title": "Effect of Ti content on the microstructure and mechanical properties of TixZrNbMoV lightweight refractory high-entropy alloys", "composition_formula": "Ti33.33Zr16.67Nb16.67Mo16.66V16.67", "process_method_1": "arc melting", "process_method_2": "vacuum arc melting", "process_description": "prepared by vacuum arc melting using Ti, Zr, Nb, Mo, and V raw materials with >99.99 wt% purity. The vacuum chamber was evacuated to 3 × 10−4 Pa and then flushed with Ar gas to 0.05 MPa to prevent oxidation of the alloys during the melting process. The evacuation and flushing steps were repeated three times. All the resulting ingots were remelted and flipped five times during the arc-melting process to ensure homogeneous distribution of the elements.", "phase": "BCC+HCP", "single_solution_phase": "False", "intermetallic_phase": "False", "density(g/cm³)": "6.69", "hardness(HV)": "N", "compressive_yield_strength_at_room_temperature(MPa)": "1585", "compressive_strain_at_room_temperature(%)": "N", "tensile_yield_strength_at_room_temperature(MPa)": "N", "tensile_strain_at_room_temperature(%)": "N", "compressive_yield_strength_at_1073K(MPa)": "N", "compressive_yield_strength_at_1273K(MPa)": "N"}

File: 1-data-prepare/extraction-output/json-result/Effect of Ti on the structure and mechanical properties of TixVNbMo (x=0.5, 1.0, 1.5, 2.0) refractory high-entropy alloys A combined first principles .jsonl
{"doi": "10.1016/j.intermet.2025.108760", "title": "Effect of Ti on the structure and mechanical properties of TixVNbMo (x=0.5, 1.0, 1.5, 2.0) refractory high-entropy alloys: A combined first principles and experimental study", "composition_formula": "Ti14.29V28.57Nb28.57Mo28.57", "process_method_1": "arc melting", "process_method_2": "vacuum non-consumable arc melting + remelted-six times", "process_description": "prepared by vacuum non-consumable arc furnace with 99.5% purity of Ti, V, Nb and Mo elements, flipped over and remelted at least six times", "phase": "BCC", "single_solution_phase": "True", "intermetallic_phase": "False", "density(g/cm³)": "N", "hardness(HV)": "1183.57", "compressive_yield_strength_at_room_temperature(MPa)": "152.33", "compressive_strain_at_room_temperature(%)": "27.57", "tensile_yield_strength_at_room_temperature(MPa)": "N", "tensile_strain_at_room_temperature(%)": "N", "compressive_yield_strength_at_1073K(MPa)": "N", "compressive_yield_strength_at_1273K(MPa)": "N"}
{"doi": "10.1016/j.intermet.2025.108760", "title": "Effect of Ti on the structure and mechanical properties of TixVNbMo (x=0.5, 1.0, 1.5, 2.0) refractory high-entropy alloys: A combined first principles and experimental study", "composition_formula": "Ti25.00V25.00Nb25.00Mo25.00", "process_method_1": "arc melting", "process_method_2": "vacuum non-consumable arc melting + remelted-six times", "process_description": "prepared by vacuum non-consumable arc furnace with 99.5% purity of Ti, V, Nb and Mo elements, flipped over and remelted at least six times", "phase": "BCC", "single_solution_phase": "True", "intermetallic_phase": "False", "density(g/cm³)": "N", "hardness(HV)": "1094.86", "compressive_yield_strength_at_room_temperature(MPa)": "148.76", "compressive_strain_at_room_temperature(%)": "34.7", "tensile_yield_strength_at_room_temperature(MPa)": "N", "tensile_strain_at_room_temperature(%)": "N", "compressive_yield_strength_at_1073K(MPa)": "N", "compressive_yield_strength_at_1273K(MPa)": "N"}
{"doi": "10.1016/j.intermet.2025.108760", "title": "Effect of Ti on the structure and mechanical properties of TixVNbMo (x=0.5, 1.0, 1.5, 2.0) refractory high-entropy alloys: A combined first principles and experimental study", "composition_formula": "Ti33.33V22.22Nb22.22Mo22.22", "process_method_1": "arc melting", "process_method_2": "vacuum non-consumable arc melting + remelted-six times", "process_description": "prepared by vacuum non-consumable arc furnace with 99.5% purity of Ti, V, Nb and Mo elements, flipped over and remelted at least six times", "phase": "BCC", "single_solution_phase": "True", "intermetallic_phase": "False", "density(g/cm³)": "N", "hardness(HV)": "988.26", "compressive_yield_strength_at_room_temperature(MPa)": "140.38", "compressive_strain_at_room_temperature(%)": "42.75", "tensile_yield_strength_at_room_temperature(MPa)": "N", "tensile_strain_at_room_temperature(%)": "N", "compressive_yield_strength_at_1073K(MPa)": "N", "compressive_yield_strength_at_1273K(MPa)": "N"}
{"doi": "10.1016/j.intermet.2025.108760", "title": "Effect of Ti on the structure and mechanical properties of TixVNbMo (x=0.5, 1.0, 1.5, 2.0) refractory high-entropy alloys: A combined first principles and experimental study", "composition_formula": "Ti40.00V20.00Nb20.00Mo20.00", "process_method_1": "arc melting", "process_method_2": "vacuum non-consumable arc melting + remelted-six times", "process_description": "prepared by vacuum non-consumable arc furnace with 99.5% purity of Ti, V, Nb and Mo elements, flipped over and remelted at least six times", "phase": "BCC", "single_solution_phase": "True", "intermetallic_phase": "False", "density(g/cm³)": "N", "hardness(HV)": "925.23", "compressive_yield_strength_at_room_temperature(MPa)": "136.26", "compressive_strain_at_room_temperature(%)": "50", "tensile_yield_strength_at_room_temperature(MPa)": "N", "tensile_strain_at_room_temperature(%)": "N", "compressive_yield_strength_at_1073K(MPa)": "N", "compressive_yield_strength_at_1273K(MPa)": "N"}

File: 1-data-prepare/extraction-output/json-result/Effect of TiTa ratio on the microstructure and mechanical properties of Hf20Mo15Nb25Ta20-xTi20x refractory high-entropy alloys.jsonl
{"doi": "10.1016/j.jallcom.2024.177173", "title": "Effect of Ti/Ta ratio on the microstructure and mechanical properties of Hf20Mo15Nb25Ta20-xTi20+x refractory high-entropy alloys", "composition_formula": "Hf20Mo15Nb25Ta20Ti20", "process_method_1": "powder metallurgy", "process_method_2": "mechanical alloying+spark plasma sintering", "process_description": "prepared by mechanical alloying of elemental powders (>99.5% purity, ~45 μm) in stainless steel milling jars with 304 stainless steel balls at 400 rpm for 50 hours (ball-to-powder ratio 10:1, argon atmosphere), followed by spark plasma sintering at 1450°C for 15 minutes under 50 MPa pressure.", "phase": "BCC1+BCC2+γ+σ+α", "single_solution_phase": "False", "intermetallic_phase": "True", "density(g/cm³)": "10.89", "hardness(HV)": "540", "compressive_yield_strength_at_room_temperature(MPa)": "2008", "compressive_strain_at_room_temperature(%)": "28.74", "tensile_yield_strength_at_room_temperature(MPa)": "N", "tensile_strain_at_room_temperature(%)": "N", "compressive_yield_strength_at_1073K(MPa)": "N", "compressive_yield_strength_at_1273K(MPa)": "N"}
{"doi": "10.1016/j.jallcom.2024.177173", "title": "Effect of Ti/Ta ratio on the microstructure and mechanical properties of Hf20Mo15Nb25Ta20-xTi20+x refractory high-entropy alloys", "composition_formula": "Hf20Mo15Nb25Ta15Ti25", "process_method_1": "powder metallurgy", "process_method_2": "mechanical alloying+spark plasma sintering", "process_description": "prepared by mechanical alloying of elemental powders (>99.5% purity, ~45 μm) in stainless steel milling jars with 304 stainless steel balls at 400 rpm for 50 hours (ball-to-powder ratio 10:1, argon atmosphere), followed by spark plasma sintering at 1400°C for 15 minutes under 50 MPa pressure.", "phase": "BCC1+BCC2+γ+σ+α", "single_solution_phase": "False", "intermetallic_phase": "True", "density(g/cm³)": "N", "hardness(HV)": "N", "compressive_yield_strength_at_room_temperature(MPa)": "N", "compressive_strain_at_room_temperature(%)": "N", "tensile_yield_strength_at_room_temperature(MPa)": "N", "tensile_strain_at_room_temperature(%)": "N", "compressive_yield_strength_at_1073K(MPa)": "N", "compressive_yield_strength_at_1273K(MPa)": "N"}
{"doi": "10.1016/j.jallcom.2024.177173", "title": "Effect of Ti/Ta ratio on the microstructure and mechanical properties of Hf20Mo15Nb25Ta20-xTi20+x refractory high-entropy alloys", "composition_formula": "Hf20Mo15Nb25Ta10Ti30", "process_method_1": "powder metallurgy", "process_method_2": "mechanical alloying+spark plasma sintering", "process_description": "prepared by mechanical alloying of elemental powders (>99.5% purity, ~45 μm) in stainless steel milling jars with 304 stainless steel balls at 400 rpm for 50 hours (ball-to-powder ratio 10:1, argon atmosphere), followed by spark plasma sintering at 1360°C for 15 minutes under 50 MPa pressure.", "phase": "BCC1+BCC2+γ+σ+α", "single_solution_phase": "False", "intermetallic_phase": "True", "density(g/cm³)": "N", "hardness(HV)": "N", "compressive_yield_strength_at_room_temperature(MPa)": "N", "compressive_strain_at_room_temperature(%)": "N", "tensile_yield_strength_at_room_temperature(MPa)": "N", "tensile_strain_at_room_temperature(%)": "N", "compressive_yield_strength_at_1073K(MPa)": "N", "compressive_yield_strength_at_1273K(MPa)": "N"}
{"doi": "10.1016/j.jallcom.2024.177173", "title": "Effect of Ti/Ta ratio on the microstructure and mechanical properties of Hf20Mo15Nb25Ta20-xTi20+x refractory high-entropy alloys", "composition_formula": "Hf20Mo15Nb25Ta5Ti35", "process_method_1": "powder metallurgy", "process_method_2": "mechanical alloying+spark plasma sintering", "process_description": "prepared by mechanical alloying of elemental powders (>99.5% purity, ~45 μm) in stainless steel milling jars with 304 stainless steel balls at 400 rpm for 50 hours (ball-to-powder ratio 10:1, argon atmosphere), followed by spark plasma sintering at 1320°C for 15 minutes under 50 MPa pressure.", "phase": "BCC1+BCC2+γ+σ+α", "single_solution_phase": "False", "intermetallic_phase": "True", "density(g/cm³)": "9.03", "hardness(HV)": "500", "compressive_yield_strength_at_room_temperature(MPa)": "2078", "compressive_strain_at_room_temperature(%)": "37.33", "tensile_yield_strength_at_room_temperature(MPa)": "N", "tensile_strain_at_room_temperature(%)": "N", "compressive_yield_strength_at_1073K(MPa)": "N", "compressive_yield_strength_at_1273K(MPa)": "N"}
