Repository: Gaotc1011/RHEA-LLM

# RHEA-LLM

Official code repository for the manuscript:

> **"LLM-enabled discovery of lightweight refractory high entropy alloy exhibiting 879 MPa yield strength at 1473 K"**
> *(manuscript submitted / under review)*

This repository contains the complete code pipeline that uses large language models (LLMs) to accelerate the discovery and design of lightweight refractory high-entropy alloys (RHEAs), covering literature data extraction, model fine-tuning, property prediction, inverse alloy design, benchmarking against conventional machine learning, and model interpretability analysis.

---

File: 1-data-prepare/extraction-output/json-result/Effect of Zr addition on the local structure and mechanical properties of Ti-Ta-Nb-Zr refractory high-entropy alloys.jsonl
{"doi": "10.1016/j.jmrt.2022.06.160", "title": "Effect of Zr addition on the local structure and mechanical properties of TiTaNbZr refractory high-entropy alloys", "composition_formula": "Ti65Ta25Nb10Zr0", "process_method_1": "arc melting", "process_method_2": "arc melting + cold rolling-annealing", "process_description": "prepared by arc melting Ti, Ta, Nb and Zr metals (purity >99.95%) under an argon atmosphere. Alloy ingots were remelted at least five times to ensure homogeneity. The solidified buttons were cut into slabs with dimensions of 11 mm × 20 mm × 45 mm. Cold rolling was then conducted with a thickness reduction of 70%. The rolled sheets were sealed in vacuum-quartz tubes and then heat treated at 1100°C for 5 min, followed by water quenching.", "phase": "BCC", "single_solution_phase": "True", "intermetallic_phase": "False", "density(g/cm³)": "N", "hardness(HV)": "185", "compressive_yield_strength_at_room_temperature(MPa)": "452.2", "compressive_strain_at_room_temperature(%)": "N", "tensile_yield_strength_at_room_temperature(MPa)": "N", "tensile_strain_at_room_temperature(%)": "N", "compressive_yield_strength_at_1073K(MPa)": "N", "compressive_yield_strength_at_1273K(MPa)": "N"}
{"doi": "10.1016/j.jmrt.2022.06.160", "title": "Effect of Zr addition on the local structure and mechanical properties of TiTaNbZr refractory high-entropy alloys", "composition_formula": "Ti60Ta25Nb10Zr5", "process_method_1": "arc melting", "process_method_2": "arc melting + cold rolling-annealing", "process_description": "prepared by arc melting Ti, Ta, Nb and Zr metals (purity >99.95%) under an argon atmosphere. Alloy ingots were remelted at least five times to ensure homogeneity. The solidified buttons were cut into slabs with dimensions of 11 mm × 20 mm × 45 mm. Cold rolling was then conducted with a thickness reduction of 70%. The rolled sheets were sealed in vacuum-quartz tubes and then heat treated at 1100°C for 5 min, followed by water quenching.", "phase": "BCC", "single_solution_phase": "True", "intermetallic_phase": "False", "density(g/cm³)": "N", "hardness(HV)": "N", "compressive_yield_strength_at_room_temperature(MPa)": "617.4", "compressive_strain_at_room_temperature(%)": "N", "tensile_yield_strength_at_room_temperature(MPa)": "N", "tensile_strain_at_room_temperature(%)": "N", "compressive_yield_strength_at_1073K(MPa)": "N", "compressive_yield_strength_at_1273K(MPa)": "N"}
{"doi": "10.1016/j.jmrt.2022.06.160", "title": "Effect of Zr addition on the local structure and mechanical properties of TiTaNbZr refractory high-entropy alloys", "composition_formula": "Ti55Ta25Nb10Zr10", "process_method_1": "arc melting", "process_method_2": "arc melting + cold rolling-annealing", "process_description": "prepared by arc melting Ti, Ta, Nb and Zr metals (purity >99.95%) under an argon atmosphere. Alloy ingots were remelted at least five times to ensure homogeneity. The solidified buttons were cut into slabs with dimensions of 11 mm × 20 mm × 45 mm. Cold rolling was then conducted with a thickness reduction of 70%. The rolled sheets were sealed in vacuum-quartz tubes and then heat treated at 1100°C for 5 min, followed by water quenching.", "phase": "BCC", "single_solution_phase": "True", "intermetallic_phase": "False", "density(g/cm³)": "N", "hardness(HV)": "N", "compressive_yield_strength_at_room_temperature(MPa)": "729.7", "compressive_strain_at_room_temperature(%)": "N", "tensile_yield_strength_at_room_temperature(MPa)": "N", "tensile_strain_at_room_temperature(%)": "N", "compressive_yield_strength_at_1073K(MPa)": "N", "compressive_yield_strength_at_1273K(MPa)": "N"}
{"doi": "10.1016/j.jmrt.2022.06.160", "title": "Effect of Zr addition on the local structure and mechanical properties of TiTaNbZr refractory high-entropy alloys", "composition_formula": "Ti50Ta25Nb10Zr15", "process_method_1": "arc melting", "process_method_2": "arc melting + cold rolling-annealing", "process_description": "prepared by arc melting Ti, Ta, Nb and Zr metals (purity >99.95%) under an argon atmosphere. Alloy ingots were remelted at least five times to ensure homogeneity. The solidified buttons were cut into slabs with dimensions of 11 mm × 20 mm × 45 mm. Cold rolling was then conducted with a thickness reduction of 70%. The rolled sheets were sealed in vacuum-quartz tubes and then heat treated at 1100°C for 5 min, followed by water quenching.", "phase": "BCC", "single_solution_phase": "True", "intermetallic_phase": "False", "density(g/cm³)": "N", "hardness(HV)": "N", "compressive_yield_strength_at_room_temperature(MPa)": "884.4", "compressive_strain_at_room_temperature(%)": "N", "tensile_yield_strength_at_room_temperature(MPa)": "N", "tensile_strain_at_room_temperature(%)": "N", "compressive_yield_strength_at_1073K(MPa)": "N", "compressive_yield_strength_at_1273K(MPa)": "N"}
{"doi": "10.1016/j.jmrt.2022.06.160", "title": "Effect of Zr addition on the local structure and mechanical properties of TiTaNbZr refractory high-entropy alloys", "composition_formula": "Ti45Ta25Nb10Zr20", "process_method_1": "arc melting", "process_method_2": "arc melting + cold rolling-annealing", "process_description": "prepared by arc melting Ti, Ta, Nb and Zr metals (purity >99.95%) under an argon atmosphere. Alloy ingots were remelted at least five times to ensure homogeneity. The solidified buttons were cut into slabs with dimensions of 11 mm × 20 mm × 45 mm. Cold rolling was then conducted with a thickness reduction of 70%. The rolled sheets were sealed in vacuum-quartz tubes and then heat treated at 1100°C for 5 min, followed by water quenching.", "phase": "BCC", "single_solution_phase": "True", "intermetallic_phase": "False", "density(g/cm³)": "N", "hardness(HV)": "250", "compressive_yield_strength_at_room_temperature(MPa)": "934", "compressive_strain_at_room_temperature(%)": "N", "tensile_yield_strength_at_room_temperature(MPa)": "N", "tensile_strain_at_room_temperature(%)": "N", "compressive_yield_strength_at_1073K(MPa)": "N", "compressive_yield_strength_at_1273K(MPa)": "N"}

File: 1-data-prepare/extraction-output/json-result/Effect of Zr content on microstructure and mechanical properties of lightweight Al2NbTi3V2Zrx high entropy alloy.jsonl
{"doi": "10.1016/j.micron.2021.103031", "title": "Effect of Zr content on microstructure and mechanical properties of lightweight Al2NbTi3V2Zrx high entropy alloy", "composition_formula": "Al22.2Nb11.1Ti33.3V22.2Zr11.1", "process_method_1": "powder metallurgy", "process_method_2": "mechanical milling+vacuum hot pressing", "process_description": "prepared by mechanical milling of elemental powders for 12h at 350rpm with 10:1 ball-to-powder ratio, followed by vacuum hot pressing at 1250°C for 2h under 40MPa pressure", "phase": "BCC+α+β", "single_solution_phase": "False", "intermetallic_phase": "True", "density(g/cm³)": "5.21", "hardness(HV)": "781", "compressive_yield_strength_at_room_temperature(MPa)": "2153", "compressive_strain_at_room_temperature(%)": "19.8", "tensile_yield_strength_at_room_temperature(MPa)": "N", "tensile_strain_at_room_temperature(%)": "N", "compressive_yield_strength_at_1073K(MPa)": "N", "compressive_yield_strength_at_1273K(MPa)": "N"}
{"doi": "10.1016/j.micron.2021.103031", "title": "Effect of Zr content on microstructure and mechanical properties of lightweight Al2NbTi3V2Zrx high entropy alloy", "composition_formula": "Al22.7Nb11.4Ti34.1V22.7Zr9.1", "process_method_1": "powder metallurgy", "process_method_2": "mechanical milling+vacuum hot pressing", "process_description": "prepared by mechanical milling of elemental powders for 12h at 350rpm with 10:1 ball-to-powder ratio, followed by vacuum hot pressing at 1250°C for 2h under 40MPa pressure", "phase": "BCC+α+β", "single_solution_phase": "False", "intermetallic_phase": "True", "density(g/cm³)": "5.18", "hardness(HV)": "757", "compressive_yield_strength_at_room_temperature(MPa)": "2098", "compressive_strain_at_room_temperature(%)": "24.6", "tensile_yield_strength_at_room_temperature(MPa)": "N", "tensile_strain_at_room_temperature(%)": "N", "compressive_yield_strength_at_1073K(MPa)": "N", "compressive_yield_strength_at_1273K(MPa)": "N"}
{"doi": "10.1016/j.micron.2021.103031", "title": "Effect of Zr content on microstructure and mechanical properties of lightweight Al2NbTi3V2Zrx high entropy alloy", "composition_formula": "Al23.8Nb11.9Ti35.7V23.8Zr4.8", "process_method_1": "powder metallurgy", "process_method_2": "mechanical milling+vacuum hot pressing", "process_description": "prepared by mechanical milling of elemental powders for 12h at 350rpm with 10:1 ball-to-powder ratio, followed by vacuum hot pressing at 1250°C for 2h under 40MPa pressure", "phase": "BCC+α", "single_solution_phase": "False", "intermetallic_phase": "True", "density(g/cm³)": "5.05", "hardness(HV)": "697", "compressive_yield_strength_at_room_temperature(MPa)": "1742", "compressive_strain_at_room_temperature(%)": "38.2", "tensile_yield_strength_at_room_temperature(MPa)": "N", "tensile_strain_at_room_temperature(%)": "N", "compressive_yield_strength_at_1073K(MPa)": "N", "compressive_yield_strength_at_1273K(MPa)": "N"}
{"doi": "10.1016/j.micron.2021.103031", "title": "Effect of Zr content on microstructure and mechanical properties of lightweight Al2NbTi3V2Zrx high entropy alloy", "composition_formula": "Al24.4Nb12.2Ti36.6V24.4Zr2.4", "process_method_1": "powder metallurgy", "process_method_2": "mechanical milling+vacuum hot pressing", "process_description": "prepared by mechanical milling of elemental powders for 12h at 350rpm with 10:1 ball-to-powder ratio, followed by vacuum hot pressing at 1250°C for 2h under 40MPa pressure", "phase": "BCC+γ+δ", "single_solution_phase": "False", "intermetallic_phase": "True", "density(g/cm³)": "5.02", "hardness(HV)": "809", "compressive_yield_strength_at_room_temperature(MPa)": "2322", "compressive_strain_at_room_temperature(%)": "18.5", "tensile_yield_strength_at_room_temperature(MPa)": "N", "tensile_strain_at_room_temperature(%)": "N", "compressive_yield_strength_at_1073K(MPa)": "N", "compressive_yield_strength_at_1273K(MPa)": "N"}
{"doi": "10.1016/j.micron.2021.103031", "title": "Effect of Zr content on microstructure and mechanical properties of lightweight Al2NbTi3V2Zrx high entropy alloy", "composition_formula": "Al25.0Nb12.5Ti37.5V25.0Zr0.0", "process_method_1": "powder metallurgy", "process_method_2": "mechanical milling+vacuum hot pressing", "process_description": "prepared by mechanical milling of elemental powders for 12h at 350rpm with 10:1 ball-to-powder ratio, followed by vacuum hot pressing at 1250°C for 2h under 40MPa pressure", "phase": "BCC+γ+δ", "single_solution_phase": "False", "intermetallic_phase": "True", "density(g/cm³)": "4.93", "hardness(HV)": "814", "compressive_yield_strength_at_room_temperature(MPa)": "2397", "compressive_strain_at_room_temperature(%)": "15.7", "tensile_yield_strength_at_room_temperature(MPa)": "N", "tensile_strain_at_room_temperature(%)": "N", "compressive_yield_strength_at_1073K(MPa)": "N", "compressive_yield_strength_at_1273K(MPa)": "N"}

File: 1-data-prepare/extraction-output/json-result/Effect of Zr on microstructure and mechanical properties of novel Al0.5Mo0.5NbTi1.25V0.5Zrx lightweight refractory high-entropy alloys.jsonl
{"doi": "10.1016/j.jallcom.2025.180085", "title": "Effect of Zr on microstructure and mechanical properties of novel Al0.5Mo0.5NbTi1.25V0.5Zrx lightweight refractory high-entropy alloys", "composition_formula": "Al13.33Mo13.33Nb26.67Ti33.33V13.33Zr0", "process_method_1": "arc melting", "process_method_2": "vacuum arc melting", "process_description": "prepared by vacuum arc melting of pure metals (≥99.99%) under argon atmosphere, melted 10 times for 3-5 minutes each at 380-400A current", "phase": "BCC_B2", "single_solution_phase": "True", "intermetallic_phase": "False", "density(g/cm³)": "6.493", "hardness(HV)": "364.6", "compressive_yield_strength_at_room_temperature(MPa)": "1149", "compressive_strain_at_room_temperature(%)": "22.5", "tensile_yield_strength_at_room_temperature(MPa)": "N", "tensile_strain_at_room_temperature(%)": "N", "compressive_yield_strength_at_1073K(MPa)": "592", "compressive_yield_strength_at_1273K(MPa)": "150"}
{"doi": "10.1016/j.jallcom.2025.180085", "title": "Effect of Zr on microstructure and mechanical properties of novel Al0.5Mo0.5NbTi1.25V0.5Zrx lightweight refractory high-entropy alloys", "composition_formula": "Al12.99Mo12.99Nb25.97Ti32.47V12.99Zr2.60", "process_method_1": "arc melting", "process_method_2": "vacuum arc melting", "process_description": "prepared by vacuum arc melting of pure metals (≥99.99%) under argon atmosphere, melted 10 times for 3-5 minutes each at 380-400A current", "phase": "BCC_B2+Al3Zr5", "single_solution_phase": "False", "intermetallic_phase": "True", "density(g/cm³)": "6.472", "hardness(HV)": "401.4", "compressive_yield_strength_at_room_temperature(MPa)": "1370", "compressive_strain_at_room_temperature(%)": "12.9", "tensile_yield_strength_at_room_temperature(MPa)": "N", "tensile_strain_at_room_temperature(%)": "N", "compressive_yield_strength_at_1073K(MPa)": "825", "compressive_yield_strength_at_1273K(MPa)": "252"}
{"doi": "10.1016/j.jallcom.2025.180085", "title": "Effect of Zr on microstructure and mechanical properties of novel Al0.5Mo0.5NbTi1.25V0.5Zrx lightweight refractory high-entropy alloys", "composition_formula": "Al12.05Mo12.05Nb24.10Ti30.12V12.05Zr9.64", "process_method_1": "arc melting", "process_method_2": "vacuum arc melting", "process_description": "prepared by vacuum arc melting of pure metals (≥99.99%) under argon atmosphere, melted 10 times for 3-5 minutes each at 380-400A current", "phase": "BCC_B2+AlZr2", "single_solution_phase": "False", "intermetallic_phase": "True", "density(g/cm³)": "6.468", "hardness(HV)": "431.3", "compressive_yield_strength_at_room_temperature(MPa)": "1196", "compressive_strain_at_room_temperature(%)": "12.1", "tensile_yield_strength_at_room_temperature(MPa)": "N", "tensile_strain_at_room_temperature(%)": "N", "compressive_yield_strength_at_1073K(MPa)": "668", "compressive_yield_strength_at_1273K(MPa)": "141"}
{"doi": "10.1016/j.jallcom.2025.180085", "title": "Effect of Zr on microstructure and mechanical properties of novel Al0.5Mo0.5NbTi1.25V0.5Zrx lightweight refractory high-entropy alloys", "composition_formula": "Al11.24Mo11.24Nb22.47Ti28.09V11.24Zr15.73", "process_method_1": "arc melting", "process_method_2": "vacuum arc melting", "process_description": "prepared by vacuum arc melting of pure metals (≥99.99%) under argon atmosphere, melted 10 times for 3-5 minutes each at 380-400A current", "phase": "BCC_B2+AlZr2", "single_solution_phase": "False", "intermetallic_phase": "True", "density(g/cm³)": "6.455", "hardness(HV)": "482.3", "compressive_yield_strength_at_room_temperature(MPa)": "1489", "compressive_strain_at_room_temperature(%)": "12.5", "tensile_yield_strength_at_room_temperature(MPa)": "N", "tensile_strain_at_room_temperature(%)": "N", "compressive_yield_strength_at_1073K(MPa)": "959", "compressive_yield_strength_at_1273K(MPa)": "205"}
{"doi": "10.1016/j.jallcom.2025.180085", "title": "Effect of Zr on microstructure and mechanical properties of novel Al0.5Mo0.5NbTi1.25V0.5Zrx lightweight refractory high-entropy alloys", "composition_formula": "Al10.53Mo10.53Nb21.05Ti26.32V10.53Zr21.05", "process_method_1": "arc melting", "process_method_2": "vacuum arc melting", "process_description": "prepared by vacuum arc melting of pure metals (≥99.99%) under argon atmosphere, melted 10 times for 3-5 minutes each at 380-400A current", "phase": "BCC_B2+AlZr2", "single_solution_phase": "False", "intermetallic_phase": "True", "density(g/cm³)": "6.437", "hardness(HV)": "477.5", "compressive_yield_strength_at_room_temperature(MPa)": "1485", "compressive_strain_at_room_temperature(%)": "10.9", "tensile_yield_strength_at_room_temperature(MPa)": "N", "tensile_strain_at_room_temperature(%)": "N", "compressive_yield_strength_at_1073K(MPa)": "583", "compressive_yield_strength_at_1273K(MPa)": "156"}
{"doi": "10.1016/j.jallcom.2025.180085", "title": "Effect of Zr on microstructure and mechanical properties of novel Al0.5Mo0.5NbTi1.25V0.5Zrx lightweight refractory high-entropy alloys", "composition_formula": "Al9.90Mo9.90Nb19.80Ti24.75V9.90Zr25.74", "process_method_1": "arc melting", "process_method_2": "vacuum arc melting", "process_description": "prepared by vacuum arc melting of pure metals (≥99.99%) under argon atmosphere, melted 10 times for 3-5 minutes each at 380-400A current", "phase": "BCC_B2+AlZr2+C15_Laves", "single_solution_phase": "False", "intermetallic_phase": "True", "density(g/cm³)": "6.479", "hardness(HV)": "472.4", "compressive_yield_strength_at_room_temperature(MPa)": "1374", "compressive_strain_at_room_temperature(%)": "9.7", "tensile_yield_strength_at_room_temperature(MPa)": "N", "tensile_strain_at_room_temperature(%)": "N", "compressive_yield_strength_at_1073K(MPa)": "477", "compressive_yield_strength_at_1273K(MPa)": "79"}

File: 1-data-prepare/extraction-output/json-result/Effect of Zr on the as-cast microstructure and mechanical properties of lightweight Ti2VNbMoZrx refractory high-entropy alloys.jsonl
{"doi": "10.1016/j.ijrmhm.2021.105762", "title": "Effect of Zr on the as-cast microstructure and mechanical properties of lightweight Ti2VNbMoZrx refractory high-entropy alloys", "composition_formula": "Ti33.33V16.67Nb16.67Mo16.67Zr16.67", "process_method_1": "arc melting", "process_method_2": "vacuum arc melting", "process_description": "prepared by vacuum arc melting using high-purity raw elements (>99.95 wt%), remelted and flipped at least six times to ensure homogeneous distribution of elements", "phase": "BCC_A2", "single_solution_phase": "True", "intermetallic_phase": "False", "density(g/cm³)": "6.75", "hardness(HV)": "415", "compressive_yield_strength_at_room_temperature(MPa)": "1294", "compressive_strain_at_room_temperature(%)": "27.0", "tensile_yield_strength_at_room_temperature(MPa)": "N", "tensile_strain_at_room_temperature(%)": "N", "compressive_yield_strength_at_1073K(MPa)": "N", "compressive_yield_strength_at_1273K(MPa)": "N"}
{"doi": "10.1016/j.ijrmhm.2021.105762", "title": "Effect of Zr on the as-cast microstructure and mechanical properties of lightweight Ti2VNbMoZrx refractory high-entropy alloys", "composition_formula": "Ti30.77V15.38Nb15.38Mo15.38Zr23.08", "process_method_1": "arc melting", "process_method_2": "vacuum arc melting", "process_description": "prepared by vacuum arc melting using high-purity raw elements (>99.95 wt%), remelted and flipped at least six times to ensure homogeneous distribution of elements", "phase": "BCC_A2", "single_solution_phase": "True", "intermetallic_phase": "False", "density(g/cm³)": "6.73", "hardness(HV)": "423", "compressive_yield_strength_at_room_temperature(MPa)": "1412", "compressive_strain_at_room_temperature(%)": "29.5", "tensile_yield_strength_at_room_temperature(MPa)": "N", "tensile_strain_at_room_temperature(%)": "N", "compressive_yield_strength_at_1073K(MPa)": "N", "compressive_yield_strength_at_1273K(MPa)": "N"}
{"doi": "10.1016/j.ijrmhm.2021.105762", "title": "Effect of Zr on the as-cast microstructure and mechanical properties of lightweight Ti2VNbMoZrx refractory high-entropy alloys", "composition_formula": "Ti28.57V14.29Nb14.29Mo14.29Zr28.57", "process_method_1": "arc melting", "process_method_2": "vacuum arc melting", "process_description": "prepared by vacuum arc melting using high-purity raw elements (>99.95 wt%), remelted and flipped at least six times to ensure homogeneous distribution of elements", "phase": "BCC_A2", "single_solution_phase": "True", "intermetallic_phase": "False", "density(g/cm³)": "6.71", "hardness(HV)": "434", "compressive_yield_strength_at_room_temperature(MPa)": "1421", "compressive_strain_at_room_temperature(%)": "31.6", "tensile_yield_strength_at_room_temperature(MPa)": "N", "tensile_strain_at_room_temperature(%)": "N", "compressive_yield_strength_at_1073K(MPa)": "977", "compressive_yield_strength_at_1273K(MPa)": "386"}
{"doi": "10.1016/j.ijrmhm.2021.105762", "title": "Effect of Zr on the as-cast microstructure and mechanical properties of lightweight Ti2VNbMoZrx refractory high-entropy alloys", "composition_formula": "Ti26.67V13.33Nb13.33Mo13.33Zr33.33", "process_method_1": "arc melting", "process_method_2": "vacuum arc melting", "process_description": "prepared by vacuum arc melting using high-purity raw elements (>99.95 wt%), remelted and flipped at least six times to ensure homogeneous distribution of elements", "phase": "BCC_A2", "single_solution_phase": "True", "intermetallic_phase": "False", "density(g/cm³)": "6.69", "hardness(HV)": "406", "compressive_yield_strength_at_room_temperature(MPa)": "1287", "compressive_strain_at_room_temperature(%)": "29.7", "tensile_yield_strength_at_room_temperature(MPa)": "N", "tensile_strain_at_room_temperature(%)": "N", "compressive_yield_strength_at_1073K(MPa)": "N", "compressive_yield_strength_at_1273K(MPa)": "N"}

File: 1-data-prepare/extraction-output/json-result/Effect of Zr on the morphology, microstructure and mechanical properties of NbTa0.5TiZrX refractory high entropy alloy fabricated by selective laser m.jsonl
{"doi": "10.1016/j.matchar.2024.113676", "title": "Effect of Zr on the morphology, microstructure and mechanical properties of NbTa0.5TiZrX refractory high entropy alloy fabricated by selective laser melting", "composition_formula": "Nb40Ta20Ti40", "process_method_1": "additive manufacturing", "process_method_2": "selective laser melting", "process_description": "prepared by selective laser melting using DiMetal-150 laser powder bed melting system with 500W fiber laser, 20μm spot diameter, 320W laser power, 500mm/s scanning rate, 30μm layer thickness, 60μm scanning distance, 90° interlayer rotation angle, and preheated titanium substrate at 200°C under Ar atmosphere (<100ppm O2)", "phase": "BCC", "single_solution_phase": "True", "intermetallic_phase": "False", "density(g/cm³)": "N", "hardness(HV)": "N", "compressive_yield_strength_at_room_temperature(MPa)": "745", "compressive_strain_at_room_temperature(%)": "75", "tensile_yield_strength_at_room_temperature(MPa)": "N", "tensile_strain_at_room_temperature(%)": "N", "compressive_yield_strength_at_1073K(MPa)": "N", "compressive_yield_strength_at_1273K(MPa)": "N"}
{"doi": "10.1016/j.matchar.2024.113676", "title": "Effect of Zr on the morphology, microstructure and mechanical properties of NbTa0.5TiZrX refractory high entropy alloy fabricated by selective laser melting", "composition_formula": "Nb39.2Ta19.6Ti39.2Zr2", "process_method_1": "additive manufacturing", "process_method_2": "selective laser melting", "process_description": "prepared by selective laser melting using DiMetal-150 laser powder bed melting system with 500W fiber laser, 20μm spot diameter, 320W laser power, 500mm/s scanning rate, 30μm layer thickness, 60μm scanning distance, 90° interlayer rotation angle, and preheated titanium substrate at 200°C under Ar atmosphere (<100ppm O2)", "phase": "BCC", "single_solution_phase": "True", "intermetallic_phase": "False", "density(g/cm³)": "N", "hardness(HV)": "N", "compressive_yield_strength_at_room_temperature(MPa)": "1145", "compressive_strain_at_room_temperature(%)": "80", "tensile_yield_strength_at_room_temperature(MPa)": "N", "tensile_strain_at_room_temperature(%)": "N", "compressive_yield_strength_at_1073K(MPa)": "N", "compressive_yield_strength_at_1273K(MPa)": "N"}
{"doi": "10.1016/j.matchar.2024.113676", "title": "Effect of Zr on the morphology, microstructure and mechanical properties of NbTa0.5TiZrX refractory high entropy alloy fabricated by selective laser melting", "composition_formula": "Nb38.4Ta19.2Ti38.4Zr4", "process_method_1": "additive manufacturing", "process_method_2": "selective laser melting", "process_description": "prepared by selective laser melting using DiMetal-150 laser powder bed melting system with 500W fiber laser, 20μm spot diameter, 320W laser power, 500mm/s scanning rate, 30μm layer thickness, 60μm scanning distance, 90° interlayer rotation angle, and preheated titanium substrate at 200°C under Ar atmosphere (<100ppm O2)", "phase": "BCC", "single_solution_phase": "True", "intermetallic_phase": "False", "density(g/cm³)": "N", "hardness(HV)": "N", "compressive_yield_strength_at_room_temperature(MPa)": "1140", "compressive_strain_at_room_temperature(%)": "80", "tensile_yield_strength_at_room_temperature(MPa)": "N", "tensile_strain_at_room_temperature(%)": "N", "compressive_yield_strength_at_1073K(MPa)": "N", "compressive_yield_strength_at_1273K(MPa)": "N"}
{"doi": "10.1016/j.matchar.2024.113676", "title": "Effect of Zr on the morphology, microstructure and mechanical properties of NbTa0.5TiZrX refractory high entropy alloy fabricated by selective laser melting", "composition_formula": "Nb37.6Ta18.8Ti37.6Zr6", "process_method_1": "additive manufacturing", "process_method_2": "selective laser melting", "process_description": "prepared by selective laser melting using DiMetal-150 laser powder bed melting system with 500W fiber laser, 20μm spot diameter, 320W laser power, 500mm/s scanning rate, 30μm layer thickness, 60μm scanning distance, 90° interlayer rotation angle, and preheated titanium substrate at 200°C under Ar atmosphere (<100ppm O2)", "phase": "BCC", "single_solution_phase": "True", "intermetallic_phase": "False", "density(g/cm³)": "N", "hardness(HV)": "N", "compressive_yield_strength_at_room_temperature(MPa)": "1170", "compressive_strain_at_room_temperature(%)": "80", "tensile_yield_strength_at_room_temperature(MPa)": "N", "tensile_strain_at_room_temperature(%)": "N", "compressive_yield_strength_at_1073K(MPa)": "N", "compressive_yield_strength_at_1273K(MPa)": "N"}
{"doi": "10.1016/j.matchar.2024.113676", "title": "Effect of Zr on the morphology, microstructure and mechanical properties of NbTa0.5TiZrX refractory high entropy alloy fabricated by selective laser melting", "composition_formula": "Nb36Ta18Ti36Zr10", "process_method_1": "additive manufacturing", "process_method_2": "selective laser melting", "process_description": "prepared by selective laser melting using DiMetal-150 laser powder bed melting system with 500W fiber laser, 20μm spot diameter, 320W laser power, 500mm/s scanning rate, 30μm layer thickness, 60μm scanning distance, 90° interlayer rotation angle, and preheated titanium substrate at 200°C under Ar atmosphere (<100ppm O2)", "phase": "BCC+BCC", "single_solution_phase": "False", "intermetallic_phase": "False", "density(g/cm³)": "N", "hardness(HV)": "N", "compressive_yield_strength_at_room_temperature(MPa)": "1320", "compressive_strain_at_room_temperature(%)": "80", "tensile_yield_strength_at_room_temperature(MPa)": "N", "tensile_strain_at_room_temperature(%)": "N", "compressive_yield_strength_at_1073K(MPa)": "N", "compressive_yield_strength_at_1273K(MPa)": "N"}

File: 1-data-prepare/extraction-output/json-result/Effect of aluminum on the microstructure and properties of two refractory high-entropy alloys.jsonl
{"doi": "10.1016/j.actamat.2014.01.029", "title": "Effect of aluminum on the microstructure and properties of two refractory high-entropy alloys", "composition_formula": "Al20.4Mo10.5Nb22.4Ta10.1Ti17.8Zr18.8", "process_method_1": "arc melting", "process_method_2": "vacuum arc melting+HIP-anneal", "process_description": "prepared by vacuum arc melting with five re-melts, hot isostatically pressed at 1673 K/207 MPa for 2 h, then annealed at 1673 K for 24 h in argon", "phase": "BCC_A2+BCC_A2", "single_solution_phase": "False", "intermetallic_phase": "False", "density(g/cm³)": "7.40", "hardness(HV)": "580", "compressive_yield_strength_at_room_temperature(MPa)": "2000", "compressive_strain_at_room_temperature(%)": "10", "tensile_yield_strength_at_room_temperature(MPa)": "N", "tensile_strain_at_room_temperature(%)": "N", "compressive_yield_strength_at_1073K(MPa)": "1597", "compressive_yield_strength_at_1273K(MPa)": "745"}
{"doi": "10.1016/j.actamat.2014.01.029", "title": "Effect of aluminum on the microstructure and properties of two refractory high-entropy alloys", "composition_formula": "Al7.9Hf12.8Nb23.0Ta16.8Ti18.9Zr20.6", "process_method_1": "arc melting", "process_method_2": "vacuum arc melting+HIP-anneal", "process_description": "prepared by vacuum arc melting with five re-melts, hot isostatically pressed at 1473 K/207 MPa for 2 h, then annealed at 1473 K for 24 h in argon", "phase": "BCC_A2", "single_solution_phase": "True", "intermetallic_phase": "False", "density(g/cm³)": "9.05", "hardness(HV)": "490", "compressive_yield_strength_at_room_temperature(MPa)": "1841", "compressive_strain_at_room_temperature(%)": "10", "tensile_yield_strength_at_room_temperature(MPa)": "N", "tensile_strain_at_room_temperature(%)": "N", "compressive_yield_strength_at_1073K(MPa)": "796", "compressive_yield_strength_at_1273K(MPa)": "298"}

File: 1-data-prepare/extraction-output/json-result/Effect of annealing temperature on the microstructure and mechanical properties of Al0.2CrNbTiV lightweight refractory high-entropy alloy.jsonl
{"doi": "10.1016/j.ijrmhm.2024.106903", "title": "Effect of annealing temperature on the microstructure and mechanical properties of Al0.2CrNbTiV lightweight refractory high-entropy alloy", "composition_formula": "Al4.76Cr23.81Nb23.81Ti23.81V23.81", "process_method_1": "arc melting", "process_method_2": "vacuum arc melting", "process_description": "prepared by non-consumable vacuum arc melting furnace with Al, Cr, Nb, Ti and V elemental metal blocks (purity >99.9 wt%), melted in high-purity argon atmosphere after evacuating to <2×10^-3 Pa, ingots repeatedly melted and turned over 5 times", "phase": "BCC_A2", "single_solution_phase": "True", "intermetallic_phase": "False", "density(g/cm³)": "6.38", "hardness(HV)": "462", "compressive_yield_strength_at_room_temperature(MPa)": "N", "compressive_strain_at_room_temperature(%)": "N", "tensile_yield_strength_at_room_temperature(MPa)": "N", "tensile_strain_at_room_temperature(%)": "N", "compressive_yield_strength_at_1073K(MPa)": "N", "compressive_yield_strength_at_1273K(MPa)": "N"}
{"composition_formula": "Al4.76Cr23.81Nb23.81Ti23.81V23.81", "process_method_1": "arc melting", "process_method_2": "vacuum arc melting + anneal-650C", "process_description": "prepared by annealing at 650°C for 12h in vacuum quartz tube with heating rate of 5°C/min followed by furnace cooling", "phase": "BCC_A2", "single_solution_phase": "True", "intermetallic_phase": "False", "density(g/cm³)": "6.38", "hardness(HV)": "N", "compressive_yield_strength_at_room_temperature(MPa)": "1454", "compressive_strain_at_room_temperature(%)": "50", "tensile_yield_strength_at_room_temperature(MPa)": "N", "tensile_strain_at_room_temperature(%)": "N"}
{"composition_formula": "Al4.76Cr23.81Nb23.81Ti23.81V23.81", "process_method_1": "arc melting", "process_method_2": "vacuum arc melting + anneal-850C", "process_description": "prepared by annealing at 850°C for 12h in vacuum quartz tube with heating rate of 5°C/min followed by furnace cooling", "phase": "BCC_A2+C14Laves", "single_solution_phase": "False", "intermetallic_phase": "True", "density(g/cm³)": "6.38", "hardness(HV)": "692", "compressive_yield_strength_at_room_temperature(MPa)": "N", "compressive_strain_at_room_temperature(%)": "3.1", "tensile_yield_strength_at_room_temperature(MPa)": "N", "tensile_strain_at_room_temperature(%)": "N"}

File: 1-data-prepare/extraction-output/json-result/Effect of boron addition on the microstructure and mechanical properties of refractory Al0.1CrNbVMo high-entropy alloy.jsonl
{"doi": "10.1016/j.ijrmhm.2021.105636", "title": "Effect of boron addition on the microstructure and mechanical properties of refractory Al0.1CrNbVMo high-entropy alloy", "composition_formula": "Al2.43Cr24.30Nb24.30V24.30Mo24.30B0.36", "process_method_1": "powder metallurgy", "process_method_2": "high-energy ball milling + spark plasma sintering", "process_description": "prepared by high-energy ball milling of elemental powders (Al, Cr, Nb, Mo, V, B) at 200 rpm for 12 h in Ar atmosphere, followed by spark plasma sintering at 1200°C and 50 MPa under vacuum with a heating rate of 100°C/min from 600°C to 1200°C and 5 min holding time.", "phase": "BCC", "single_solution_phase": "True", "intermetallic_phase": "False", "density(g/cm³)": "7.97", "hardness(HV)": "N", "compressive_yield_strength_at_room_temperature(MPa)": "2933", "compressive_strain_at_room_temperature(%)": "25.9", "tensile_yield_strength_at_room_temperature(MPa)": "N", "tensile_strain_at_room_temperature(%)": "N", "compressive_yield_strength_at_1073K(MPa)": "N", "compressive_yield_strength_at_1273K(MPa)": "N"}
{"doi": "10.1016/j.ijrmhm.2021.105636", "title": "Effect of boron addition on the microstructure and mechanical properties of refractory Al0.1CrNbVMo high-entropy alloy", "composition_formula": "Al2.44Cr24.39Nb24.39V24.39Mo24.39", "process_method_1": "powder metallurgy", "process_method_2": "high-energy ball milling + spark plasma sintering", "process_description": "prepared by high-energy ball milling of elemental powders (Al, Cr, Nb, Mo, V) at 200 rpm for 12 h in Ar atmosphere, followed by spark plasma sintering at 1200°C and 50 MPa under vacuum with a heating rate of 100°C/min from 600°C to 1200°C and 5 min holding time.", "phase": "BCC", "single_solution_phase": "True", "intermetallic_phase": "False", "density(g/cm³)": "7.97", "hardness(HV)": "N", "compressive_yield_strength_at_room_temperature(MPa)": "2544", "compressive_strain_at_room_temperature(%)": "20.5", "tensile_yield_strength_at_room_temperature(MPa)": "N", "tensile_strain_at_room_temperature(%)": "N", "compressive_yield_strength_at_1073K(MPa)": "N", "compressive_yield_strength_at_1273K(MPa)": "N"}

File: 1-data-prepare/extraction-output/json-result/Effect of interstitial oxygen nitrogen on mechanical and wear properties of TiZrHfNb refractory high-entropy alloy.jsonl
{"doi": "N", "title": "Effect of interstitial oxygen/nitrogen on mechanical and wear properties of TiZrHfNb refractory high-entropy alloy", "composition_formula": "Ti25Zr25Hf25Nb25", "process_method_1": "arc melting", "process_method_2": "vacuum arc melting+anneal-rolling", "process_description": "prepared by vacuum arc-melting in a water-cooled copper mold, flipped at least seven times for chemical homogeneity under high-purity argon atmosphere, followed by casting into plates, annealing for 24 h at 1200°C, cold-rolled to reduce thickness by 20%, and annealed for 30 min at 1200°C.", "phase": "BCC", "single_solution_phase": "True", "intermetallic_phase": "False", "density(g/cm³)": "N", "hardness(HV)": "272", "compressive_yield_strength_at_room_temperature(MPa)": "N", "compressive_strain_at_room_temperature(%)": "N", "tensile_yield_strength_at_room_temperature(MPa)": "792", "tensile_strain_at_room_temperature(%)": "N", "compressive_yield_strength_at_1073K(MPa)": "N", "compressive_yield_strength_at_1273K(MPa)": "N"}
{"doi": "N", "title": "Effect of interstitial oxygen/nitrogen on mechanical and wear properties of TiZrHfNb refractory high-entropy alloy", "composition_formula": "Ti24.5Zr24.5Hf24.5Nb24.5O2", "process_method_1": "arc melting", "process_method_2": "vacuum arc melting+anneal-rolling", "process_description": "prepared by vacuum arc-melting in a water-cooled copper mold, flipped at least seven times for chemical homogeneity under high-purity argon atmosphere, followed by casting into plates, annealing for 24 h at 1200°C, cold-rolled to reduce thickness by 20%, and annealed for 30 min at 1200°C.", "phase": "BCC", "single_solution_phase": "True", "intermetallic_phase": "False", "density(g/cm³)": "N", "hardness(HV)": "362", "compressive_yield_strength_at_room_temperature(MPa)": "N", "compressive_strain_at_room_temperature(%)": "N", "tensile_yield_strength_at_room_temperature(MPa)": "1125", "tensile_strain_at_room_temperature(%)": "N", "compressive_yield_strength_at_1073K(MPa)": "N", "compressive_yield_strength_at_1273K(MPa)": "N"}
{"doi": "N", "title": "Effect of interstitial oxygen/nitrogen on mechanical and wear properties of TiZrHfNb refractory high-entropy alloy", "composition_formula": "Ti24.5Zr24.5Hf24.5Nb24.5N2", "process_method_1": "arc melting", "process_method_2": "vacuum arc melting+anneal-rolling", "process_description": "prepared by vacuum arc-melting in a water-cooled copper mold, flipped at least seven times for chemical homogeneity under high-purity argon atmosphere, followed by casting into plates, annealing for 24 h at 1200°C, cold-rolled to reduce thickness by 20%, and annealed for 30 min at 1200°C.", "phase": "BCC", "single_solution_phase": "True", "intermetallic_phase": "False", "density(g/cm³)": "N", "hardness(HV)": "385", "compressive_yield_strength_at_room_temperature(MPa)": "N", "compressive_strain_at_room_temperature(%)": "N", "tensile_yield_strength_at_room_temperature(MPa)": "1225", "tensile_strain_at_room_temperature(%)": "N", "compressive_yield_strength_at_1073K(MPa)": "N", "compressive_yield_strength_at_1273K(MPa)": "N"}

File: 1-data-prepare/extraction-output/json-result/Effect of rolling reduction on the texture evolution and mechanical properties hot-rolled WMoTaV refractory high entropy alloy with interfacial segreg.jsonl
{"doi": "10.1016/j.msea.2025.148010", "title": "Effect of rolling reduction on the texture evolution and mechanical properties hot-rolled WMoTaV refractory high entropy alloy with interfacial segregation", "composition_formula": "W25Mo25Ta25V25", "process_method_1": "powder metallurgy", "process_method_2": "spark plasma sintering+hot rolling", "process_description": "prepared by segmented refrigerated ball milling and spark plasma sintering, then subjected to multi-pass rolling with 15% reduction at 1273K", "phase": "BCC_A2", "single_solution_phase": "True", "intermetallic_phase": "False", "density(g/cm³)": "N", "hardness(HV)": "451", "compressive_yield_strength_at_room_temperature(MPa)": "1352", "compressive_strain_at_room_temperature(%)": "12", "tensile_yield_strength_at_room_temperature(MPa)": "N", "tensile_strain_at_room_temperature(%)": "N", "compressive_yield_strength_at_1073K(MPa)": "N", "compressive_yield_strength_at_1273K(MPa)": "N"}
{"doi": "10.1016/j.msea.2025.148010", "title": "Effect of rolling reduction on the texture evolution and mechanical properties hot-rolled WMoTaV refractory high entropy alloy with interfacial segregation", "composition_formula": "W25Mo25Ta25V25", "process_method_1": "powder metallurgy", "process_method_2": "spark plasma sintering+hot rolling", "process_description": "prepared by segmented refrigerated ball milling and spark plasma sintering, then subjected to multi-pass rolling with 30% reduction at 1273K", "phase": "BCC_A2", "single_solution_phase": "True", "intermetallic_phase": "False", "density(g/cm³)": "N", "hardness(HV)": "473", "compressive_yield_strength_at_room_temperature(MPa)": "1466", "compressive_strain_at_room_temperature(%)": "9.5", "tensile_yield_strength_at_room_temperature(MPa)": "N", "tensile_strain_at_room_temperature(%)": "N", "compressive_yield_strength_at_1073K(MPa)": "N", "compressive_yield_strength_at_1273K(MPa)": "N"}
{"doi": "10.1016/j.msea.2025.148010", "title": "Effect of rolling reduction on the texture evolution and mechanical properties hot-rolled WMoTaV refractory high entropy alloy with interfacial segregation", "composition_formula": "W25Mo25Ta25V25", "process_method_1": "powder metallurgy", "process_method_2": "spark plasma sintering+hot rolling", "process_description": "prepared by segmented refrigerated ball milling and spark plasma sintering, then subjected to multi-pass rolling with 45% reduction at 1273K", "phase": "BCC_A2", "single_solution_phase": "True", "intermetallic_phase": "False", "density(g/cm³)": "N", "hardness(HV)": "546", "compressive_yield_strength_at_room_temperature(MPa)": "1675", "compressive_strain_at_room_temperature(%)": "6.0", "tensile_yield_strength_at_room_temperature(MPa)": "N", "tensile_strain_at_room_temperature(%)": "N", "compressive_yield_strength_at_1073K(MPa)": "N", "compressive_yield_strength_at_1273K(MPa)": "N"}
{"doi": "10.1016/j.msea.2025.148010", "title": "Effect of rolling reduction on the texture evolution and mechanical properties hot-rolled WMoTaV refractory high entropy alloy with interfacial segregation", "composition_formula": "W25Mo25Ta25V25", "process_method_1": "powder metallurgy", "process_method_2": "spark plasma sintering+hot rolling", "process_description": "prepared by segmented refrigerated ball milling and spark plasma sintering, then subjected to multi-pass rolling with 60% reduction at 1273K", "phase": "BCC_A2", "single_solution_phase": "True", "intermetallic_phase": "False", "density(g/cm³)": "N", "hardness(HV)": "499", "compressive_yield_strength_at_room_temperature(MPa)": "1524", "compressive_strain_at_room_temperature(%)": "8.1", "tensile_yield_strength_at_room_temperature(MPa)": "N", "tensile_strain_at_room_temperature(%)": "N", "compressive_yield_strength_at_1073K(MPa)": "N", "compressive_yield_strength_at_1273K(MPa)": "N"}
