Repository: Gaotc1011/RHEA-LLM

# RHEA-LLM

Official code repository for the manuscript:

> **"LLM-enabled discovery of lightweight refractory high entropy alloy exhibiting 879 MPa yield strength at 1473 K"**
> *(manuscript submitted / under review)*

This repository contains the complete code pipeline that uses large language models (LLMs) to accelerate the discovery and design of lightweight refractory high-entropy alloys (RHEAs), covering literature data extraction, model fine-tuning, property prediction, inverse alloy design, benchmarking against conventional machine learning, and model interpretability analysis.

---

File: 1-data-prepare/extraction-output/json-result/Enhanced mechanical properties of HfMoTaTiZr and HfMoNbTaTiZr refractory high-entropy alloys.jsonl
{"doi": "10.1016/j.intermet.2015.03.013", "title": "Enhanced mechanical properties of HfMoTaTiZr and HfMoNbTaTiZr refractory high-entropy alloys", "composition_formula": "Hf20Mo20Ta20Ti20Zr20", "process_method_1": "arc melting", "process_method_2": "N", "process_description": "prepared by vacuum arc melting in an argon atmosphere using raw materials with purities >99.9 wt.%. Melted at least 5 times for homogeneity.", "phase": "BCC", "single_solution_phase": "True", "intermetallic_phase": "False", "density(g/cm³)": "10.24", "hardness(HV)": "542", "compressive_yield_strength_at_room_temperature(MPa)": "1600", "compressive_strain_at_room_temperature(%)": "4", "tensile_yield_strength_at_room_temperature(MPa)": "N", "tensile_strain_at_room_temperature(%)": "N", "compressive_yield_strength_at_1073K(MPa)": "855", "compressive_yield_strength_at_1273K(MPa)": "404"}
{"doi": "10.1016/j.intermet.2015.03.013", "title": "Enhanced mechanical properties of HfMoTaTiZr and HfMoNbTaTiZr refractory high-entropy alloys", "composition_formula": "Hf16.67Mo16.67Nb16.67Ta16.67Ti16.67Zr16.67", "process_method_1": "arc melting", "process_method_2": "N", "process_description": "prepared by vacuum arc melting in an argon atmosphere using raw materials with purities >99.9 wt.%. Melted at least 5 times for homogeneity.", "phase": "BCC", "single_solution_phase": "True", "intermetallic_phase": "False", "density(g/cm³)": "9.97", "hardness(HV)": "505", "compressive_yield_strength_at_room_temperature(MPa)": "1512", "compressive_strain_at_room_temperature(%)": "12", "tensile_yield_strength_at_room_temperature(MPa)": "N", "tensile_strain_at_room_temperature(%)": "N", "compressive_yield_strength_at_1073K(MPa)": "814", "compressive_yield_strength_at_1273K(MPa)": "556"}

File: 1-data-prepare/extraction-output/json-result/Enhanced mechanical properties of lightweight refractory high-entropy alloys at elevated temperatures via Si addition.jsonl
{"doi": "10.1016/j.matchar.2024.114552", "title": "Enhanced mechanical properties of lightweight refractory high-entropy alloys at elevated temperatures via Si addition", "composition_formula": "Al22.22Mo11.11Nb22.22Ti22.22V22.22", "process_method_1": "arc melting", "process_method_2": "vacuum arc melting", "process_description": "prepared by DHL-500 II non-consumable vacuum arc melting of pure (≥ 99.9 wt%) elements in a Ti-gettered argon atmosphere, remelted at least 5 times to ensure chemical homogeneity, with current gradually loaded to 300 A and maintained for 2 min to ensure sufficient melting of the raw materials.", "phase": "BCC", "single_solution_phase": "True", "intermetallic_phase": "False", "density(g/cm³)": "6.01", "hardness(HV)": "N", "compressive_yield_strength_at_room_temperature(MPa)": "N", "compressive_strain_at_room_temperature(%)": "N", "tensile_yield_strength_at_room_temperature(MPa)": "N", "tensile_strain_at_room_temperature(%)": "N", "compressive_yield_strength_at_1073K(MPa)": "637", "compressive_yield_strength_at_1273K(MPa)": "188"}
{"doi": "10.1016/j.matchar.2024.114552", "title": "Enhanced mechanical properties of lightweight refractory high-entropy alloys at elevated temperatures via Si addition", "composition_formula": "Al21.74Mo10.87Nb21.74Ti21.74V21.74Si2.17", "process_method_1": "arc melting", "process_method_2": "vacuum arc melting", "process_description": "prepared by DHL-500 II non-consumable vacuum arc melting of pure (≥ 99.9 wt%) elements in a Ti-gettered argon atmosphere, remelted at least 5 times to ensure chemical homogeneity, with current gradually loaded to 300 A and maintained for 2 min to ensure sufficient melting of the raw materials.", "phase": "BCC", "single_solution_phase": "True", "intermetallic_phase": "False", "density(g/cm³)": "5.91", "hardness(HV)": "N", "compressive_yield_strength_at_room_temperature(MPa)": "N", "compressive_strain_at_room_temperature(%)": "N", "tensile_yield_strength_at_room_temperature(MPa)": "N", "tensile_strain_at_room_temperature(%)": "N", "compressive_yield_strength_at_1073K(MPa)": "977", "compressive_yield_strength_at_1273K(MPa)": "258"}
{"doi": "10.1016/j.matchar.2024.114552", "title": "Enhanced mechanical properties of lightweight refractory high-entropy alloys at elevated temperatures via Si addition", "composition_formula": "Al20.83Mo10.43Nb20.83Ti20.83V20.83Si6.25", "process_method_1": "arc melting", "process_method_2": "vacuum arc melting", "process_description": "prepared by DHL-500 II non-consumable vacuum arc melting of pure (≥ 99.9 wt%) elements in a Ti-gettered argon atmosphere, remelted at least 5 times to ensure chemical homogeneity, with current gradually loaded to 300 A and maintained for 2 min to ensure sufficient melting of the raw materials.", "phase": "BCC+M5Si3", "single_solution_phase": "False", "intermetallic_phase": "True", "density(g/cm³)": "5.73", "hardness(HV)": "N", "compressive_yield_strength_at_room_temperature(MPa)": "N", "compressive_strain_at_room_temperature(%)": "N", "tensile_yield_strength_at_room_temperature(MPa)": "N", "tensile_strain_at_room_temperature(%)": "N", "compressive_yield_strength_at_1073K(MPa)": "1177", "compressive_yield_strength_at_1273K(MPa)": "347"}
{"doi": "10.1016/j.matchar.2024.114552", "title": "Enhanced mechanical properties of lightweight refractory high-entropy alloys at elevated temperatures via Si addition", "composition_formula": "Al20Mo10Nb20Ti20V20Si10", "process_method_1": "arc melting", "process_method_2": "vacuum arc melting", "process_description": "prepared by DHL-500 II non-consumable vacuum arc melting of pure (≥ 99.9 wt%) elements in a Ti-gettered argon atmosphere, remelted at least 5 times to ensure chemical homogeneity, with current gradually loaded to 300 A and maintained for 2 min to ensure sufficient melting of the raw materials.", "phase": "BCC+M5Si3", "single_solution_phase": "False", "intermetallic_phase": "True", "density(g/cm³)": "5.59", "hardness(HV)": "N", "compressive_yield_strength_at_room_temperature(MPa)": "N", "compressive_strain_at_room_temperature(%)": "N", "tensile_yield_strength_at_room_temperature(MPa)": "N", "tensile_strain_at_room_temperature(%)": "N", "compressive_yield_strength_at_1073K(MPa)": "1428", "compressive_yield_strength_at_1273K(MPa)": "390"}

File: 1-data-prepare/extraction-output/json-result/Enhanced properties of a WMoTaTi refractory high entropy alloy via a face-centered cubic phase.jsonl
{"doi": "10.1016/j.ijrmhm.2025.107157", "title": "Enhanced properties of a WMoTaTi refractory high entropy alloy via a face-centered cubic phase", "composition_formula": "W25Mo25Ta25Ti25", "process_method_1": "additive manufacturing", "process_method_2": "laser-based powder bed fusion of metals", "process_description": "prepared by mechanical milling of elemental powders (W, Mo, Ta, Ti) followed by gas-solid fluidization, then processed via PBF-LB/M with parameters: laser power 280 W, scanning speed 300 mm/s, hatch distance 0.10 mm, layer thickness 30 μm, substrate preheated to 200°C", "phase": "BCC+FCC", "single_solution_phase": "False", "intermetallic_phase": "False", "density(g/cm³)": "N", "hardness(HV)": "N", "compressive_yield_strength_at_room_temperature(MPa)": "1189.8", "compressive_strain_at_room_temperature(%)": "6.7", "tensile_yield_strength_at_room_temperature(MPa)": "N", "tensile_strain_at_room_temperature(%)": "N", "compressive_yield_strength_at_1073K(MPa)": "985.9", "compressive_yield_strength_at_1273K(MPa)": "N"}
{"doi": "10.1016/j.ijrmhm.2025.107157", "title": "Enhanced properties of a WMoTaTi refractory high entropy alloy via a face-centered cubic phase", "composition_formula": "W25Mo25Ta25Ti25", "process_method_1": "additive manufacturing", "process_method_2": "laser-based powder bed fusion of metals+heat-treatment", "process_description": "prepared by mechanical milling of elemental powders (W, Mo, Ta, Ti) followed by gas-solid fluidization, then processed via PBF-LB/M and heat-treated at 1000°C for 20 min under argon atmosphere", "phase": "BCC+FCC", "single_solution_phase": "False", "intermetallic_phase": "False", "density(g/cm³)": "N", "hardness(HV)": "N", "compressive_yield_strength_at_room_temperature(MPa)": "N", "compressive_strain_at_room_temperature(%)": "N", "tensile_yield_strength_at_room_temperature(MPa)": "N", "tensile_strain_at_room_temperature(%)": "N", "compressive_yield_strength_at_1073K(MPa)": "N", "compressive_yield_strength_at_1273K(MPa)": "N"}

File: 1-data-prepare/extraction-output/json-result/Enhancing mechanical performance of Ti2ZrNbHfVAlx refractory high-entropy alloys through laves phase.jsonl
{"doi": "10.1016/j.msea.2024.147438", "title": "Enhancing mechanical performance of Ti2ZrNbHfVAlx refractory high-entropy alloys through laves phase", "composition_formula": "Ti28.57Zr28.57Nb14.29Hf14.29V14.29", "process_method_1": "arc melting", "process_method_2": "vacuum arc melting", "process_description": "prepared by vacuum arc melting in a high-purity argon atmosphere with a vacuum degree of 3 × 10−3 Pa, using mechanical and molecular pumps to prevent oxidation. The high-purity elements (≥99.9%) were cleaned using ultrasonic waves in anhydrous ethanol for 20 min to remove impurities. Each ingot was melted at least eight times and turned over after each melt to ensure consistent chemical composition.", "phase": "BCC", "single_solution_phase": "True", "intermetallic_phase": "False", "density(g/cm³)": "7.51", "hardness(HV)": "317.29", "compressive_yield_strength_at_room_temperature(MPa)": "1008", "compressive_strain_at_room_temperature(%)": "50", "tensile_yield_strength_at_room_temperature(MPa)": "N", "tensile_strain_at_room_temperature(%)": "N", "compressive_yield_strength_at_1073K(MPa)": "N", "compressive_yield_strength_at_1273K(MPa)": "N"}
{"doi": "10.1016/j.msea.2024.147438", "title": "Enhancing mechanical performance of Ti2ZrNbHfVAlx refractory high-entropy alloys through laves phase", "composition_formula": "Ti27.78Zr27.78Nb13.89Hf13.89V13.89Al2.78", "process_method_1": "arc melting", "process_method_2": "vacuum arc melting", "process_description": "prepared by vacuum arc melting in a high-purity argon atmosphere with a vacuum degree of 3 × 10−3 Pa, using mechanical and molecular pumps to prevent oxidation. The high-purity elements (≥99.9%) were cleaned using ultrasonic waves in anhydrous ethanol for 20 min to remove impurities. Each ingot was melted at least eight times and turned over after each melt to ensure consistent chemical composition.", "phase": "BCC+C14_Laves", "single_solution_phase": "False", "intermetallic_phase": "True", "density(g/cm³)": "7.23", "hardness(HV)": "N", "compressive_yield_strength_at_room_temperature(MPa)": "1176.57", "compressive_strain_at_room_temperature(%)": "50", "tensile_yield_strength_at_room_temperature(MPa)": "N", "tensile_strain_at_room_temperature(%)": "N", "compressive_yield_strength_at_1073K(MPa)": "N", "compressive_yield_strength_at_1273K(MPa)": "N"}
{"doi": "10.1016/j.msea.2024.147438", "title": "Enhancing mechanical performance of Ti2ZrNbHfVAlx refractory high-entropy alloys through laves phase", "composition_formula": "Ti27.03Zr27.03Nb13.51Hf13.51V13.51Al5.41", "process_method_1": "arc melting", "process_method_2": "vacuum arc melting", "process_description": "prepared by vacuum arc melting in a high-purity argon atmosphere with a vacuum degree of 3 × 10−3 Pa, using mechanical and molecular pumps to prevent oxidation. The high-purity elements (≥99.9%) were cleaned using ultrasonic waves in anhydrous ethanol for 20 min to remove impurities. Each ingot was melted at least eight times and turned over after each melt to ensure consistent chemical composition.", "phase": "BCC+C14_Laves", "single_solution_phase": "False", "intermetallic_phase": "True", "density(g/cm³)": "7.02", "hardness(HV)": "N", "compressive_yield_strength_at_room_temperature(MPa)": "1265.37", "compressive_strain_at_room_temperature(%)": "50", "tensile_yield_strength_at_room_temperature(MPa)": "N", "tensile_strain_at_room_temperature(%)": "N", "compressive_yield_strength_at_1073K(MPa)": "N", "compressive_yield_strength_at_1273K(MPa)": "N"}
{"doi": "10.1016/j.msea.2024.147438", "title": "Enhancing mechanical performance of Ti2ZrNbHfVAlx refractory high-entropy alloys through laves phase", "composition_formula": "Ti26.32Zr26.32Nb13.16Hf13.16V13.16Al7.89", "process_method_1": "arc melting", "process_method_2": "vacuum arc melting", "process_description": "prepared by vacuum arc melting in a high-purity argon atmosphere with a vacuum degree of 3 × 10−3 Pa, using mechanical and molecular pumps to prevent oxidation. The high-purity elements (≥99.9%) were cleaned using ultrasonic waves in anhydrous ethanol for 20 min to remove impurities. Each ingot was melted at least eight times and turned over after each melt to ensure consistent chemical composition.", "phase": "BCC+C14_Laves", "single_solution_phase": "False", "intermetallic_phase": "True", "density(g/cm³)": "6.86", "hardness(HV)": "N", "compressive_yield_strength_at_room_temperature(MPa)": "1378.61", "compressive_strain_at_room_temperature(%)": "N", "tensile_yield_strength_at_room_temperature(MPa)": "N", "tensile_strain_at_room_temperature(%)": "N", "compressive_yield_strength_at_1073K(MPa)": "N", "compressive_yield_strength_at_1273K(MPa)": "N"}
{"doi": "10.1016/j.msea.2024.147438", "title": "Enhancing mechanical performance of Ti2ZrNbHfVAlx refractory high-entropy alloys through laves phase", "composition_formula": "Ti25.64Zr25.64Nb12.82Hf12.82V12.82Al10.26", "process_method_1": "arc melting", "process_method_2": "vacuum arc melting", "process_description": "prepared by vacuum arc melting in a high-purity argon atmosphere with a vacuum degree of 3 × 10−3 Pa, using mechanical and molecular pumps to prevent oxidation. The high-purity elements (≥99.9%) were cleaned using ultrasonic waves in anhydrous ethanol for 20 min to remove impurities. Each ingot was melted at least eight times and turned over after each melt to ensure consistent chemical composition.", "phase": "BCC+C14_Laves", "single_solution_phase": "False", "intermetallic_phase": "True", "density(g/cm³)": "6.72", "hardness(HV)": "N", "compressive_yield_strength_at_room_temperature(MPa)": "1516.13", "compressive_strain_at_room_temperature(%)": "N", "tensile_yield_strength_at_room_temperature(MPa)": "N", "tensile_strain_at_room_temperature(%)": "N", "compressive_yield_strength_at_1073K(MPa)": "N", "compressive_yield_strength_at_1273K(MPa)": "N"}
{"doi": "10.1016/j.msea.2024.147438", "title": "Enhancing mechanical performance of Ti2ZrNbHfVAlx refractory high-entropy alloys through laves phase", "composition_formula": "Ti25.00Zr25.00Nb12.50Hf12.50V12.50Al12.50", "process_method_1": "arc melting", "process_method_2": "vacuum arc melting", "process_description": "prepared by vacuum arc melting in a high-purity argon atmosphere with a vacuum degree of 3 × 10−3 Pa, using mechanical and molecular pumps to prevent oxidation. The high-purity elements (≥99.9%) were cleaned using ultrasonic waves in anhydrous ethanol for 20 min to remove impurities. Each ingot was melted at least eight times and turned over after each melt to ensure consistent chemical composition.", "phase": "BCC+C14_Laves", "single_solution_phase": "False", "intermetallic_phase": "True", "density(g/cm³)": "6.63", "hardness(HV)": "533.73", "compressive_yield_strength_at_room_temperature(MPa)": "1789.94", "compressive_strain_at_room_temperature(%)": "10.60", "tensile_yield_strength_at_room_temperature(MPa)": "N", "tensile_strain_at_room_temperature(%)": "N", "compressive_yield_strength_at_1073K(MPa)": "N", "compressive_yield_strength_at_1273K(MPa)": "N"}

File: 1-data-prepare/extraction-output/json-result/Enhancing the strength and plasticity of laser powder bed fused NbMoTaW refractory high-entropy alloy via Ti alloying.jsonl
{"doi": "10.1016/j.jallcom.2024.175043", "title": "Enhancing the strength and plasticity of laser powder bed fused NbMoTaW refractory high-entropy alloy via Ti alloying", "composition_formula": "Nb25Mo25Ta25W25", "process_method_1": "additive manufacturing", "process_method_2": "laser powder bed fusion", "process_description": "prepared by laser powder bed fusion using a 200W fiber laser with parameters: laser power 200W, scanning speed 400mm/s, layer thickness 30μm, hatch spacing 0.10mm, laser focus diameter 60μm, in high purity argon environment (O < 300ppm)", "phase": "BCC", "single_solution_phase": "True", "intermetallic_phase": "False", "density(g/cm³)": "13.6", "hardness(HV)": "N", "compressive_yield_strength_at_room_temperature(MPa)": "1196", "compressive_strain_at_room_temperature(%)": "3.6", "tensile_yield_strength_at_room_temperature(MPa)": "N", "tensile_strain_at_room_temperature(%)": "N", "compressive_yield_strength_at_1073K(MPa)": "548", "compressive_yield_strength_at_1273K(MPa)": "N"}
{"doi": "10.1016/j.jallcom.2024.175043", "title": "Enhancing the strength and plasticity of laser powder bed fused NbMoTaW refractory high-entropy alloy via Ti alloying", "composition_formula": "Nb24.24Mo24.24Ta24.24W24.24Ti3.03", "process_method_1": "additive manufacturing", "process_method_2": "laser powder bed fusion", "process_description": "prepared by laser powder bed fusion using a 200W fiber laser with parameters: laser power 200W, scanning speed 400mm/s, layer thickness 30μm, hatch spacing 0.10mm, laser focus diameter 60μm, in high purity argon environment (O < 300ppm)", "phase": "BCC", "single_solution_phase": "True", "intermetallic_phase": "False", "density(g/cm³)": "13.3", "hardness(HV)": "N", "compressive_yield_strength_at_room_temperature(MPa)": "1381", "compressive_strain_at_room_temperature(%)": "4.3", "tensile_yield_strength_at_room_temperature(MPa)": "N", "tensile_strain_at_room_temperature(%)": "N", "compressive_yield_strength_at_1073K(MPa)": "N", "compressive_yield_strength_at_1273K(MPa)": "N"}
{"doi": "10.1016/j.jallcom.2024.175043", "title": "Enhancing the strength and plasticity of laser powder bed fused NbMoTaW refractory high-entropy alloy via Ti alloying", "composition_formula": "Nb23.53Mo23.53Ta23.53W23.53Ti5.88", "process_method_1": "additive manufacturing", "process_method_2": "laser powder bed fusion", "process_description": "prepared by laser powder bed fusion using a 200W fiber laser with parameters: laser power 200W, scanning speed 400mm/s, layer thickness 30μm, hatch spacing 0.10mm, laser focus diameter 60μm, in high purity argon environment (O < 300ppm)", "phase": "BCC", "single_solution_phase": "True", "intermetallic_phase": "False", "density(g/cm³)": "13.0", "hardness(HV)": "N", "compressive_yield_strength_at_room_temperature(MPa)": "1422", "compressive_strain_at_room_temperature(%)": "6.2", "tensile_yield_strength_at_room_temperature(MPa)": "N", "tensile_strain_at_room_temperature(%)": "N", "compressive_yield_strength_at_1073K(MPa)": "N", "compressive_yield_strength_at_1273K(MPa)": "N"}
{"doi": "10.1016/j.jallcom.2024.175043", "title": "Enhancing the strength and plasticity of laser powder bed fused NbMoTaW refractory high-entropy alloy via Ti alloying", "composition_formula": "Nb22.22Mo22.22Ta22.22W22.22Ti11.11", "process_method_1": "additive manufacturing", "process_method_2": "laser powder bed fusion", "process_description": "prepared by laser powder bed fusion using a 200W fiber laser with parameters: laser power 200W, scanning speed 400mm/s, layer thickness 30μm, hatch spacing 0.10mm, laser focus diameter 60μm, in high purity argon environment (O < 300ppm)", "phase": "BCC", "single_solution_phase": "True", "intermetallic_phase": "False", "density(g/cm³)": "12.5", "hardness(HV)": "N", "compressive_yield_strength_at_room_temperature(MPa)": "1428", "compressive_strain_at_room_temperature(%)": "6.6", "tensile_yield_strength_at_room_temperature(MPa)": "N", "tensile_strain_at_room_temperature(%)": "N", "compressive_yield_strength_at_1073K(MPa)": "N", "compressive_yield_strength_at_1273K(MPa)": "N"}
{"doi": "10.1016/j.jallcom.2024.175043", "title": "Enhancing the strength and plasticity of laser powder bed fused NbMoTaW refractory high-entropy alloy via Ti alloying", "composition_formula": "Nb21.05Mo21.05Ta21.05W21.05Ti15.79", "process_method_1": "additive manufacturing", "process_method_2": "laser powder bed fusion", "process_description": "prepared by laser powder bed fusion using a 200W fiber laser with parameters: laser power 200W, scanning speed 400mm/s, layer thickness 30μm, hatch spacing 0.10mm, laser focus diameter 60μm, in high purity argon environment (O < 300ppm)", "phase": "BCC", "single_solution_phase": "True", "intermetallic_phase": "False", "density(g/cm³)": "12.1", "hardness(HV)": "N", "compressive_yield_strength_at_room_temperature(MPa)": "1456", "compressive_strain_at_room_temperature(%)": "7.8", "tensile_yield_strength_at_room_temperature(MPa)": "N", "tensile_strain_at_room_temperature(%)": "N", "compressive_yield_strength_at_1073K(MPa)": "1035", "compressive_yield_strength_at_1273K(MPa)": "N"}

File: 1-data-prepare/extraction-output/json-result/Excellent ductilization and strengthening of lightweight refractory high-entropy alloys via stable B2 nanoprecipitates.jsonl
{"doi": "N", "title": "Excellent ductilization and strengthening of lightweight refractory high-entropy alloys via stable B2 nanoprecipitates", "composition_formula": "Ti33.33V33.33Nb33.33", "process_method_1": "arc melting", "process_method_2": "vacuum arc melting + drop-cast", "process_description": "prepared by vacuum arc melting of the corresponding pure metals (purity >99.9 wt%) in a Ti-doped high-purity argon atmosphere. The ingot was remelted at least 5 times to ensure the homogeneity of the element distribution. Then, the ingot was drop-cast into a water-cooled copper mold to obtain a cuboid-shaped specimen with dimensions of 10 mm × 10 mm × 60 mm.", "phase": "BCC_A2", "single_solution_phase": "True", "intermetallic_phase": "False", "density(g/cm³)": "N", "hardness(HV)": "N", "compressive_yield_strength_at_room_temperature(MPa)": "N", "compressive_strain_at_room_temperature(%)": "N", "tensile_yield_strength_at_room_temperature(MPa)": "N", "tensile_strain_at_room_temperature(%)": "N", "compressive_yield_strength_at_1073K(MPa)": "N", "compressive_yield_strength_at_1273K(MPa)": "N"}
{"doi": "N", "title": "Excellent ductilization and strengthening of lightweight refractory high-entropy alloys via stable B2 nanoprecipitates", "composition_formula": "Ti31.25V31.25Nb31.25Al6.25", "process_method_1": "arc melting", "process_method_2": "vacuum arc melting + drop-cast", "process_description": "prepared by vacuum arc melting of the corresponding pure metals (purity >99.9 wt%) in a Ti-doped high-purity argon atmosphere. The ingot was remelted at least 5 times to ensure the homogeneity of the element distribution. Then, the ingot was drop-cast into a water-cooled copper mold to obtain a cuboid-shaped specimen with dimensions of 10 mm × 10 mm × 60 mm.", "phase": "BCC_A2+B2", "single_solution_phase": "False", "intermetallic_phase": "True", "density(g/cm³)": "5.36", "hardness(HV)": "N", "compressive_yield_strength_at_room_temperature(MPa)": "N", "compressive_strain_at_room_temperature(%)": "N", "tensile_yield_strength_at_room_temperature(MPa)": "913", "tensile_strain_at_room_temperature(%)": "32.4", "compressive_yield_strength_at_1073K(MPa)": "N", "compressive_yield_strength_at_1273K(MPa)": "N"}
{"doi": "N", "title": "Excellent ductilization and strengthening of lightweight refractory high-entropy alloys via stable B2 nanoprecipitates", "composition_formula": "Ti29.41V29.41Nb29.41Al11.76", "process_method_1": "arc melting", "process_method_2": "vacuum arc melting + drop-cast", "process_description": "prepared by vacuum arc melting of the corresponding pure metals (purity >99.9 wt%) in a Ti-doped high-purity argon atmosphere. The ingot was remelted at least 5 times to ensure the homogeneity of the element distribution. Then, the ingot was drop-cast into a water-cooled copper mold to obtain a cuboid-shaped specimen with dimensions of 10 mm × 10 mm × 60 mm.", "phase": "BCC_A2+B2", "single_solution_phase": "False", "intermetallic_phase": "True", "density(g/cm³)": "N", "hardness(HV)": "N", "compressive_yield_strength_at_room_temperature(MPa)": "N", "compressive_strain_at_room_temperature(%)": "N", "tensile_yield_strength_at_room_temperature(MPa)": "N", "tensile_strain_at_room_temperature(%)": "N", "compressive_yield_strength_at_1073K(MPa)": "N", "compressive_yield_strength_at_1273K(MPa)": "N"}
{"doi": "N", "title": "Excellent ductilization and strengthening of lightweight refractory high-entropy alloys via stable B2 nanoprecipitates", "composition_formula": "Ti27.78V27.78Nb27.78Al16.66", "process_method_1": "arc melting", "process_method_2": "vacuum arc melting + drop-cast", "process_description": "prepared by vacuum arc melting of the corresponding pure metals (purity >99.9 wt%) in a Ti-doped high-purity argon atmosphere. The ingot was remelted at least 5 times to ensure the homogeneity of the element distribution. Then, the ingot was drop-cast into a water-cooled copper mold to obtain a cuboid-shaped specimen with dimensions of 10 mm × 10 mm × 60 mm.", "phase": "BCC_A2+B2", "single_solution_phase": "False", "intermetallic_phase": "True", "density(g/cm³)": "N", "hardness(HV)": "N", "compressive_yield_strength_at_room_temperature(MPa)": "N", "compressive_strain_at_room_temperature(%)": "N", "tensile_yield_strength_at_room_temperature(MPa)": "N", "tensile_strain_at_room_temperature(%)": "N", "compressive_yield_strength_at_1073K(MPa)": "N", "compressive_yield_strength_at_1273K(MPa)": "N"}

File: 1-data-prepare/extraction-output/json-result/Exceptional combinations of tensile properties and corrosion resistance in a single-phase Ti1.6ZrNbMo0.35 refractory high-entropy alloy.jsonl
{"doi": "10.1016/j.intermet.2024.108349", "title": "Exceptional combinations of tensile properties and corrosion resistance in a single-phase Ti1.6ZrNbMo0.35 refractory high-entropy alloy", "composition_formula": "Ti40.5Zr25.3Nb25.3Mo8.9", "process_method_1": "arc melting", "process_method_2": "vacuum arc melting + drop casting", "process_description": "prepared by vacuum arc-melting using high purity (>99.95 wt%) raw metals under an Ar atmosphere in a water-cooled copper crucible. The ingots were repeatedly remelted eight times to ensure chemical homogeneity and then dropped cast into a rectangular plate with the dimension of 60 × 25 × 12 mm³.", "phase": "BCC", "single_solution_phase": "True", "intermetallic_phase": "False", "density(g/cm³)": "N", "hardness(HV)": "N", "compressive_yield_strength_at_room_temperature(MPa)": "N", "compressive_strain_at_room_temperature(%)": "N", "tensile_yield_strength_at_room_temperature(MPa)": "930", "tensile_strain_at_room_temperature(%)": "15.4", "compressive_yield_strength_at_1073K(MPa)": "N", "compressive_yield_strength_at_1273K(MPa)": "N"}

File: 1-data-prepare/extraction-output/json-result/Experimental and theoretical study of Ti20Zr20Hf20Nb20X20 (X = V or Cr) refractory high-entropy alloys.jsonl
{"doi": "10.1016/j.ijrmhm.2014.07.006", "title": "Experimental and theoretical study of Ti20Zr20Hf20Nb20X20 (X = V or Cr) refractory high-entropy alloys", "composition_formula": "Ti20Zr20Hf20Nb20V20", "process_method_1": "arc melting", "process_method_2": "induction melting + casting", "process_description": "prepared by induction melting using mixtures of high-purity elements (≥99.9 at.% purity) in an argon atmosphere purified by Ti-getter, followed by casting", "phase": "BCC+unknown", "single_solution_phase": "False", "intermetallic_phase": "False", "density(g/cm³)": "N", "hardness(HV)": "387", "compressive_yield_strength_at_room_temperature(MPa)": "1170", "compressive_strain_at_room_temperature(%)": "29.6", "tensile_yield_strength_at_room_temperature(MPa)": "N", "tensile_strain_at_room_temperature(%)": "N", "compressive_yield_strength_at_1073K(MPa)": "N", "compressive_yield_strength_at_1273K(MPa)": "N"}
{"doi": "10.1016/j.ijrmhm.2014.07.006", "title": "Experimental and theoretical study of Ti20Zr20Hf20Nb20X20 (X = V or Cr) refractory high-entropy alloys", "composition_formula": "Ti20Zr20Hf20Nb20Cr20", "process_method_1": "arc melting", "process_method_2": "induction melting + casting", "process_description": "prepared by induction melting using mixtures of high-purity elements (≥99.9 at.% purity) in an argon atmosphere purified by Ti-getter, followed by casting into copper mold", "phase": "BCC+Cr2Nb+Cr2Hf", "single_solution_phase": "False", "intermetallic_phase": "True", "density(g/cm³)": "N", "hardness(HV)": "464", "compressive_yield_strength_at_room_temperature(MPa)": "1375", "compressive_strain_at_room_temperature(%)": "2.8", "tensile_yield_strength_at_room_temperature(MPa)": "N", "tensile_strain_at_room_temperature(%)": "N", "compressive_yield_strength_at_1073K(MPa)": "N", "compressive_yield_strength_at_1273K(MPa)": "N"}

File: 1-data-prepare/extraction-output/json-result/Fabrication, microstructure and mechanical property of a novel Nb-rich refractory high-entropy alloy strengthened by in-situ formation of dispersoids.jsonl
{"doi": "10.1016/j.ijrmhm.2019.02.009", "title": "Fabrication, microstructure and mechanical property of a novel Nb-rich refractory high-entropy alloy strengthened by in-situ formation of dispersoids", "composition_formula": "Nb42Mo20Ti13Cr12V12Ta1", "process_method_1": "powder metallurgy", "process_method_2": "high-energy ball milling+spark plasma sintering", "process_description": "prepared by high-energy ball milling elemental powders at 200 rpm for 12 h with a ball-to-powder ratio of 10:1 in argon atmosphere, followed by spark plasma sintering at 1200°C for 5 min under 50 MPa pressure", "phase": "BCC+TiC", "single_solution_phase": "False", "intermetallic_phase": "True", "density(g/cm³)": "8.02", "hardness(HV)": "741", "compressive_yield_strength_at_room_temperature(MPa)": "2680", "compressive_strain_at_room_temperature(%)": "5.2", "tensile_yield_strength_at_room_temperature(MPa)": "N", "tensile_strain_at_room_temperature(%)": "N", "compressive_yield_strength_at_1073K(MPa)": "N", "compressive_yield_strength_at_1273K(MPa)": "N"}

File: 1-data-prepare/extraction-output/json-result/High specific yield strength and superior ductility of a lightweight refractory high-entropy alloy prepared by laser additive manufacturing.jsonl
{"doi": "10.1016/j.addma.2023.103813", "title": "High specific yield strength and superior ductility of a lightweight refractory high-entropy alloy prepared by laser additive manufacturing", "composition_formula": "Al4.4Nb14.71Ti44.12V14.71Zr22.06", "process_method_1": "additive manufacturing", "process_method_2": "laser directed energy deposition+tempering", "process_description": "prepared by laser directed energy deposition additive manufacturing system with 10KW fiber laser, 6-8 mm beam diameter, 5.5-6KW output power, 800-1000 g/h powder delivery rate, 1000 mm/min scanning speed in argon atmosphere. Post-processed by tempering at 600°C for 2 hours.", "phase": "BCC_A2+Laves+ω", "single_solution_phase": "False", "intermetallic_phase": "True", "density(g/cm³)": "5.75", "hardness(HV)": "N", "compressive_yield_strength_at_room_temperature(MPa)": "N", "compressive_strain_at_room_temperature(%)": "N", "tensile_yield_strength_at_room_temperature(MPa)": "N", "tensile_strain_at_room_temperature(%)": "1", "compressive_yield_strength_at_1073K(MPa)": "N", "compressive_yield_strength_at_1273K(MPa)": "N"}
{"doi": "10.1016/j.addma.2023.103813", "title": "High specific yield strength and superior ductility of a lightweight refractory high-entropy alloy prepared by laser additive manufacturing", "composition_formula": "Al4.4Nb14.71Ti44.12V14.71Zr22.06", "process_method_1": "additive manufacturing", "process_method_2": "laser directed energy deposition+solid solution treatment", "process_description": "prepared by laser directed energy deposition additive manufacturing system with 10KW fiber laser, 6-8 mm beam diameter, 5.5-6KW output power, 800-1000 g/h powder delivery rate, 1000 mm/min scanning speed in argon atmosphere. Post-processed by solid solution treatment at 1100°C for 1 hour followed by water quenching.", "phase": "BCC_A2+ω", "single_solution_phase": "False", "intermetallic_phase": "False", "density(g/cm³)": "5.75", "hardness(HV)": "N", "compressive_yield_strength_at_room_temperature(MPa)": "N", "compressive_strain_at_room_temperature(%)": "N", "tensile_yield_strength_at_room_temperature(MPa)": "1032", "tensile_strain_at_room_temperature(%)": "25", "compressive_yield_strength_at_1073K(MPa)": "N", "compressive_yield_strength_at_1273K(MPa)": "N"}

File: 1-data-prepare/extraction-output/json-result/High strength-ductile lightweight Al-Ti-Zr-Nb-Ta refractory high-entropy alloy via laser directed energy deposition.jsonl
{"doi": "10.1016/j.msea.2025.147831", "title": "High strength-ductile lightweight Al-Ti-Zr-Nb-Ta refractory high-entropy alloy via laser directed energy deposition", "composition_formula": "Al4.47Ti36.12Zr27.35Nb14.53Ta17.52", "process_method_1": "additive manufacturing", "process_method_2": "laser directed energy deposition", "process_description": "prepared by plasma rotating electrode process (PREP) to obtain pre-alloyed powder, followed by laser directed energy deposition (LDED) with optimal parameters: laser power 1600 W, scanning speed 400 mm/min, powder feed rate 4 g/min, protective gas flow rate 4-8 L/min, and layer height 1.5 mm.", "phase": "BCC+B2", "single_solution_phase": "False", "intermetallic_phase": "True", "density(g/cm³)": "N", "hardness(HV)": "N", "compressive_yield_strength_at_room_temperature(MPa)": "1635", "compressive_strain_at_room_temperature(%)": "36", "tensile_yield_strength_at_room_temperature(MPa)": "N", "tensile_strain_at_room_temperature(%)": "0", "compressive_yield_strength_at_1073K(MPa)": "N", "compressive_yield_strength_at_1273K(MPa)": "N"}
{"doi": "10.1016/j.msea.2025.147831", "title": "High strength-ductile lightweight Al-Ti-Zr-Nb-Ta refractory high-entropy alloy via vacuum copper mold casting", "composition_formula": "Al4.47Ti36.12Zr27.35Nb14.53Ta17.52", "process_method_1": "arc melting", "process_method_2": "vacuum copper mold casting", "process_description": "prepared by vacuum copper mold casting using high-purity elemental particles as raw materials.", "phase": "BCC+B2", "single_solution_phase": "False", "intermetallic_phase": "True", "density(g/cm³)": "N", "hardness(HV)": "N", "compressive_yield_strength_at_room_temperature(MPa)": "1075", "compressive_strain_at_room_temperature(%)": "22", "tensile_yield_strength_at_room_temperature(MPa)": "N", "tensile_strain_at_room_temperature(%)": "N", "compressive_yield_strength_at_1073K(MPa)": "N", "compressive_yield_strength_at_1273K(MPa)": "N"}

File: 1-data-prepare/extraction-output/json-result/High temperature phase transformation and mechanical properties of Hf0.25NbTa0.25TiZr high-entropy alloys formed by laser melting deposition(LMD).jsonl
{"doi": "10.1016/j.msea.2024.147021", "title": "High temperature phase transformation and mechanical properties of Hf0.25NbTa0.25TiZr high-entropy alloys formed by laser melting deposition (LMD)", "composition_formula": "Hf7.14Nb28.57Ta7.14Ti28.57Zr28.57", "process_method_1": "additive manufacturing", "process_method_2": "vacuum electromagnetic levitation melting+plasma rotation electrode process+laser melting deposition", "process_description": "prepared by vacuum electromagnetic levitation melting of high-purity (≥99.9%) metals, followed by plasma rotation electrode process to produce powder (30-150 μm), then laser melting deposition with parameters: laser power 1300W, scanning rate 270mm/min, powder feeding rate 8g/min, layer height increment 0.35mm", "phase": "BCC+HCP", "single_solution_phase": "False", "intermetallic_phase": "False", "density(g/cm³)": "N", "hardness(HV)": "N", "compressive_yield_strength_at_room_temperature(MPa)": "N", "compressive_strain_at_room_temperature(%)": "N", "tensile_yield_strength_at_room_temperature(MPa)": "N", "tensile_strain_at_room_temperature(%)": "N", "compressive_yield_strength_at_1073K(MPa)": "N", "compressive_yield_strength_at_1273K(MPa)": "N"}
{"doi": "10.1016/j.msea.2024.147021", "title": "High temperature phase transformation and mechanical properties of Hf0.25NbTa0.25TiZr high-entropy alloys formed by laser melting deposition (LMD)", "composition_formula": "Hf7.14Nb28.57Ta7.14Ti28.57Zr28.57", "process_method_1": "additive manufacturing", "process_method_2": "laser melting deposition+aging treatment", "process_description": "prepared by laser melting deposition followed by aging treatment at 600-1400°C for 24h in vacuum tube furnace under argon atmosphere with water quenching", "phase": "BCC+HCP", "single_solution_phase": "False", "intermetallic_phase": "False", "density(g/cm³)": "N", "hardness(HV)": "N", "compressive_yield_strength_at_room_temperature(MPa)": "N", "compressive_strain_at_room_temperature(%)": "N", "tensile_yield_strength_at_room_temperature(MPa)": "N", "tensile_strain_at_room_temperature(%)": "N", "compressive_yield_strength_at_1073K(MPa)": "N", "compressive_yield_strength_at_1273K(MPa)": "N"}

File: 1-data-prepare/extraction-output/json-result/High uniformity of the mechanical properties of arc-melted WNbMoTaZr refractory high entropy alloy.jsonl
{"doi": "10.1016/j.intermet.2024.108213", "title": "High uniformity of the mechanical properties of arc-melted WNbMoTaZr refractory high entropy alloy", "composition_formula": "W20Nb20Mo20Ta20Zr20", "process_method_1": "arc melting", "process_method_2": "vacuum arc melting", "process_description": "prepared by vacuum arc melting method using raw elements with purities higher than 99.9 wt%. Twelve times of re-melting in a water-cooled copper crucible under an argon atmosphere were employed to ensure homogeneity.", "phase": "BCC1+BCC2", "single_solution_phase": "False", "intermetallic_phase": "False", "density(g/cm³)": "N", "hardness(HV)": "568", "compressive_yield_strength_at_room_temperature(MPa)": "1611", "compressive_strain_at_room_temperature(%)": "12.43", "tensile_yield_strength_at_room_temperature(MPa)": "N", "tensile_strain_at_room_temperature(%)": "N", "compressive_yield_strength_at_1073K(MPa)": "N", "compressive_yield_strength_at_1273K(MPa)": "N"}

File: 1-data-prepare/extraction-output/json-result/High-strength NbMoTaX refractory high-entropy alloy with low stacking fault energy eutectic phase via laser additive manufacturing.jsonl
{"doi": "10.1016/j.matdes.2021.109462", "title": "High-strength NbMoTaX refractory high-entropy alloy with low stacking fault energy eutectic phase via laser additive manufacturing", "composition_formula": "Nb25Mo25Ta25Ti12.5Ni12.5", "process_method_1": "additive manufacturing", "process_method_2": "selective laser melting", "process_description": "prepared by selective laser melting using YLR-500-WC laser with power of 300 W, scan speed of 300 mm/s, layer thickness of 0.03 mm and scan distance of 0.06 mm on preheated Ti alloy substrate at 200°C", "phase": "BCC+FCC", "single_solution_phase": "False", "intermetallic_phase": "True", "density(g/cm³)": "N", "hardness(HV)": "628", "compressive_yield_strength_at_room_temperature(MPa)": "1750", "compressive_strain_at_room_temperature(%)": "15", "tensile_yield_strength_at_room_temperature(MPa)": "N", "tensile_strain_at_room_temperature(%)": "N", "compressive_yield_strength_at_1073K(MPa)": "651", "compressive_yield_strength_at_1273K(MPa)": "N"}
{"doi": "10.1016/j.matdes.2021.109462", "title": "High-strength NbMoTaX refractory high-entropy alloy with low stacking fault energy eutectic phase via laser additive manufacturing", "composition_formula": "Nb33.33Mo33.33Ta33.33", "process_method_1": "additive manufacturing", "process_method_2": "selective laser melting", "process_description": "prepared by selective laser melting using YLR-500-WC laser with power of 300 W, scan speed of 300 mm/s, layer thickness of 0.03 mm and scan distance of 0.06 mm on preheated Ti alloy substrate at 200°C", "phase": "BCC", "single_solution_phase": "True", "intermetallic_phase": "False", "density(g/cm³)": "N", "hardness(HV)": "423", "compressive_yield_strength_at_room_temperature(MPa)": "1252", "compressive_strain_at_room_temperature(%)": "15", "tensile_yield_strength_at_room_temperature(MPa)": "N", "tensile_strain_at_room_temperature(%)": "N", "compressive_yield_strength_at_1073K(MPa)": "N", "compressive_yield_strength_at_1273K(MPa)": "N"}
{"doi": "10.1016/j.matdes.2021.109462", "title": "High-strength NbMoTaX refractory high-entropy alloy with low stacking fault energy eutectic phase via laser additive manufacturing", "composition_formula": "Nb25Mo25Ta25Ti25", "process_method_1": "additive manufacturing", "process_method_2": "selective laser melting", "process_description": "prepared by selective laser melting using YLR-500-WC laser with power of 300 W, scan speed of 300 mm/s, layer thickness of 0.03 mm and scan distance of 0.06 mm on preheated Ti alloy substrate at 200°C", "phase": "BCC+α-Ti", "single_solution_phase": "False", "intermetallic_phase": "False", "density(g/cm³)": "N", "hardness(HV)": "422", "compressive_yield_strength_at_room_temperature(MPa)": "1201", "compressive_strain_at_room_temperature(%)": "23", "tensile_yield_strength_at_room_temperature(MPa)": "N", "tensile_strain_at_room_temperature(%)": "N", "compressive_yield_strength_at_1073K(MPa)": "N", "compressive_yield_strength_at_1273K(MPa)": "N"}
{"doi": "10.1016/j.matdes.2021.109462", "title": "High-strength NbMoTaX refractory high-entropy alloy with low stacking fault energy eutectic phase via laser additive manufacturing", "composition_formula": "Nb25Mo25Ta25Ni25", "process_method_1": "additive manufacturing", "process_method_2": "selective laser melting", "process_description": "prepared by selective laser melting using YLR-500-WC laser with power of 300 W, scan speed of 300 mm/s, layer thickness of 0.03 mm and scan distance of 0.06 mm on preheated Ti alloy substrate at 200°C", "phase": "BCC+FCC", "single_solution_phase": "False", "intermetallic_phase": "True", "density(g/cm³)": "N", "hardness(HV)": "827", "compressive_yield_strength_at_room_temperature(MPa)": "1350", "compressive_strain_at_room_temperature(%)": "11", "tensile_yield_strength_at_room_temperature(MPa)": "N", "tensile_strain_at_room_temperature(%)": "N", "compressive_yield_strength_at_1073K(MPa)": "N", "compressive_yield_strength_at_1273K(MPa)": "N"}
