Repository: Gaotc1011/RHEA-LLM

# RHEA-LLM

Official code repository for the manuscript:

> **"LLM-enabled discovery of lightweight refractory high entropy alloy exhibiting 879 MPa yield strength at 1473 K"**
> *(manuscript submitted / under review)*

This repository contains the complete code pipeline that uses large language models (LLMs) to accelerate the discovery and design of lightweight refractory high-entropy alloys (RHEAs), covering literature data extraction, model fine-tuning, property prediction, inverse alloy design, benchmarking against conventional machine learning, and model interpretability analysis.

---

File: 1-data-prepare/extraction-output/json-result/High-temperature mechanical behavior and microstructural destabilization evolution of the lightweight refractory high-entropy alloy prepared by laser .jsonl
{"doi": "10.1016/j.msea.2024.147280", "title": "High-temperature mechanical behavior and microstructural destabilization evolution of the lightweight refractory high-entropy alloy prepared by laser additive manufacturing", "composition_formula": "Al4.4Nb14.7Ti44.1V14.7Zr22.1", "process_method_1": "additive manufacturing", "process_method_2": "laser additive manufacturing + tempering-homogenization", "process_description": "prepared by laser additive manufacturing using pre-alloyed powders fabricated by plasma rotation electrode atomization. Deposition parameters: laser beam diameter 6-8 mm, output power 5 KW, powder delivery rate 800-1000 g/h, scanning speed 1000 mm/min. Post-process: tempered at 600°C for 2 h for stress relief, homogenized at 1100°C for 1 h with water quenching.", "phase": "BCC+LCFs+C14Laves", "single_solution_phase": "False", "intermetallic_phase": "True", "density(g/cm³)": "N", "hardness(HV)": "N", "compressive_yield_strength_at_room_temperature(MPa)": "N", "compressive_strain_at_room_temperature(%)": "N", "tensile_yield_strength_at_room_temperature(MPa)": "N", "tensile_strain_at_room_temperature(%)": "N", "compressive_yield_strength_at_1073K(MPa)": "N", "compressive_yield_strength_at_1273K(MPa)": "N"}

File: 1-data-prepare/extraction-output/json-result/In-situ development of MB2 and their effect on microstructure and mechanical properties of refractory Hf0.5Mo0.5NbTiZr high entropy alloy matrix compo.jsonl
{"doi": "10.1016/j.ijrmhm.2021.105473", "title": "In-situ development of MB2 and their effect on microstructure and mechanical properties of refractory Hf0.5Mo0.5NbTiZr high entropy alloy matrix composites", "composition_formula": "Hf12.2Mo12.2Nb24.4Ti24.4Zr24.4B2.4", "process_method_1": "arc melting", "process_method_2": "vacuum arc melting+remelt-flipping", "process_description": "prepared by arc melting a mixture of pure metals (≥99.6 wt%) and TiB₂, re-melted five times under high-purity argon atmosphere with ingot flipped after each melting", "phase": "BCC+MB2", "single_solution_phase": "False", "intermetallic_phase": "True", "density(g/cm³)": "N", "hardness(HV)": "436.4", "compressive_yield_strength_at_room_temperature(MPa)": "1464", "compressive_strain_at_room_temperature(%)": "27", "tensile_yield_strength_at_room_temperature(MPa)": "N", "tensile_strain_at_room_temperature(%)": "N", "compressive_yield_strength_at_1073K(MPa)": "N", "compressive_yield_strength_at_1273K(MPa)": "N"}
{"doi": "10.1016/j.ijrmhm.2021.105473", "title": "In-situ development of MB2 and their effect on microstructure and mechanical properties of refractory Hf0.5Mo0.5NbTiZr high entropy alloy matrix composites", "composition_formula": "Hf11.6Mo11.6Nb23.3Ti23.3Zr23.3B7.0", "process_method_1": "arc melting", "process_method_2": "vacuum arc melting+remelt-flipping", "process_description": "prepared by arc melting a mixture of pure metals (≥99.6 wt%) and TiB₂, re-melted five times under high-purity argon atmosphere with ingot flipped after each melting", "phase": "BCC+MB2", "single_solution_phase": "False", "intermetallic_phase": "True", "density(g/cm³)": "N", "hardness(HV)": "487.7", "compressive_yield_strength_at_room_temperature(MPa)": "1562", "compressive_strain_at_room_temperature(%)": "24", "tensile_yield_strength_at_room_temperature(MPa)": "N", "tensile_strain_at_room_temperature(%)": "N", "compressive_yield_strength_at_1073K(MPa)": "N", "compressive_yield_strength_at_1273K(MPa)": "N"}
{"doi": "10.1016/j.ijrmhm.2021.105473", "title": "In-situ development of MB2 and their effect on microstructure and mechanical properties of refractory Hf0.5Mo0.5NbTiZr high entropy alloy matrix composites", "composition_formula": "Hf11.1Mo11.1Nb22.2Ti22.2Zr22.2B11.2", "process_method_1": "arc melting", "process_method_2": "vacuum arc melting+remelt-flipping", "process_description": "prepared by arc melting a mixture of pure metals (≥99.6 wt%) and TiB₂, re-melted five times under high-purity argon atmosphere with ingot flipped after each melting", "phase": "BCC+MB2", "single_solution_phase": "False", "intermetallic_phase": "True", "density(g/cm³)": "N", "hardness(HV)": "525.2", "compressive_yield_strength_at_room_temperature(MPa)": "1420", "compressive_strain_at_room_temperature(%)": "15", "tensile_yield_strength_at_room_temperature(MPa)": "N", "tensile_strain_at_room_temperature(%)": "N", "compressive_yield_strength_at_1073K(MPa)": "N", "compressive_yield_strength_at_1273K(MPa)": "N"}
{"doi": "10.1016/j.ijrmhm.2021.105473", "title": "In-situ development of MB2 and their effect on microstructure and mechanical properties of refractory Hf0.5Mo0.5NbTiZr high entropy alloy matrix composites", "composition_formula": "Hf10.6Mo10.6Nb21.3Ti21.3Zr21.3B14.9", "process_method_1": "arc melting", "process_method_2": "vacuum arc melting+remelt-flipping", "process_description": "prepared by arc melting a mixture of pure metals (≥99.6 wt%) and TiB₂, re-melted five times under high-purity argon atmosphere with ingot flipped after each melting", "phase": "BCC+MB2", "single_solution_phase": "False", "intermetallic_phase": "True", "density(g/cm³)": "N", "hardness(HV)": "564.8", "compressive_yield_strength_at_room_temperature(MPa)": "1552", "compressive_strain_at_room_temperature(%)": "14", "tensile_yield_strength_at_room_temperature(MPa)": "N", "tensile_strain_at_room_temperature(%)": "N", "compressive_yield_strength_at_1073K(MPa)": "N", "compressive_yield_strength_at_1273K(MPa)": "N"}
{"doi": "10.1016/j.ijrmhm.2021.105473", "title": "In-situ development of MB2 and their effect on microstructure and mechanical properties of refractory Hf0.5Mo0.5NbTiZr high entropy alloy matrix composites", "composition_formula": "Hf10.2Mo10.2Nb20.4Ti20.4Zr20.4B18.4", "process_method_1": "arc melting", "process_method_2": "vacuum arc melting+remelt-flipping", "process_description": "prepared by arc melting a mixture of pure metals (≥99.6 wt%) and TiB₂, re-melted five times under high-purity argon atmosphere with ingot flipped after each melting", "phase": "BCC+MB2", "single_solution_phase": "False", "intermetallic_phase": "True", "density(g/cm³)": "N", "hardness(HV)": "819.1", "compressive_yield_strength_at_room_temperature(MPa)": "1851", "compressive_strain_at_room_temperature(%)": "12", "tensile_yield_strength_at_room_temperature(MPa)": "N", "tensile_strain_at_room_temperature(%)": "N", "compressive_yield_strength_at_1073K(MPa)": "N", "compressive_yield_strength_at_1273K(MPa)": "N"}

File: 1-data-prepare/extraction-output/json-result/Influence of Annealing on Microstructure and Mechanical Properties of Refractory CoCrMoNbTi0.4 High-Entropy Alloy.jsonl
{"doi": "10.1007/s11661-018-4472-z", "title": "Influence of Annealing on Microstructure and Mechanical Properties of Refractory CoCrMoNbTi0.4 High-Entropy Alloy", "composition_formula": "Co22.86Cr22.93Mo22.95Nb22.37Ti8.89", "process_method_1": "arc melting", "process_method_2": "vacuum arc melting + anneal", "process_description": "prepared by vacuum arc melting a mixture of commercially pure metals under Ti-gettered high-purity argon atmosphere on a water-cooled Cu hearth. The alloy was re-melted at least five times to ensure chemical homogeneity. The as-cast samples were sealed in a vacuum quartz tube and subsequently annealed in a muffled electric resistant furnace at 1073 K, 1273 K, and 1473 K for 20 hours, respectively.", "phase": "BCC1+BCC2+(Co,Cr)2Nb Laves", "single_solution_phase": "False", "intermetallic_phase": "True", "density(g/cm³)": "N", "hardness(HV)": "959", "compressive_yield_strength_at_room_temperature(MPa)": "1790", "compressive_strain_at_room_temperature(%)": "1.6", "tensile_yield_strength_at_room_temperature(MPa)": "N", "tensile_strain_at_room_temperature(%)": "N", "compressive_yield_strength_at_1073K(MPa)": "N", "compressive_yield_strength_at_1273K(MPa)": "N"}

File: 1-data-prepare/extraction-output/json-result/Influence of alloying elements on mechanical and electronic properties of NbMoTaWX (X = Cr, Zr, V, Hf and Re) refractory high entropy alloys.jsonl
{"doi": "10.1016/j.intermet.2020.106928", "title": "Microstructure and mechanical properties of NbMoTaWX (X = Cr, Zr, V, Hf and Re) refractory high-entropy alloys", "composition_formula": "Nb20Mo20Ta20W20Cr20", "process_method_1": "arc melting", "process_method_2": "non-consumable arc melting+homogenization", "process_description": "prepared by non-consumable arc melting under protective Ar atmosphere using raw materials with purity over 99.9 wt%, repeatedly melted five times in water-cooled copper mold crucible", "phase": "BCC_A2", "single_solution_phase": "True", "intermetallic_phase": "False", "density(g/cm³)": "14.099", "hardness(HV)": "N", "compressive_yield_strength_at_room_temperature(MPa)": "1056", "compressive_strain_at_room_temperature(%)": "4.6", "tensile_yield_strength_at_room_temperature(MPa)": "N", "tensile_strain_at_room_temperature(%)": "N", "compressive_yield_strength_at_1073K(MPa)": "N", "compressive_yield_strength_at_1273K(MPa)": "N"}
{"doi": "10.1016/j.intermet.2020.106928", "title": "Microstructure and mechanical properties of NbMoTaWX (X = Cr, Zr, V, Hf and Re) refractory high-entropy alloys", "composition_formula": "Nb20Mo20Ta20W20Zr20", "process_method_1": "arc melting", "process_method_2": "non-consumable arc melting+homogenization", "process_description": "prepared by non-consumable arc melting under protective Ar atmosphere using raw materials with purity over 99.9 wt%, repeatedly melted five times in water-cooled copper mold crucible", "phase": "BCC_A2", "single_solution_phase": "True", "intermetallic_phase": "False", "density(g/cm³)": "N", "hardness(HV)": "N", "compressive_yield_strength_at_room_temperature(MPa)": "1480", "compressive_strain_at_room_temperature(%)": "15.9", "tensile_yield_strength_at_room_temperature(MPa)": "N", "tensile_strain_at_room_temperature(%)": "N", "compressive_yield_strength_at_1073K(MPa)": "N", "compressive_yield_strength_at_1273K(MPa)": "N"}
{"doi": "10.1016/j.intermet.2020.106928", "title": "Microstructure and mechanical properties of NbMoTaWX (X = Cr, Zr, V, Hf and Re) refractory high-entropy alloys", "composition_formula": "Nb20Mo20Ta20W20V20", "process_method_1": "arc melting", "process_method_2": "non-consumable arc melting+homogenization", "process_description": "prepared by non-consumable arc melting under protective Ar atmosphere using raw materials with purity over 99.9 wt%, repeatedly melted five times in water-cooled copper mold crucible", "phase": "BCC_A2", "single_solution_phase": "True", "intermetallic_phase": "False", "density(g/cm³)": "N", "hardness(HV)": "N", "compressive_yield_strength_at_room_temperature(MPa)": "1460", "compressive_strain_at_room_temperature(%)": "8.8", "tensile_yield_strength_at_room_temperature(MPa)": "N", "tensile_strain_at_room_temperature(%)": "N", "compressive_yield_strength_at_1073K(MPa)": "N", "compressive_yield_strength_at_1273K(MPa)": "N"}
{"doi": "10.1016/j.intermet.2020.106928", "title": "Microstructure and mechanical properties of NbMoTaWX (X = Cr, Zr, V, Hf and Re) refractory high-entropy alloys", "composition_formula": "Nb20Mo20Ta20W20Hf20", "process_method_1": "arc melting", "process_method_2": "non-consumable arc melting+homogenization", "process_description": "prepared by non-consumable arc melting under protective Ar atmosphere using raw materials with purity over 99.9 wt%, repeatedly melted five times in water-cooled copper mold crucible", "phase": "BCC_A2", "single_solution_phase": "True", "intermetallic_phase": "False", "density(g/cm³)": "N", "hardness(HV)": "N", "compressive_yield_strength_at_room_temperature(MPa)": "1252", "compressive_strain_at_room_temperature(%)": "5.7", "tensile_yield_strength_at_room_temperature(MPa)": "N", "tensile_strain_at_room_temperature(%)": "N", "compressive_yield_strength_at_1073K(MPa)": "N", "compressive_yield_strength_at_1273K(MPa)": "N"}
{"doi": "10.1016/j.intermet.2020.106928", "title": "Microstructure and mechanical properties of NbMoTaWX (X = Cr, Zr, V, Hf and Re) refractory high-entropy alloys", "composition_formula": "Nb20Mo20Ta20W20Re20", "process_method_1": "arc melting", "process_method_2": "non-consumable arc melting+homogenization", "process_description": "prepared by non-consumable arc melting under protective Ar atmosphere using raw materials with purity over 99.9 wt%, repeatedly melted five times in water-cooled copper mold crucible", "phase": "BCC_A2", "single_solution_phase": "True", "intermetallic_phase": "False", "density(g/cm³)": "N", "hardness(HV)": "N", "compressive_yield_strength_at_room_temperature(MPa)": "1062", "compressive_strain_at_room_temperature(%)": "4.2", "tensile_yield_strength_at_room_temperature(MPa)": "N", "tensile_strain_at_room_temperature(%)": "N", "compressive_yield_strength_at_1073K(MPa)": "N", "compressive_yield_strength_at_1273K(MPa)": "N"}

File: 1-data-prepare/extraction-output/json-result/Influence of multiphase microstructure on the strength and ductility of Nb-Zr-Ti-V refractory high entropy alloys.jsonl
{"doi": "10.1016/j.msea.2024.146954", "title": "Influence of multiphase microstructure on the strength and ductility of Nb–Zr–Ti–V refractory high entropy alloys", "composition_formula": "Nb28.57Zr28.57Ti28.57V14.29", "process_method_1": "arc melting", "process_method_2": "cold crucible induction melting + homogenization-annealing-air cooling", "process_description": "prepared by cold crucible induction melting under vacuum level <2.5×10⁻³ Pa using 99.9% pure materials, homogenized at 1100°C for 24h followed by air cooling", "phase": "BCC_M+BCC_V+BCC_Zr+FCC_Zr+Laves_Zr", "single_solution_phase": "False", "intermetallic_phase": "True", "density(g/cm³)": "N", "hardness(HV)": "N", "compressive_yield_strength_at_room_temperature(MPa)": "N", "compressive_strain_at_room_temperature(%)": "30", "tensile_yield_strength_at_room_temperature(MPa)": "N", "tensile_strain_at_room_temperature(%)": "N", "compressive_yield_strength_at_1073K(MPa)": "40", "compressive_yield_strength_at_1273K(MPa)": "N"}
{"doi": "10.1016/j.msea.2024.146954", "title": "Influence of multiphase microstructure on the strength and ductility of Nb–Zr–Ti–V refractory high entropy alloys", "composition_formula": "Nb25.0Zr25.0Ti25.0V25.0", "process_method_1": "arc melting", "process_method_2": "cold crucible induction melting + homogenization-annealing-furnace cooling", "process_description": "prepared by cold crucible induction melting under vacuum level <2.5×10⁻³ Pa using 99.9% pure materials, homogenized at 1100°C for 24h followed by furnace cooling", "phase": "BCC_M+BCC_V+BCC_Zr", "single_solution_phase": "False", "intermetallic_phase": "False", "density(g/cm³)": "N", "hardness(HV)": "N", "compressive_yield_strength_at_room_temperature(MPa)": "N", "compressive_strain_at_room_temperature(%)": "20", "tensile_yield_strength_at_room_temperature(MPa)": "N", "tensile_strain_at_room_temperature(%)": "N", "compressive_yield_strength_at_1073K(MPa)": "35", "compressive_yield_strength_at_1273K(MPa)": "N"}
{"doi": "10.1016/j.msea.2024.146954", "title": "Influence of multiphase microstructure on the strength and ductility of Nb–Zr–Ti–V refractory high entropy alloys", "composition_formula": "Nb30.0Zr20.0Ti30.0V20.0", "process_method_1": "arc melting", "process_method_2": "cold crucible induction melting + homogenization-annealing-air cooling", "process_description": "prepared by cold crucible induction melting under vacuum level <2.5×10⁻³ Pa using 99.9% pure materials, homogenized at 1100°C for 24h followed by air cooling", "phase": "BCC_M", "single_solution_phase": "True", "intermetallic_phase": "False", "density(g/cm³)": "N", "hardness(HV)": "N", "compressive_yield_strength_at_room_temperature(MPa)": "N", "compressive_strain_at_room_temperature(%)": "N", "tensile_yield_strength_at_room_temperature(MPa)": "N", "tensile_strain_at_room_temperature(%)": "N", "compressive_yield_strength_at_1073K(MPa)": "30", "compressive_yield_strength_at_1273K(MPa)": "N"}

File: 1-data-prepare/extraction-output/json-result/Investigation of phase-transformation path in TiZrHf(VNbTa)x refractory high-entropy alloys and its effect on mechanical property.jsonl
{"doi": "10.1016/j.jalcom.2021.161234", "title": "Investigation of phase-transformation path in TiZrHf(VNbTa)x refractory high-entropy alloys and its effect on mechanical property", "composition_formula": "Ti16.67Zr16.67Hf16.67V16.67Nb16.67Ta16.67", "process_method_1": "arc melting", "process_method_2": "vacuum arc melting + suction casting", "process_description": "prepared by vacuum arc melting with high purity Ti, Zr, Hf, V, Nb, and Ta elements (99.95 wt% purity) under Ti-gettered high purity argon atmosphere, re-melted more than 8 times for homogeneity, and suction cast into cylindrical copper mold (3 mm diameter, 50 mm length)", "phase": "BCC_A2", "single_solution_phase": "True", "intermetallic_phase": "False", "density(g/cm³)": "N", "hardness(HV)": "N", "compressive_yield_strength_at_room_temperature(MPa)": "1203", "compressive_strain_at_room_temperature(%)": "50", "tensile_yield_strength_at_room_temperature(MPa)": "N", "tensile_strain_at_room_temperature(%)": "N", "compressive_yield_strength_at_1073K(MPa)": "N", "compressive_yield_strength_at_1273K(MPa)": "N"}
{"doi": "10.1016/j.jalcom.2021.161234", "title": "Investigation of phase-transformation path in TiZrHf(VNbTa)x refractory high-entropy alloys and its effect on mechanical property", "composition_formula": "Ti22.22Zr22.22Hf22.22V11.11Nb11.11Ta11.11", "process_method_1": "arc melting", "process_method_2": "vacuum arc melting + suction casting", "process_description": "prepared by vacuum arc melting with high purity Ti, Zr, Hf, V, Nb, and Ta elements (99.95 wt% purity) under Ti-gettered high purity argon atmosphere, re-melted more than 8 times for homogeneity, and suction cast into cylindrical copper mold (3 mm diameter, 50 mm length)", "phase": "BCC_A2", "single_solution_phase": "True", "intermetallic_phase": "False", "density(g/cm³)": "N", "hardness(HV)": "N", "compressive_yield_strength_at_room_temperature(MPa)": "1202", "compressive_strain_at_room_temperature(%)": "50", "tensile_yield_strength_at_room_temperature(MPa)": "N", "tensile_strain_at_room_temperature(%)": "N", "compressive_yield_strength_at_1073K(MPa)": "N", "compressive_yield_strength_at_1273K(MPa)": "N"}
{"doi": "10.1016/j.jalcom.2021.161234", "title": "Investigation of phase-transformation path in TiZrHf(VNbTa)x refractory high-entropy alloys and its effect on mechanical property", "composition_formula": "Ti30.30Zr30.30Hf30.30V3.03Nb3.03Ta3.03", "process_method_1": "arc melting", "process_method_2": "vacuum arc melting + suction casting", "process_description": "prepared by vacuum arc melting with high purity Ti, Zr, Hf, V, Nb, and Ta elements (99.95 wt% purity) under Ti-gettered high purity argon atmosphere, re-melted more than 8 times for homogeneity, and suction cast into cylindrical copper mold (3 mm diameter, 50 mm length)", "phase": "BCC_A2+HCP_A3", "single_solution_phase": "False", "intermetallic_phase": "False", "density(g/cm³)": "N", "hardness(HV)": "N", "compressive_yield_strength_at_room_temperature(MPa)": "866", "compressive_strain_at_room_temperature(%)": "25.6", "tensile_yield_strength_at_room_temperature(MPa)": "N", "tensile_strain_at_room_temperature(%)": "N", "compressive_yield_strength_at_1073K(MPa)": "N", "compressive_yield_strength_at_1273K(MPa)": "N"}

File: 1-data-prepare/extraction-output/json-result/Laser directed energy deposited Al0.8Nb0.5Ti2V2Zr0.5 lightweight refractory high entropy alloy Regionalization of microstructure characteristics and s.jsonl
{"doi": "10.1016/j.msea.2024.147610", "title": "Laser directed energy deposited Al0.8Nb0.5Ti2V2Zr0.5 lightweight refractory high entropy alloy: Regionalization of microstructure characteristics and strengthening mechanisms", "composition_formula": "Al13.22Nb9.14Ti34.72V34.30Zr8.62", "process_method_1": "additive manufacturing", "process_method_2": "induction levitation melting + plasma rotating electrode atomization + laser directed energy deposition", "process_description": "prepared by pre-alloyed powder via Induction Levitation Melting (ILM) and Plasma Rotating Electrode Atomization (PREP), followed by laser directed energy deposition (LDED) under an argon atmosphere with oxygen content below 100 ppm, using a laser power of 1200 W, layer thickness of 600 μm, scanning speed of 10 mm/s, and scanning spacing of 1500 μm.", "phase": "BCC+C14_Laves", "single_solution_phase": "False", "intermetallic_phase": "True", "density(g/cm³)": "5.35", "hardness(HV)": "471", "compressive_yield_strength_at_room_temperature(MPa)": "1386", "compressive_strain_at_room_temperature(%)": "20.5", "tensile_yield_strength_at_room_temperature(MPa)": "N", "tensile_strain_at_room_temperature(%)": "N", "compressive_yield_strength_at_1073K(MPa)": "450", "compressive_yield_strength_at_1273K(MPa)": "N"}

File: 1-data-prepare/extraction-output/json-result/Lightweight CrxV0.5Nb0.5ZrTi Refractory High-Entropy Alloys Microstructure and Mechanical Properties.jsonl
{"doi": "N", "title": "Lightweight CrxV0.5Nb0.5ZrTi Refractory High-Entropy Alloys: Microstructure and Mechanical Properties", "composition_formula": "Cr3.4V14.8Nb15.0Zr34.3Ti32.5", "process_method_1": "arc melting", "process_method_2": "vacuum arc melting", "process_description": "prepared by vacuum arc-melting using high-purity metal elements (> 99.9 wt.%) with multiple melting cycles involving flipping and repeating the process four times followed by casting into rod-shaped samples", "phase": "BCC+Laves", "single_solution_phase": "False", "intermetallic_phase": "True", "density(g/cm³)": "6.11", "hardness(HV)": "N", "compressive_yield_strength_at_room_temperature(MPa)": "1100", "compressive_strain_at_room_temperature(%)": "40", "tensile_yield_strength_at_room_temperature(MPa)": "N", "tensile_strain_at_room_temperature(%)": "N", "compressive_yield_strength_at_1073K(MPa)": "N", "compressive_yield_strength_at_1273K(MPa)": "N"}
{"doi": "N", "title": "Lightweight CrxV0.5Nb0.5ZrTi Refractory High-Entropy Alloys: Microstructure and Mechanical Properties", "composition_formula": "Cr9.5V14.0Nb14.8Zr31.1Ti30.6", "process_method_1": "arc melting", "process_method_2": "vacuum arc melting", "process_description": "prepared by vacuum arc-melting using high-purity metal elements (> 99.9 wt.%) with multiple melting cycles involving flipping and repeating the process four times followed by casting into rod-shaped samples", "phase": "BCC+Laves", "single_solution_phase": "False", "intermetallic_phase": "True", "density(g/cm³)": "6.17", "hardness(HV)": "N", "compressive_yield_strength_at_room_temperature(MPa)": "1330", "compressive_strain_at_room_temperature(%)": "7", "tensile_yield_strength_at_room_temperature(MPa)": "N", "tensile_strain_at_room_temperature(%)": "N", "compressive_yield_strength_at_1073K(MPa)": "N", "compressive_yield_strength_at_1273K(MPa)": "N"}

File: 1-data-prepare/extraction-output/json-result/Lightweight Ti-Zr-Nb-Al-V refractory high-entropy alloys with superior strength-ductility synergy and corrosion resistance.jsonl
{"doi": "10.1016/j.ijrmhm.2023.106331", "title": "Lightweight Ti-Zr-Nb-Al-V refractory high-entropy alloys with superior strength-ductility synergy and corrosion resistance", "composition_formula": "Ti38.4Zr26.2Nb26.4Al9.0", "process_method_1": "arc melting", "process_method_2": "N", "process_description": "prepared by vacuum arc melting using high purity (≥99.99 wt%) elements, remelted ≥8 times for homogeneity", "phase": "BCC+B2", "single_solution_phase": "False", "intermetallic_phase": "True", "density(g/cm³)": "N", "hardness(HV)": "N", "compressive_yield_strength_at_room_temperature(MPa)": "N", "compressive_strain_at_room_temperature(%)": "N", "tensile_yield_strength_at_room_temperature(MPa)": "865", "tensile_strain_at_room_temperature(%)": "12.8", "compressive_yield_strength_at_1073K(MPa)": "N", "compressive_yield_strength_at_1273K(MPa)": "N"}
{"doi": "10.1016/j.ijrmhm.2023.106331", "title": "Lightweight Ti-Zr-Nb-Al-V refractory high-entropy alloys with superior strength-ductility synergy and corrosion resistance", "composition_formula": "Ti38.3Zr27.1Nb26.5Al3.6V4.5", "process_method_1": "arc melting", "process_method_2": "N", "process_description": "prepared by vacuum arc melting using high purity (≥99.99 wt%) elements, remelted ≥8 times for homogeneity", "phase": "BCC", "single_solution_phase": "True", "intermetallic_phase": "False", "density(g/cm³)": "N", "hardness(HV)": "N", "compressive_yield_strength_at_room_temperature(MPa)": "N", "compressive_strain_at_room_temperature(%)": "N", "tensile_yield_strength_at_room_temperature(MPa)": "806", "tensile_strain_at_room_temperature(%)": "13.2", "compressive_yield_strength_at_1073K(MPa)": "N", "compressive_yield_strength_at_1273K(MPa)": "N"}
{"doi": "10.1016/j.ijrmhm.2023.106331", "title": "Lightweight Ti-Zr-Nb-Al-V refractory high-entropy alloys with superior strength-ductility synergy and corrosion resistance", "composition_formula": "Ti39.1Zr26.3Nb25.8V8.8", "process_method_1": "arc melting", "process_method_2": "N", "process_description": "prepared by vacuum arc melting using high purity (≥99.99 wt%) elements, remelted ≥8 times for homogeneity", "phase": "BCC", "single_solution_phase": "True", "intermetallic_phase": "False", "density(g/cm³)": "N", "hardness(HV)": "N", "compressive_yield_strength_at_room_temperature(MPa)": "N", "compressive_strain_at_room_temperature(%)": "N", "tensile_yield_strength_at_room_temperature(MPa)": "770", "tensile_strain_at_room_temperature(%)": "14.8", "compressive_yield_strength_at_1073K(MPa)": "N", "compressive_yield_strength_at_1273K(MPa)": "N"}

File: 1-data-prepare/extraction-output/json-result/Lightweight refractory high entropy alloys with excellent specific strength and enhanced malleability by in-situ heterogeneous structure.jsonl
{"doi": "10.1016/j.matchar.2023.113127", "title": "Lightweight refractory high entropy alloys with excellent specific strength and enhanced malleability by in-situ heterogeneous structure", "composition_formula": "Ti12.5Al25V12.5Cr25Mo25", "process_method_1": "powder metallurgy", "process_method_2": "mechanical alloying+spark plasma sintering", "process_description": "prepared by mechanical alloying using Ti, Al, Cr, Mo, and V powders (30:1 ball-to-powder ratio, 400 rpm, 30 h, argon atmosphere), consolidated by spark plasma sintering (1200°C, 5 min, 40 MPa)", "phase": "BCC1+BCC2+Al2O3", "single_solution_phase": "False", "intermetallic_phase": "False", "density(g/cm³)": "6.10", "hardness(HV)": "1114", "compressive_yield_strength_at_room_temperature(MPa)": "N", "compressive_strain_at_room_temperature(%)": "N", "tensile_yield_strength_at_room_temperature(MPa)": "N", "tensile_strain_at_room_temperature(%)": "N", "compressive_yield_strength_at_1073K(MPa)": "N", "compressive_yield_strength_at_1273K(MPa)": "N"}
{"doi": "10.1016/j.matchar.2023.113127", "title": "Lightweight refractory high entropy alloys with excellent specific strength and enhanced malleability by in-situ heterogeneous structure", "composition_formula": "Ti20Al20V10Cr25Mo25", "process_method_1": "powder metallurgy", "process_method_2": "mechanical alloying+spark plasma sintering", "process_description": "prepared by mechanical alloying using Ti, Al, Cr, Mo, and V powders (30:1 ball-to-powder ratio, 400 rpm, 30 h, argon atmosphere), consolidated by spark plasma sintering (1200°C, 5 min, 40 MPa)", "phase": "BCC1+BCC2+Al2O3", "single_solution_phase": "False", "intermetallic_phase": "False", "density(g/cm³)": "5.87", "hardness(HV)": "1020", "compressive_yield_strength_at_room_temperature(MPa)": "2056", "compressive_strain_at_room_temperature(%)": "9.1", "tensile_yield_strength_at_room_temperature(MPa)": "N", "tensile_strain_at_room_temperature(%)": "N", "compressive_yield_strength_at_1073K(MPa)": "N", "compressive_yield_strength_at_1273K(MPa)": "N"}
{"doi": "10.1016/j.matchar.2023.113127", "title": "Lightweight refractory high entropy alloys with excellent specific strength and enhanced malleability by in-situ heterogeneous structure", "composition_formula": "Ti30Al20V10Cr20Mo20", "process_method_1": "powder metallurgy", "process_method_2": "mechanical alloying+spark plasma sintering", "process_description": "prepared by mechanical alloying using Ti, Al, Cr, Mo, and V powders (30:1 ball-to-powder ratio, 400 rpm, 30 h, argon atmosphere), consolidated by spark plasma sintering (1200°C, 5 min, 40 MPa)", "phase": "BCC1+BCC2+Al2O3", "single_solution_phase": "False", "intermetallic_phase": "False", "density(g/cm³)": "5.70", "hardness(HV)": "1005", "compressive_yield_strength_at_room_temperature(MPa)": "2196", "compressive_strain_at_room_temperature(%)": "10.6", "tensile_yield_strength_at_room_temperature(MPa)": "N", "tensile_strain_at_room_temperature(%)": "N", "compressive_yield_strength_at_1073K(MPa)": "N", "compressive_yield_strength_at_1273K(MPa)": "N"}
{"doi": "10.1016/j.matchar.2023.113127", "title": "Lightweight refractory high entropy alloys with excellent specific strength and enhanced malleability by in-situ heterogeneous structure", "composition_formula": "Ti40Al20V10Cr15Mo15", "process_method_1": "powder metallurgy", "process_method_2": "mechanical alloying+spark plasma sintering", "process_description": "prepared by mechanical alloying using Ti, Al, Cr, Mo, and V powders (30:1 ball-to-powder ratio, 400 rpm, 30 h, argon atmosphere), consolidated by spark plasma sintering (1200°C, 5 min, 40 MPa)", "phase": "BCC1+BCC2+Al2O3", "single_solution_phase": "False", "intermetallic_phase": "False", "density(g/cm³)": "5.51", "hardness(HV)": "1070", "compressive_yield_strength_at_room_temperature(MPa)": "N", "compressive_strain_at_room_temperature(%)": "N", "tensile_yield_strength_at_room_temperature(MPa)": "N", "tensile_strain_at_room_temperature(%)": "N", "compressive_yield_strength_at_1073K(MPa)": "N", "compressive_yield_strength_at_1273K(MPa)": "N"}

File: 1-data-prepare/extraction-output/json-result/Lightweight, Refractory High-Entropy Alloy, CrNbTa0.25TiZr, with High Yield Strength.jsonl
{"doi": "10.1007/s12540-021-01014-6", "title": "Lightweight, Refractory High-Entropy Alloy, CrNbTa0.25TiZr, with High Yield Strength", "composition_formula": "Cr24.9Nb22.6Ta5.9Ti24.6Zr22.0", "process_method_1": "arc melting", "process_method_2": "vacuum arc melting + annealing", "process_description": "prepared by vacuum arc-melting under a titanium getter argon atmosphere, melted four times in a water-cooled copper crucible. The as-cast samples were annealed under vacuum at 1000 ℃ for 20 h.", "phase": "BCC+cubic Laves phase", "single_solution_phase": "False", "intermetallic_phase": "True", "density(g/cm³)": "7.25", "hardness(HV)": "N", "compressive_yield_strength_at_room_temperature(MPa)": "1800", "compressive_strain_at_room_temperature(%)": "2.9", "tensile_yield_strength_at_room_temperature(MPa)": "N", "tensile_strain_at_room_temperature(%)": "N", "compressive_yield_strength_at_1073K(MPa)": "N", "compressive_yield_strength_at_1273K(MPa)": "N"}

File: 1-data-prepare/extraction-output/json-result/Machine Learning-Based Strength Prediction for Refractory High-Entropy Alloys of the Al-Cr-Nb-Ti-V-Zr System.jsonl
{"doi": "10.3390/ma14237213", "title": "Machine Learning-Based Strength Prediction for Refractory High-Entropy Alloys of the Al-Cr-Nb-Ti-V-Zr System", "composition_formula": "Al13Cr12Nb20Ti20V35", "process_method_1": "arc melting", "process_method_2": "vacuum arc melting + homogenization annealing", "process_description": "prepared by vacuum arc melting using pure metals with purities better than 99.9 wt.%, remelted five times to improve homogeneity, sealed in vacuumed quartz tubes and soaked at 1200 °C for 10 h.", "phase": "BCC", "single_solution_phase": "True", "intermetallic_phase": "False", "density(g/cm³)": "N", "hardness(HV)": "540", "compressive_yield_strength_at_room_temperature(MPa)": "1295", "compressive_strain_at_room_temperature(%)": "16.6", "tensile_yield_strength_at_room_temperature(MPa)": "N", "tensile_strain_at_room_temperature(%)": "N", "compressive_yield_strength_at_1073K(MPa)": "1113", "compressive_yield_strength_at_1273K(MPa)": "898"}
{"doi": "10.3390/ma14237213", "title": "Machine Learning-Based Strength Prediction for Refractory High-Entropy Alloys of the Al-Cr-Nb-Ti-V-Zr System", "composition_formula": "Al14Cr1Nb10Ti45V25Zr5", "process_method_1": "arc melting", "process_method_2": "vacuum arc melting + homogenization annealing", "process_description": "prepared by vacuum arc melting using pure metals with purities better than 99.9 wt.%, remelted five times to improve homogeneity, sealed in vacuumed quartz tubes and soaked at 1200 °C for 10 h.", "phase": "BCC+C14 Laves+hcp", "single_solution_phase": "False", "intermetallic_phase": "True", "density(g/cm³)": "N", "hardness(HV)": "553", "compressive_yield_strength_at_room_temperature(MPa)": "1316", "compressive_strain_at_room_temperature(%)": "N", "tensile_yield_strength_at_room_temperature(MPa)": "N", "tensile_strain_at_room_temperature(%)": "N", "compressive_yield_strength_at_1073K(MPa)": "1093", "compressive_yield_strength_at_1273K(MPa)": "187"}
{"doi": "10.3390/ma14237213", "title": "Machine Learning-Based Strength Prediction for Refractory High-Entropy Alloys of the Al-Cr-Nb-Ti-V-Zr System", "composition_formula": "Al10Nb20Ti35V15Zr20", "process_method_1": "arc melting", "process_method_2": "vacuum arc melting + homogenization annealing", "process_description": "prepared by vacuum arc melting using pure metals with purities better than 99.9 wt.%, remelted five times to improve homogeneity, sealed in vacuumed quartz tubes and soaked at 1200 °C for 10 h.", "phase": "BCC+C14 Laves", "single_solution_phase": "False", "intermetallic_phase": "True", "density(g/cm³)": "N", "hardness(HV)": "556", "compressive_yield_strength_at_room_temperature(MPa)": "1323", "compressive_strain_at_room_temperature(%)": "N", "tensile_yield_strength_at_room_temperature(MPa)": "N", "tensile_strain_at_room_temperature(%)": "N", "compressive_yield_strength_at_1073K(MPa)": "1122", "compressive_yield_strength_at_1273K(MPa)": "287"}
{"doi": "10.3390/ma14237213", "title": "Machine Learning-Based Strength Prediction for Refractory High-Entropy Alloys of the Al-Cr-Nb-Ti-V-Zr System", "composition_formula": "Al14Cr11Nb5Ti35V25Zr10", "process_method_1": "arc melting", "process_method_2": "vacuum arc melting + homogenization annealing", "process_description": "prepared by vacuum arc melting using pure metals with purities better than 99.9 wt.%, remelted five times to improve homogeneity, sealed in vacuumed quartz tubes and soaked at 1200 °C for 10 h.", "phase": "BCC+C14 Laves+Zr5Al3", "single_solution_phase": "False", "intermetallic_phase": "True", "density(g/cm³)": "N", "hardness(HV)": "650", "compressive_yield_strength_at_room_temperature(MPa)": "1608", "compressive_strain_at_room_temperature(%)": "N", "tensile_yield_strength_at_room_temperature(MPa)": "N", "tensile_strain_at_room_temperature(%)": "N", "compressive_yield_strength_at_1073K(MPa)": "1385", "compressive_yield_strength_at_1273K(MPa)": "556"}
{"doi": "10.3390/ma14237213", "title": "Machine Learning-Based Strength Prediction for Refractory High-Entropy Alloys of the Al-Cr-Nb-Ti-V-Zr System", "composition_formula": "Al13Cr7Nb5Ti45V15Zr15", "process_method_1": "arc melting", "process_method_2": "vacuum arc melting + homogenization annealing", "process_description": "prepared by vacuum arc melting using pure metals with purities better than 99.9 wt.%, remelted five times to improve homogeneity, sealed in vacuumed quartz tubes and soaked at 1200 °C for 10 h.", "phase": "BCC", "single_solution_phase": "True", "intermetallic_phase": "False", "density(g/cm³)": "N", "hardness(HV)": "552", "compressive_yield_strength_at_room_temperature(MPa)": "1337", "compressive_strain_at_room_temperature(%)": "1", "tensile_yield_strength_at_room_temperature(MPa)": "N", "tensile_strain_at_room_temperature(%)": "N", "compressive_yield_strength_at_1073K(MPa)": "1096", "compressive_yield_strength_at_1273K(MPa)": "157"}
{"doi": "10.3390/ma14237213", "title": "Machine Learning-Based Strength Prediction for Refractory High-Entropy Alloys of the Al-Cr-Nb-Ti-V-Zr System", "composition_formula": "Al13Cr2Nb20Ti30V25Zr10", "process_method_1": "arc melting", "process_method_2": "vacuum arc melting + homogenization annealing", "process_description": "prepared by vacuum arc melting using pure metals with purities better than 99.9 wt.%, remelted five times to improve homogeneity, sealed in vacuumed quartz tubes and soaked at 1200 °C for 10 h.", "phase": "BCC+C14 Laves+Zr5Al3", "single_solution_phase": "False", "intermetallic_phase": "True", "density(g/cm³)": "N", "hardness(HV)": "489", "compressive_yield_strength_at_room_temperature(MPa)": "1290", "compressive_strain_at_room_temperature(%)": "13.8", "tensile_yield_strength_at_room_temperature(MPa)": "N", "tensile_strain_at_room_temperature(%)": "N", "compressive_yield_strength_at_1073K(MPa)": "1048", "compressive_yield_strength_at_1273K(MPa)": "509"}

File: 1-data-prepare/extraction-output/json-result/Machine learning assisted design of novel refractory high entropy alloys with enhanced mechanical properties.jsonl
{"doi": "10.1016/j.commatsci.2023.112612", "title": "Machine learning assisted design of novel refractory high entropy alloys with enhanced mechanical properties", "composition_formula": "Ti8Nb21Zr27Ta13Mo19V12", "process_method_1": "arc melting", "process_method_2": "vacuum arc melting + remelting", "process_description": "prepared by vacuum arc melting under a Ti-gettered argon atmosphere in a water-cooled copper crucible, flipped and re-melted at least 5 times for homogeneity", "phase": "BCC1+BCC2+HCP", "single_solution_phase": "False", "intermetallic_phase": "False", "density(g/cm³)": "N", "hardness(HV)": "516", "compressive_yield_strength_at_room_temperature(MPa)": "1753", "compressive_strain_at_room_temperature(%)": "18", "tensile_yield_strength_at_room_temperature(MPa)": "N", "tensile_strain_at_room_temperature(%)": "N", "compressive_yield_strength_at_1073K(MPa)": "1034", "compressive_yield_strength_at_1273K(MPa)": "N"}
{"doi": "10.1016/j.commatsci.2023.112612", "title": "Machine learning assisted design of novel refractory high entropy alloys with enhanced mechanical properties", "composition_formula": "Ti10Nb19Zr15Ta43Mo7V6", "process_method_1": "arc melting", "process_method_2": "vacuum arc melting + remelting", "process_description": "prepared by vacuum arc melting under a Ti-gettered argon atmosphere in a water-cooled copper crucible, flipped and re-melted at least 5 times for homogeneity", "phase": "BCC1+BCC2+HCP", "single_solution_phase": "False", "intermetallic_phase": "False", "density(g/cm³)": "N", "hardness(HV)": "364", "compressive_yield_strength_at_room_temperature(MPa)": "1487", "compressive_strain_at_room_temperature(%)": "24", "tensile_yield_strength_at_room_temperature(MPa)": "N", "tensile_strain_at_room_temperature(%)": "N", "compressive_yield_strength_at_1073K(MPa)": "917", "compressive_yield_strength_at_1273K(MPa)": "N"}
{"doi": "10.1016/j.commatsci.2023.112612", "title": "Machine learning assisted design of novel refractory high entropy alloys with enhanced mechanical properties", "composition_formula": "Ti10Nb20Zr37Mo21V12", "process_method_1": "arc melting", "process_method_2": "vacuum arc melting + remelting", "process_description": "prepared by vacuum arc melting under a Ti-gettered argon atmosphere in a water-cooled copper crucible, flipped and re-melted at least 5 times for homogeneity", "phase": "BCC1+BCC2+HCP+C15_Laves", "single_solution_phase": "False", "intermetallic_phase": "True", "density(g/cm³)": "N", "hardness(HV)": "586", "compressive_yield_strength_at_room_temperature(MPa)": "1662", "compressive_strain_at_room_temperature(%)": "20", "tensile_yield_strength_at_room_temperature(MPa)": "N", "tensile_strain_at_room_temperature(%)": "N", "compressive_yield_strength_at_1073K(MPa)": "818", "compressive_yield_strength_at_1273K(MPa)": "N"}
