Repository: Gaotc1011/RHEA-LLM

# RHEA-LLM

Official code repository for the manuscript:

> **"LLM-enabled discovery of lightweight refractory high entropy alloy exhibiting 879 MPa yield strength at 1473 K"**
> *(manuscript submitted / under review)*

This repository contains the complete code pipeline that uses large language models (LLMs) to accelerate the discovery and design of lightweight refractory high-entropy alloys (RHEAs), covering literature data extraction, model fine-tuning, property prediction, inverse alloy design, benchmarking against conventional machine learning, and model interpretability analysis.

---

File: 1-data-prepare/extraction-output/json-result/Manufacturing and Analysis of High-Performance Refractory High-Entropy Alloy via Selective Laser Melting (SLM).jsonl
{"doi": "N", "title": "Manufacturing and Analysis of High-Performance Refractory High-Entropy Alloy via Selective Laser Melting (SLM)", "composition_formula": "Nb25Mo25Ta25W25", "process_method_1": "additive manufacturing", "process_method_2": "selective laser melting", "process_description": "prepared by selective laser melting (SLM) using FORWEDO LM120 equipment with a maximum power of 500 W fiber laser in a protective argon atmosphere (oxygen content <20 ppm). Substrate: C45 steel plate (50 mm × 50 mm × 20 mm). Sample dimensions: 10 mm × 10 mm × 0.5 mm. Parameters: laser scanning velocity 250 mm/s, hatch distance 0.1 mm, layer thickness 0.1 mm, laser power factor 0.8, with 2 additional remelting passes per layer (total 3× energy input).", "phase": "BCC_A2", "single_solution_phase": "True", "intermetallic_phase": "False", "density(g/cm³)": "N", "hardness(HV)": "826", "compressive_yield_strength_at_room_temperature(MPa)": "N", "compressive_strain_at_room_temperature(%)": "N", "tensile_yield_strength_at_room_temperature(MPa)": "N", "tensile_strain_at_room_temperature(%)": "N", "compressive_yield_strength_at_1073K(MPa)": "N", "compressive_yield_strength_at_1273K(MPa)": "N"}

File: 1-data-prepare/extraction-output/json-result/Manufacturing and analysis of VNbMoTaW refractory high-entropy alloy fabricated by selective laser melting.jsonl
{"doi": "10.1016/j.ijrmhm.2022.105834", "title": "Manufacturing and analysis of VNbMoTaW refractory high-entropy alloy fabricated by selective laser melting", "composition_formula": "V19.20Nb19.33Mo20.65Ta19.98W20.82", "process_method_1": "additive manufacturing", "process_method_2": "selective laser melting", "process_description": "prepared by selective laser melting with pre-alloyed VNbMoTaW RHEA powder (15-53 μm particle size) on tungsten substrate preheated to 180°C, using 500W Nd:YAG fiber laser with argon shielding gas (O₂ < 200 ppm), layer thickness 30 μm, hatch spacing 90 μm, and scanning speeds of 200-800 mm/s with 67° rotation between layers", "phase": "BCC", "single_solution_phase": "True", "intermetallic_phase": "False", "density(g/cm³)": "N", "hardness(HV)": "664", "compressive_yield_strength_at_room_temperature(MPa)": "2154", "compressive_strain_at_room_temperature(%)": "N", "tensile_yield_strength_at_room_temperature(MPa)": "N", "tensile_strain_at_room_temperature(%)": "N", "compressive_yield_strength_at_1073K(MPa)": "N", "compressive_yield_strength_at_1273K(MPa)": "N"}

File: 1-data-prepare/extraction-output/json-result/Manufacturing of Ti–Nb–Cr–V–Ni high entropy alloy using directed energy deposition and evaluation of materials properties.jsonl
{"doi": "10.1016/j.jmrt.2023.02.168", "title": "Manufacturing of TiNbCrVNi high entropy alloy using directed energy deposition and evaluation of materials properties", "composition_formula": "Ti33.0Nb28.0Cr11.0V11.0Ni17.0", "process_method_1": "additive manufacturing", "process_method_2": "directed energy deposition", "process_description": "prepared by directed energy deposition (DED) using a diode laser (2 kW power, 3 mm spot size, 198 mm focal length, 980 nm wavelength), powder mixing via rotary twin disk-type feeder with nitrogen carrier gas, and argon shield gas.", "phase": "BCC_A2+BCC_B2+Ti2Ni", "single_solution_phase": "False", "intermetallic_phase": "True", "density(g/cm³)": "N", "hardness(HV)": "720", "compressive_yield_strength_at_room_temperature(MPa)": "N", "compressive_strain_at_room_temperature(%)": "N", "tensile_yield_strength_at_room_temperature(MPa)": "852", "tensile_strain_at_room_temperature(%)": "2.3", "compressive_yield_strength_at_1073K(MPa)": "N", "compressive_yield_strength_at_1273K(MPa)": "N"}

File: 1-data-prepare/extraction-output/json-result/Mechanical Properties and Phase Stability of WTaMoNbTi Refractory High-Entropy Alloy at Elevated Temperatures.jsonl
{"doi": "N", "title": "Mechanical Properties and Phase Stability of WTaMoNbTi Refractory High-Entropy Alloy at Elevated Temperatures", "composition_formula": "W20Ta20Mo20Nb20Ti20", "process_method_1": "arc melting", "process_method_2": "vacuum arc melting", "process_description": "prepared by vacuum arc melting in an argon atmosphere, with purities of W, Ta, Mo, Nb, and Ti higher than 99.9 at%. The ingot was flipped and re-melted five times to ensure chemical homogeneity.", "phase": "BCC_A2", "single_solution_phase": "True", "intermetallic_phase": "False", "density(g/cm³)": "N", "hardness(HV)": "N", "compressive_yield_strength_at_room_temperature(MPa)": "1457", "compressive_strain_at_room_temperature(%)": "7.8", "tensile_yield_strength_at_room_temperature(MPa)": "N", "tensile_strain_at_room_temperature(%)": "N", "compressive_yield_strength_at_1073K(MPa)": "N", "compressive_yield_strength_at_1273K(MPa)": "N"}

File: 1-data-prepare/extraction-output/json-result/Mechanical properties and oxidation behavior of NbMoTaWx refractory high entropy alloys.jsonl
{"doi": "10.1016/j.jallcom.2024.174390", "title": "Mechanical properties and oxidation behavior of NbMoTaWx refractory high entropy alloys", "composition_formula": "Nb31.25Mo31.25Ta31.25W6.25", "process_method_1": "arc melting", "process_method_2": "vacuum arc melting + remelting", "process_description": "prepared by vacuum arc melting of Nb, Mo, Ta, W raw materials (purity >99.95%) with 8 successive remelting cycles under argon atmosphere", "phase": "BCC", "single_solution_phase": "True", "intermetallic_phase": "False", "density(g/cm³)": "12.423", "hardness(HV)": "535.2", "compressive_yield_strength_at_room_temperature(MPa)": "1621", "compressive_strain_at_room_temperature(%)": "10.6", "tensile_yield_strength_at_room_temperature(MPa)": "N", "tensile_strain_at_room_temperature(%)": "N", "compressive_yield_strength_at_1073K(MPa)": "N", "compressive_yield_strength_at_1273K(MPa)": "N"}
{"doi": "10.1016/j.jallcom.2024.174390", "title": "Mechanical properties and oxidation behavior of NbMoTaWx refractory high entropy alloys", "composition_formula": "Nb29.41Mo29.41Ta29.41W11.76", "process_method_1": "arc melting", "process_method_2": "vacuum arc melting + remelting", "process_description": "prepared by vacuum arc melting of Nb, Mo, Ta, W raw materials (purity >99.95%) with 8 successive remelting cycles under argon atmosphere", "phase": "BCC", "single_solution_phase": "True", "intermetallic_phase": "False", "density(g/cm³)": "12.689", "hardness(HV)": "544.0", "compressive_yield_strength_at_room_temperature(MPa)": "1662", "compressive_strain_at_room_temperature(%)": "10.8", "tensile_yield_strength_at_room_temperature(MPa)": "N", "tensile_strain_at_room_temperature(%)": "N", "compressive_yield_strength_at_1073K(MPa)": "N", "compressive_yield_strength_at_1273K(MPa)": "N"}
{"doi": "10.1016/j.jallcom.2024.174390", "title": "Mechanical properties and oxidation behavior of NbMoTaWx refractory high entropy alloys", "composition_formula": "Nb25.0Mo25.0Ta25.0W25.0", "process_method_1": "arc melting", "process_method_2": "vacuum arc melting + remelting", "process_description": "prepared by vacuum arc melting of Nb, Mo, Ta, W raw materials (purity >99.95%) with 8 successive remelting cycles under argon atmosphere", "phase": "BCC", "single_solution_phase": "True", "intermetallic_phase": "False", "density(g/cm³)": "13.643", "hardness(HV)": "598.6", "compressive_yield_strength_at_room_temperature(MPa)": "1732", "compressive_strain_at_room_temperature(%)": "9.4", "tensile_yield_strength_at_room_temperature(MPa)": "N", "tensile_strain_at_room_temperature(%)": "N", "compressive_yield_strength_at_1073K(MPa)": "N", "compressive_yield_strength_at_1273K(MPa)": "N"}

File: 1-data-prepare/extraction-output/json-result/Mechanical properties of (HfCo)100-x(NbMo)x refractory high-entropy alloys with a dual-phase bcc-B2 structure.jsonl
{"doi": "10.1016/j.jallcom.2022.167013", "title": "Mechanical properties of (HfCo)100−x(NbMo)x refractory high-entropy alloys with a dual-phase bcc-B2 structure", "composition_formula": "Hf50Co50", "process_method_1": "arc melting", "process_method_2": "vacuum arc melting", "process_description": "prepared by vacuum arc melting of pure (≥ 99.9 wt %) elements", "phase": "B2", "single_solution_phase": "False", "intermetallic_phase": "True", "density(g/cm³)": "N", "hardness(HV)": "398", "compressive_yield_strength_at_room_temperature(MPa)": "65", "compressive_strain_at_room_temperature(%)": "35", "tensile_yield_strength_at_room_temperature(MPa)": "N", "tensile_strain_at_room_temperature(%)": "N", "compressive_yield_strength_at_1073K(MPa)": "15", "compressive_yield_strength_at_1273K(MPa)": "9"}
{"doi": "10.1016/j.jallcom.2022.167013", "title": "Mechanical properties of (HfCo)100−x(NbMo)x refractory high-entropy alloys with a dual-phase bcc-B2 structure", "composition_formula": "Hf38.6Co49.6Nb6.7Mo5.1", "process_method_1": "arc melting", "process_method_2": "vacuum arc melting", "process_description": "prepared by vacuum arc melting of pure (≥ 99.9 wt %) elements", "phase": "B2+bcc", "single_solution_phase": "False", "intermetallic_phase": "True", "density(g/cm³)": "N", "hardness(HV)": "724", "compressive_yield_strength_at_room_temperature(MPa)": "640", "compressive_strain_at_room_temperature(%)": "15", "tensile_yield_strength_at_room_temperature(MPa)": "N", "tensile_strain_at_room_temperature(%)": "N", "compressive_yield_strength_at_1073K(MPa)": "460", "compressive_yield_strength_at_1273K(MPa)": "285"}
{"doi": "10.1016/j.jallcom.2022.167013", "title": "Mechanical properties of (HfCo)100−x(NbMo)x refractory high-entropy alloys with a dual-phase bcc-B2 structure", "composition_formula": "Hf35.3Co37.0Nb13.8Mo13.9", "process_method_1": "arc melting", "process_method_2": "vacuum arc melting", "process_description": "prepared by vacuum arc melting of pure (≥ 99.9 wt %) elements", "phase": "B2+bcc", "single_solution_phase": "False", "intermetallic_phase": "True", "density(g/cm³)": "N", "hardness(HV)": "856", "compressive_yield_strength_at_room_temperature(MPa)": "1155", "compressive_strain_at_room_temperature(%)": "9", "tensile_yield_strength_at_room_temperature(MPa)": "N", "tensile_strain_at_room_temperature(%)": "N", "compressive_yield_strength_at_1073K(MPa)": "780", "compressive_yield_strength_at_1273K(MPa)": "395"}
{"doi": "10.1016/j.jallcom.2022.167013", "title": "Mechanical properties of (HfCo)100−x(NbMo)x refractory high-entropy alloys with a dual-phase bcc-B2 structure", "composition_formula": "Hf20.6Co20.9Nb28.2Mo30.3", "process_method_1": "arc melting", "process_method_2": "vacuum arc melting", "process_description": "prepared by vacuum arc melting of pure (≥ 99.9 wt %) elements", "phase": "B2+bcc", "single_solution_phase": "False", "intermetallic_phase": "True", "density(g/cm³)": "N", "hardness(HV)": "765", "compressive_yield_strength_at_room_temperature(MPa)": "1180", "compressive_strain_at_room_temperature(%)": "10", "tensile_yield_strength_at_room_temperature(MPa)": "N", "tensile_strain_at_room_temperature(%)": "N", "compressive_yield_strength_at_1073K(MPa)": "685", "compressive_yield_strength_at_1273K(MPa)": "370"}
{"doi": "10.1016/j.jallcom.2022.167013", "title": "Mechanical properties of (HfCo)100−x(NbMo)x refractory high-entropy alloys with a dual-phase bcc-B2 structure", "composition_formula": "Hf12.2Co11.6Nb36.7Mo39.5", "process_method_1": "arc melting", "process_method_2": "vacuum arc melting", "process_description": "prepared by vacuum arc melting of pure (≥ 99.9 wt %) elements", "phase": "B2+bcc", "single_solution_phase": "False", "intermetallic_phase": "True", "density(g/cm³)": "N", "hardness(HV)": "887", "compressive_yield_strength_at_room_temperature(MPa)": "1280", "compressive_strain_at_room_temperature(%)": "5", "tensile_yield_strength_at_room_temperature(MPa)": "N", "tensile_strain_at_room_temperature(%)": "N", "compressive_yield_strength_at_1073K(MPa)": "670", "compressive_yield_strength_at_1273K(MPa)": "460"}
{"doi": "10.1016/j.jallcom.2022.167013", "title": "Mechanical properties of (HfCo)100−x(NbMo)x refractory high-entropy alloys with a dual-phase bcc-B2 structure", "composition_formula": "Nb50.2Mo49.8", "process_method_1": "arc melting", "process_method_2": "vacuum arc melting", "process_description": "prepared by vacuum arc melting of pure (≥ 99.9 wt %) elements", "phase": "bcc", "single_solution_phase": "True", "intermetallic_phase": "False", "density(g/cm³)": "N", "hardness(HV)": "765", "compressive_yield_strength_at_room_temperature(MPa)": "985", "compressive_strain_at_room_temperature(%)": "8", "tensile_yield_strength_at_room_temperature(MPa)": "N", "tensile_strain_at_room_temperature(%)": "N", "compressive_yield_strength_at_1073K(MPa)": "500", "compressive_yield_strength_at_1273K(MPa)": "385"}

File: 1-data-prepare/extraction-output/json-result/Mechanical properties of low-density, refractory multi-principal element alloys of the Cr–Nb–Ti–V–Zr system.jsonl
{"doi": "10.1016/j.msea.2012.12.018", "title": "Mechanical properties of low-density, refractory multi-principal element alloys of the Cr–Nb–Ti–V–Zr system", "composition_formula": "Nb28.3Ti24.5V23.0Zr24.2", "process_method_1": "arc melting", "process_method_2": "vacuum arc melting + hot isostatic pressing-annealing", "process_description": "prepared by vacuum arc melting of the nominal mixtures of the corresponding elements, hot isostatically pressed at 1473 K and 207 MPa for 2 h and then annealed at 1473 K for 24 h in a high-purity argon", "phase": "BCC", "single_solution_phase": "True", "intermetallic_phase": "False", "density(g/cm³)": "6.52", "hardness(HV)": "335", "compressive_yield_strength_at_room_temperature(MPa)": "1105", "compressive_strain_at_room_temperature(%)": "50", "tensile_yield_strength_at_room_temperature(MPa)": "N", "tensile_strain_at_room_temperature(%)": "N", "compressive_yield_strength_at_1073K(MPa)": "187", "compressive_yield_strength_at_1273K(MPa)": "58"}
{"doi": "10.1016/j.msea.2012.12.018", "title": "Mechanical properties of low-density, refractory multi-principal element alloys of the Cr–Nb–Ti–V–Zr system", "composition_formula": "Nb22.6Ti19.4V37.2Zr20.8", "process_method_1": "arc melting", "process_method_2": "vacuum arc melting + hot isostatic pressing-annealing", "process_description": "prepared by vacuum arc melting of the nominal mixtures of the corresponding elements, hot isostatically pressed at 1473 K and 207 MPa for 2 h and then annealed at 1473 K for 24 h in a high-purity argon", "phase": "BCC+BCC+BCC", "single_solution_phase": "False", "intermetallic_phase": "False", "density(g/cm³)": "6.34", "hardness(HV)": "305", "compressive_yield_strength_at_room_temperature(MPa)": "918", "compressive_strain_at_room_temperature(%)": "50", "tensile_yield_strength_at_room_temperature(MPa)": "N", "tensile_strain_at_room_temperature(%)": "N", "compressive_yield_strength_at_1073K(MPa)": "240", "compressive_yield_strength_at_1273K(MPa)": "72"}
{"doi": "10.1016/j.msea.2012.12.018", "title": "Mechanical properties of low-density, refractory multi-principal element alloys of the Cr–Nb–Ti–V–Zr system", "composition_formula": "Cr24.6Nb26.7Ti23.9Zr24.8", "process_method_1": "arc melting", "process_method_2": "vacuum arc melting + hot isostatic pressing-annealing", "process_description": "prepared by vacuum arc melting of the nominal mixtures of the corresponding elements, hot isostatically pressed at 1473 K and 207 MPa for 2 h and then annealed at 1473 K for 24 h in a high-purity argon", "phase": "BCC+C14Laves", "single_solution_phase": "False", "intermetallic_phase": "True", "density(g/cm³)": "6.67", "hardness(HV)": "418", "compressive_yield_strength_at_room_temperature(MPa)": "1260", "compressive_strain_at_room_temperature(%)": "6", "tensile_yield_strength_at_room_temperature(MPa)": "N", "tensile_strain_at_room_temperature(%)": "N", "compressive_yield_strength_at_1073K(MPa)": "300", "compressive_yield_strength_at_1273K(MPa)": "115"}
{"doi": "10.1016/j.msea.2012.12.018", "title": "Mechanical properties of low-density, refractory multi-principal element alloys of the Cr–Nb–Ti–V–Zr system", "composition_formula": "Cr20.2Nb20.0Ti19.9V19.6Zr20.3", "process_method_1": "arc melting", "process_method_2": "vacuum arc melting + hot isostatic pressing-annealing", "process_description": "prepared by vacuum arc melting of the nominal mixtures of the corresponding elements, hot isostatically pressed at 1473 K and 207 MPa for 2 h and then annealed at 1473 K for 24 h in a high-purity argon", "phase": "BCC+C14Laves", "single_solution_phase": "False", "intermetallic_phase": "True", "density(g/cm³)": "6.57", "hardness(HV)": "481", "compressive_yield_strength_at_room_temperature(MPa)": "1298", "compressive_strain_at_room_temperature(%)": "3", "tensile_yield_strength_at_room_temperature(MPa)": "N", "tensile_strain_at_room_temperature(%)": "N", "compressive_yield_strength_at_1073K(MPa)": "615", "compressive_yield_strength_at_1273K(MPa)": "259"}

File: 1-data-prepare/extraction-output/json-result/Mechanical property and improved oxidation resistance of refractory high entropy alloy fabricated by laser directed energy deposition.jsonl
{"doi": "10.1016/j.corsci.2024.112601", "title": "Mechanical property and improved oxidation resistance of refractory high entropy alloy fabricated by laser directed energy deposition", "composition_formula": "Nb20Mo20Ta20W20Zr20", "process_method_1": "additive manufacturing", "process_method_2": "laser directed energy deposition", "process_description": "prepared by laser directed energy deposition with alternating scanning directions by 180° each layer to avoid accumulation of thermal stress", "phase": "BCC1+Zr-rich precipitates", "single_solution_phase": "False", "intermetallic_phase": "False", "density(g/cm³)": "N", "hardness(HV)": "N", "compressive_yield_strength_at_room_temperature(MPa)": "1580.4", "compressive_strain_at_room_temperature(%)": "14.1", "tensile_yield_strength_at_room_temperature(MPa)": "N", "tensile_strain_at_room_temperature(%)": "N", "compressive_yield_strength_at_1073K(MPa)": "N", "compressive_yield_strength_at_1273K(MPa)": "647"}

File: 1-data-prepare/extraction-output/json-result/Microstructural evolution and mechanical behavior of novel TiZrTaxNbMo refractory high-entropy alloys.jsonl
{"doi": "10.1016/j.jallcom.2024.174459", "title": "Microstructural evolution and mechanical behavior of novel TiZrTaxNbMo refractory high-entropy alloys", "composition_formula": "Ti20.6Zr21.05Ta14.52Nb23.01Mo20.82", "process_method_1": "arc melting", "process_method_2": "vacuum arc melting+anneal", "process_description": "prepared by vacuum arc melting under argon atmosphere with purity ≥99.999%, melting current ~300A, flipped and remelted 5 times, annealed at 1000°C for 6h followed by water cooling", "phase": "BCC1+BCC2", "single_solution_phase": "False", "intermetallic_phase": "False", "density(g/cm³)": "8.87", "hardness(HV)": "453.9", "compressive_yield_strength_at_room_temperature(MPa)": "1253", "compressive_strain_at_room_temperature(%)": "34.8", "tensile_yield_strength_at_room_temperature(MPa)": "N", "tensile_strain_at_room_temperature(%)": "N", "compressive_yield_strength_at_1073K(MPa)": "N", "compressive_yield_strength_at_1273K(MPa)": "N"}
{"doi": "10.1016/j.jallcom.2024.174459", "title": "Microstructural evolution and mechanical behavior of novel TiZrTaxNbMo refractory high-entropy alloys", "composition_formula": "Ti22.35Zr23.71Ta16.24Nb18.13Mo19.57", "process_method_1": "arc melting", "process_method_2": "vacuum arc melting+anneal", "process_description": "prepared by vacuum arc melting under argon atmosphere with purity ≥99.999%, melting current ~300A, flipped and remelted 5 times, annealed at 1000°C for 6h followed by water cooling", "phase": "BCC1+BCC2", "single_solution_phase": "False", "intermetallic_phase": "False", "density(g/cm³)": "9.02", "hardness(HV)": "461.2", "compressive_yield_strength_at_room_temperature(MPa)": "1317", "compressive_strain_at_room_temperature(%)": "26.7", "tensile_yield_strength_at_room_temperature(MPa)": "N", "tensile_strain_at_room_temperature(%)": "N", "compressive_yield_strength_at_1073K(MPa)": "N", "compressive_yield_strength_at_1273K(MPa)": "N"}
{"doi": "10.1016/j.jallcom.2024.174459", "title": "Microstructural evolution and mechanical behavior of novel TiZrTaxNbMo refractory high-entropy alloys", "composition_formula": "Ti21.35Zr22.68Ta17.41Nb18.52Mo20.04", "process_method_1": "arc melting", "process_method_2": "vacuum arc melting+anneal", "process_description": "prepared by vacuum arc melting under argon atmosphere with purity ≥99.999%, melting current ~300A, flipped and remelted 5 times, annealed at 1000°C for 6h followed by water cooling", "phase": "BCC1+BCC2", "single_solution_phase": "False", "intermetallic_phase": "False", "density(g/cm³)": "9.16", "hardness(HV)": "489.1", "compressive_yield_strength_at_room_temperature(MPa)": "1402", "compressive_strain_at_room_temperature(%)": "17.3", "tensile_yield_strength_at_room_temperature(MPa)": "N", "tensile_strain_at_room_temperature(%)": "N", "compressive_yield_strength_at_1073K(MPa)": "N", "compressive_yield_strength_at_1273K(MPa)": "N"}
{"doi": "10.1016/j.jallcom.2024.174459", "title": "Microstructural evolution and mechanical behavior of novel TiZrTaxNbMo refractory high-entropy alloys", "composition_formula": "Ti22.02Zr20.84Ta19.36Nb18.48Mo19.30", "process_method_1": "arc melting", "process_method_2": "vacuum arc melting+anneal", "process_description": "prepared by vacuum arc melting under argon atmosphere with purity ≥99.999%, melting current ~300A, flipped and remelted 5 times, annealed at 1000°C for 6h followed by water cooling", "phase": "BCC1+BCC2", "single_solution_phase": "False", "intermetallic_phase": "False", "density(g/cm³)": "9.29", "hardness(HV)": "501.7", "compressive_yield_strength_at_room_temperature(MPa)": "1536", "compressive_strain_at_room_temperature(%)": "9.1", "tensile_yield_strength_at_room_temperature(MPa)": "N", "tensile_strain_at_room_temperature(%)": "N", "compressive_yield_strength_at_1073K(MPa)": "N", "compressive_yield_strength_at_1273K(MPa)": "N"}
{"doi": "10.1016/j.jallcom.2024.174459", "title": "Microstructural evolution and mechanical behavior of novel TiZrTaxNbMo refractory high-entropy alloys", "composition_formula": "Ti19.62Zr23.58Ta14.17Nb20.25Mo22.38", "process_method_1": "arc melting", "process_method_2": "vacuum arc melting+anneal", "process_description": "prepared by vacuum arc melting under argon atmosphere with purity ≥99.999%, melting current ~300A, flipped and remelted 5 times, annealed at 1000°C for 6h followed by water cooling", "phase": "BCC1+BCC2", "single_solution_phase": "False", "intermetallic_phase": "False", "density(g/cm³)": "8.68", "hardness(HV)": "403.2", "compressive_yield_strength_at_room_temperature(MPa)": "1168", "compressive_strain_at_room_temperature(%)": "20.5", "tensile_yield_strength_at_room_temperature(MPa)": "N", "tensile_strain_at_room_temperature(%)": "N", "compressive_yield_strength_at_1073K(MPa)": "N", "compressive_yield_strength_at_1273K(MPa)": "N"}

File: 1-data-prepare/extraction-output/json-result/Microstructural evolution, mechanical and wear properties, and corrosion resistance of as-cast CrFeNbTiMox Refractory high entropy alloys.jsonl
{"doi": "10.1016/j.intermet.2023.107829", "title": "Microstructural evolution, mechanical and wear properties, and corrosion resistance of as-cast CrFeNbTiMox Refractory high entropy alloys", "composition_formula": "Cr20Fe20Nb20Ti20Mo20", "process_method_1": "arc melting", "process_method_2": "vacuum arc melting", "process_description": "prepared by melting Cr, Fe, Nb, Ti, and Mo metal blocks (>99.9% purity) in a non-self-consuming vacuum arc furnace under Ti-gettered argon atmosphere, turned and remelted seven times for homogeneity", "phase": "BCC+B2+C14-Laves+C15-Laves", "single_solution_phase": "False", "intermetallic_phase": "True", "density(g/cm³)": "N", "hardness(HV)": "931", "compressive_yield_strength_at_room_temperature(MPa)": "785", "compressive_strain_at_room_temperature(%)": "5.43", "tensile_yield_strength_at_room_temperature(MPa)": "N", "tensile_strain_at_room_temperature(%)": "N", "compressive_yield_strength_at_1073K(MPa)": "N", "compressive_yield_strength_at_1273K(MPa)": "N"}
{"doi": "10.1016/j.intermet.2023.107829", "title": "Microstructural evolution, mechanical and wear properties, and corrosion resistance of as-cast CrFeNbTiMox Refractory high entropy alloys", "composition_formula": "Cr20.84Fe20.84Nb20.84Ti20.84Mo16.64", "process_method_1": "arc melting", "process_method_2": "vacuum arc melting", "process_description": "prepared by melting Cr, Fe, Nb, Ti, and Mo metal blocks (>99.9% purity) in a non-self-consuming vacuum arc furnace under Ti-gettered argon atmosphere, turned and remelted seven times for homogeneity", "phase": "BCC+B2+C14-Laves+C15-Laves", "single_solution_phase": "False", "intermetallic_phase": "True", "density(g/cm³)": "N", "hardness(HV)": "889", "compressive_yield_strength_at_room_temperature(MPa)": "650", "compressive_strain_at_room_temperature(%)": "5.31", "tensile_yield_strength_at_room_temperature(MPa)": "N", "tensile_strain_at_room_temperature(%)": "N", "compressive_yield_strength_at_1073K(MPa)": "N", "compressive_yield_strength_at_1273K(MPa)": "N"}
{"doi": "10.1016/j.intermet.2023.107829", "title": "Microstructural evolution, mechanical and wear properties, and corrosion resistance of as-cast CrFeNbTiMox Refractory high entropy alloys", "composition_formula": "Cr21.74Fe21.74Nb21.74Ti21.74Mo13.04", "process_method_1": "arc melting", "process_method_2": "vacuum arc melting", "process_description": "prepared by melting Cr, Fe, Nb, Ti, and Mo metal blocks (>99.9% purity) in a non-self-consuming vacuum arc furnace under Ti-gettered argon atmosphere, turned and remelted seven times for homogeneity", "phase": "BCC+B2+C14-Laves+C15-Laves", "single_solution_phase": "False", "intermetallic_phase": "True", "density(g/cm³)": "N", "hardness(HV)": "880", "compressive_yield_strength_at_room_temperature(MPa)": "470", "compressive_strain_at_room_temperature(%)": "4.23", "tensile_yield_strength_at_room_temperature(MPa)": "N", "tensile_strain_at_room_temperature(%)": "N", "compressive_yield_strength_at_1073K(MPa)": "N", "compressive_yield_strength_at_1273K(MPa)": "N"}
{"doi": "10.1016/j.intermet.2023.107829", "title": "Microstructural evolution, mechanical and wear properties, and corrosion resistance of as-cast CrFeNbTiMox Refractory high entropy alloys", "composition_formula": "Cr22.73Fe22.73Nb22.73Ti22.73Mo9.08", "process_method_1": "arc melting", "process_method_2": "vacuum arc melting", "process_description": "prepared by melting Cr, Fe, Nb, Ti, and Mo metal blocks (>99.9% purity) in a non-self-consuming vacuum arc furnace under Ti-gettered argon atmosphere, turned and remelted seven times for homogeneity", "phase": "BCC+B2+C14-Laves+C15-Laves", "single_solution_phase": "False", "intermetallic_phase": "True", "density(g/cm³)": "N", "hardness(HV)": "857", "compressive_yield_strength_at_room_temperature(MPa)": "380", "compressive_strain_at_room_temperature(%)": "4.81", "tensile_yield_strength_at_room_temperature(MPa)": "N", "tensile_strain_at_room_temperature(%)": "N", "compressive_yield_strength_at_1073K(MPa)": "N", "compressive_yield_strength_at_1273K(MPa)": "N"}
{"doi": "10.1016/j.intermet.2023.107829", "title": "Microstructural evolution, mechanical and wear properties, and corrosion resistance of as-cast CrFeNbTiMox Refractory high entropy alloys", "composition_formula": "Cr23.81Fe23.81Nb23.81Ti23.81Mo4.76", "process_method_1": "arc melting", "process_method_2": "vacuum arc melting", "process_description": "prepared by melting Cr, Fe, Nb, Ti, and Mo metal blocks (>99.9% purity) in a non-self-consuming vacuum arc furnace under Ti-gettered argon atmosphere, turned and remelted seven times for homogeneity", "phase": "BCC+B2+C14-Laves+C15-Laves", "single_solution_phase": "False", "intermetallic_phase": "True", "density(g/cm³)": "N", "hardness(HV)": "804", "compressive_yield_strength_at_room_temperature(MPa)": "355", "compressive_strain_at_room_temperature(%)": "4.73", "tensile_yield_strength_at_room_temperature(MPa)": "N", "tensile_strain_at_room_temperature(%)": "N", "compressive_yield_strength_at_1073K(MPa)": "N", "compressive_yield_strength_at_1273K(MPa)": "N"}

File: 1-data-prepare/extraction-output/json-result/Microstructure Modification and Ductility Improvement for TaMoNbZrTiAl Refractory High Entropy Alloys via Increasing Ti Content.jsonl
{"doi": "N", "title": "Microstructure Modifcation and Ductility Improvement for TaMoNbZrTiAl Refractory High Entropy Alloys via Increasing Ti Content", "composition_formula": "Ta35.36Mo18.76Nb18.16Zr17.83Ti9.36Al0.53", "process_method_1": "arc melting", "process_method_2": "arc melting + anneal", "process_description": "prepared by non-consumable arc melting utilizing a water-cooled copper crucible. Each alloy button was melted, flipped and remelted at least five times to achieve chemical homogeneity with the protection of argon atmosphere. Annealing treatment was carried out in a high vacuum heat treatment furnace full of flowing Ar gas at 1300 °C for 48 h, followed by furnace cooling.", "phase": "BCC_A2#2+BCC_A2", "single_solution_phase": "False", "intermetallic_phase": "False", "density(g/cm³)": "N", "hardness(HV)": "700", "compressive_yield_strength_at_room_temperature(MPa)": "1660", "compressive_strain_at_room_temperature(%)": "19.9", "tensile_yield_strength_at_room_temperature(MPa)": "N", "tensile_strain_at_room_temperature(%)": "N", "compressive_yield_strength_at_1073K(MPa)": "N", "compressive_yield_strength_at_1273K(MPa)": "N"}
{"doi": "N", "title": "Microstructure Modifcation and Ductility Improvement for TaMoNbZrTiAl Refractory High Entropy Alloys via Increasing Ti Content", "composition_formula": "Ta33.79Mo17.92Nb17.35Zr17.04Ti13.41Al0.50", "process_method_1": "arc melting", "process_method_2": "arc melting + anneal", "process_description": "prepared by non-consumable arc melting utilizing a water-cooled copper crucible. Each alloy button was melted, flipped and remelted at least five times to achieve chemical homogeneity with the protection of argon atmosphere. Annealing treatment was carried out in a high vacuum heat treatment furnace full of flowing Ar gas at 1300 °C for 48 h, followed by furnace cooling.", "phase": "BCC_A2#2+BCC_A2", "single_solution_phase": "False", "intermetallic_phase": "False", "density(g/cm³)": "N", "hardness(HV)": "500", "compressive_yield_strength_at_room_temperature(MPa)": "1682", "compressive_strain_at_room_temperature(%)": "26.6", "tensile_yield_strength_at_room_temperature(MPa)": "N", "tensile_strain_at_room_temperature(%)": "N", "compressive_yield_strength_at_1073K(MPa)": "N", "compressive_yield_strength_at_1273K(MPa)": "N"}
{"doi": "N", "title": "Microstructure Modifcation and Ductility Improvement for TaMoNbZrTiAl Refractory High Entropy Alloys via Increasing Ti Content", "composition_formula": "Ta35.36Mo18.76Nb18.16Zr17.83Ti9.36Al0.53", "process_method_1": "arc melting", "process_method_2": "arc melting + anneal", "process_description": "prepared by non-consumable arc melting utilizing a water-cooled copper crucible. Each alloy button was melted, flipped and remelted at least five times to achieve chemical homogeneity with the protection of argon atmosphere. Annealing treatment was carried out in a high vacuum heat treatment furnace full of flowing Ar gas at 1300 °C for 48 h, followed by furnace cooling.", "phase": "BCC_A2#2+BCC_A2", "single_solution_phase": "False", "intermetallic_phase": "False", "density(g/cm³)": "N", "hardness(HV)": "N", "compressive_yield_strength_at_room_temperature(MPa)": "1694", "compressive_strain_at_room_temperature(%)": "9.4", "tensile_yield_strength_at_room_temperature(MPa)": "N", "tensile_strain_at_room_temperature(%)": "N", "compressive_yield_strength_at_1073K(MPa)": "N", "compressive_yield_strength_at_1273K(MPa)": "N"}
{"doi": "N", "title": "Microstructure Modifcation and Ductility Improvement for TaMoNbZrTiAl Refractory High Entropy Alloys via Increasing Ti Content", "composition_formula": "Ta33.79Mo17.92Nb17.35Zr17.04Ti13.41Al0.50", "process_method_1": "arc melting", "process_method_2": "arc melting + anneal", "process_description": "prepared by non-consumable arc melting utilizing a water-cooled copper crucible. Each alloy button was melted, flipped and remelted at least five times to achieve chemical homogeneity with the protection of argon atmosphere. Annealing treatment was carried out in a high vacuum heat treatment furnace full of flowing Ar gas at 1300 °C for 48 h, followed by furnace cooling.", "phase": "BCC_A2#2+BCC_A2", "single_solution_phase": "False", "intermetallic_phase": "False", "density(g/cm³)": "N", "hardness(HV)": "N", "compressive_yield_strength_at_room_temperature(MPa)": "1753", "compressive_strain_at_room_temperature(%)": "14.5", "tensile_yield_strength_at_room_temperature(MPa)": "N", "tensile_strain_at_room_temperature(%)": "N", "compressive_yield_strength_at_1073K(MPa)": "N", "compressive_yield_strength_at_1273K(MPa)": "N"}

File: 1-data-prepare/extraction-output/json-result/Microstructure and Compressive Properties of NbTiVTaAlx High Entropy Alloys.jsonl
{"doi": "N", "title": "Microstructure and Compressive Properties of NbTiVTaAlx High Entropy Alloys", "composition_formula": "Nb25Ti25V25Ta25", "process_method_1": "arc melting", "process_method_2": "arc melting", "process_description": "prepared by arc melting the mixtures of high-purity metals (purity >99 wt%) under a Ti-gettered high-purity argon atmosphere on a water-cooled Cu hearth. The alloys were remelted several times and flipped each time to improve homogeneity.", "phase": "BCC", "single_solution_phase": "True", "intermetallic_phase": "False", "density(g/cm³)": "N", "hardness(HV)": "N", "compressive_yield_strength_at_room_temperature(MPa)": "1092", "compressive_strain_at_room_temperature(%)": "50", "tensile_yield_strength_at_room_temperature(MPa)": "N", "tensile_strain_at_room_temperature(%)": "N", "compressive_yield_strength_at_1073K(MPa)": "N", "compressive_yield_strength_at_1273K(MPa)": "N"}
{"doi": "N", "title": "Microstructure and Compressive Properties of NbTiVTaAlx High Entropy Alloys", "composition_formula": "Nb23.53Ti23.53V23.53Ta23.53Al5.88", "process_method_1": "arc melting", "process_method_2": "arc melting", "process_description": "prepared by arc melting the mixtures of high-purity metals (purity >99 wt%) under a Ti-gettered high-purity argon atmosphere on a water-cooled Cu hearth. The alloys were remelted several times and flipped each time to improve homogeneity.", "phase": "BCC", "single_solution_phase": "True", "intermetallic_phase": "False", "density(g/cm³)": "N", "hardness(HV)": "N", "compressive_yield_strength_at_room_temperature(MPa)": "1330", "compressive_strain_at_room_temperature(%)": "50", "tensile_yield_strength_at_room_temperature(MPa)": "N", "tensile_strain_at_room_temperature(%)": "N", "compressive_yield_strength_at_1073K(MPa)": "N", "compressive_yield_strength_at_1273K(MPa)": "N"}
{"doi": "N", "title": "Microstructure and Compressive Properties of NbTiVTaAlx High Entropy Alloys", "composition_formula": "Nb22.22Ti22.22V22.22Ta22.22Al11.11", "process_method_1": "arc melting", "process_method_2": "arc melting", "process_description": "prepared by arc melting the mixtures of high-purity metals (purity >99 wt%) under a Ti-gettered high-purity argon atmosphere on a water-cooled Cu hearth. The alloys were remelted several times and flipped each time to improve homogeneity.", "phase": "BCC", "single_solution_phase": "True", "intermetallic_phase": "False", "density(g/cm³)": "N", "hardness(HV)": "N", "compressive_yield_strength_at_room_temperature(MPa)": "1012", "compressive_strain_at_room_temperature(%)": "50", "tensile_yield_strength_at_room_temperature(MPa)": "N", "tensile_strain_at_room_temperature(%)": "N", "compressive_yield_strength_at_1073K(MPa)": "N", "compressive_yield_strength_at_1273K(MPa)": "N"}
{"doi": "N", "title": "Microstructure and Compressive Properties of NbTiVTaAlx High Entropy Alloys", "composition_formula": "Nb20Ti20V20Ta20Al20", "process_method_1": "arc melting", "process_method_2": "arc melting", "process_description": "prepared by arc melting the mixtures of high-purity metals (purity >99 wt%) under a Ti-gettered high-purity argon atmosphere on a water-cooled Cu hearth. The alloys were remelted several times and flipped each time to improve homogeneity.", "phase": "BCC", "single_solution_phase": "True", "intermetallic_phase": "False", "density(g/cm³)": "N", "hardness(HV)": "N", "compressive_yield_strength_at_room_temperature(MPa)": "991", "compressive_strain_at_room_temperature(%)": "50", "tensile_yield_strength_at_room_temperature(MPa)": "N", "tensile_strain_at_room_temperature(%)": "N", "compressive_yield_strength_at_1073K(MPa)": "N", "compressive_yield_strength_at_1273K(MPa)": "N"}

File: 1-data-prepare/extraction-output/json-result/Microstructure and Mechanical Properties of Novel Lightweight TaNbVTi-Based Refractory High Entropy Alloys.jsonl
{"doi": "10.3390/ma15010355", "title": "Microstructure and Mechanical Properties of Novel Lightweight TaNbVTi-Based Refractory High Entropy Alloys", "composition_formula": "Ta25Nb25V25Ti25", "process_method_1": "powder metallurgy", "process_method_2": "ball-milling+spark plasma sintering", "process_description": "prepared by powder metallurgy method using high purity (>99.5 wt.%) Ta, Nb, V, Ti elemental powders in equiatomic composition, blended with planetary ball-millers for 6 h at 120 rpm under argon atmosphere at 25°C, then consolidated via SPS at 1700°C with a heating rate of 100°C/min, held for 10 min with a constant pressure of 30 MPa", "phase": "BCC+TiO", "single_solution_phase": "False", "intermetallic_phase": "True", "density(g/cm³)": "9.08", "hardness(HV)": "N", "compressive_yield_strength_at_room_temperature(MPa)": "1391", "compressive_strain_at_room_temperature(%)": "16.7", "tensile_yield_strength_at_room_temperature(MPa)": "1345", "tensile_strain_at_room_temperature(%)": "7.2", "compressive_yield_strength_at_1073K(MPa)": "N", "compressive_yield_strength_at_1273K(MPa)": "N"}
{"doi": "10.3390/ma15010355", "title": "Microstructure and Mechanical Properties of Novel Lightweight TaNbVTi-Based Refractory High Entropy Alloys", "composition_formula": "Ta25Nb25V25Ti25+10vol%Al2O3", "process_method_1": "powder metallurgy", "process_method_2": "ball-milling+spark plasma sintering", "process_description": "prepared by powder metallurgy method using high purity (>99.5 wt.%) Ta, Nb, V, Ti elemental powders in equiatomic composition mixed with 10 vol.% Al2O3 powders, blended with planetary ball-millers for 6 h at 120 rpm under argon atmosphere at 25°C, then consolidated via SPS at 1700°C with a heating rate of 100°C/min, held for 10 min with a constant pressure of 30 MPa", "phase": "BCC+TiO", "single_solution_phase": "False", "intermetallic_phase": "True", "density(g/cm³)": "N", "hardness(HV)": "N", "compressive_yield_strength_at_room_temperature(MPa)": "1776", "compressive_strain_at_room_temperature(%)": "12.0", "tensile_yield_strength_at_room_temperature(MPa)": "1694", "tensile_strain_at_room_temperature(%)": "2.3", "compressive_yield_strength_at_1073K(MPa)": "N", "compressive_yield_strength_at_1273K(MPa)": "N"}
{"doi": "10.3390/ma15010355", "title": "Microstructure and Mechanical Properties of Novel Lightweight TaNbVTi-Based Refractory High Entropy Alloys", "composition_formula": "Ta25Nb25V25Ti25+15vol%Al2O3", "process_method_1": "powder metallurgy", "process_method_2": "ball-milling+spark plasma sintering", "process_description": "prepared by powder metallurgy method using high purity (>99.5 wt.%) Ta, Nb, V, Ti elemental powders in equiatomic composition mixed with 15 vol.% Al2O3 powders, blended with planetary ball-millers for 6 h at 120 rpm under argon atmosphere at 25°C, then consolidated via SPS at 1700°C with a heating rate of 100°C/min, held for 10 min with a constant pressure of 30 MPa", "phase": "BCC+TiO", "single_solution_phase": "False", "intermetallic_phase": "True", "density(g/cm³)": "7.75", "hardness(HV)": "N", "compressive_yield_strength_at_room_temperature(MPa)": "1837", "compressive_strain_at_room_temperature(%)": "11.2", "tensile_yield_strength_at_room_temperature(MPa)": "1762", "tensile_strain_at_room_temperature(%)": "2.1", "compressive_yield_strength_at_1073K(MPa)": "N", "compressive_yield_strength_at_1273K(MPa)": "N"}

File: 1-data-prepare/extraction-output/json-result/Microstructure and Mechanical Properties of TaNbVTiAlx Refractory High-Entropy Alloys.jsonl
{"doi": "10.3390/e22030282", "title": "Microstructure and Mechanical Properties of TaNbVTiAlx Refractory High-Entropy Alloys", "composition_formula": "Ta25Nb25V25Ti25", "process_method_1": "powder metallurgy", "process_method_2": "spark plasma sintering", "process_description": "prepared by mixing raw powders (purity > 99.5 wt.%), ball-milling (stainless steel ball-to-powder ratio 10:1, 150 rpm, 8 h), and sintering via spark plasma sintering (SPS) at 1700 °C under 30 MPa pressure with 10 min holding time and 100 °C/min heating rate in argon atmosphere.", "phase": "BCC", "single_solution_phase": "True", "intermetallic_phase": "False", "density(g/cm³)": "9.16", "hardness(HV)": "N", "compressive_yield_strength_at_room_temperature(MPa)": "1391", "compressive_strain_at_room_temperature(%)": "15", "tensile_yield_strength_at_room_temperature(MPa)": "N", "tensile_strain_at_room_temperature(%)": "N", "compressive_yield_strength_at_1073K(MPa)": "N", "compressive_yield_strength_at_1273K(MPa)": "N"}
{"doi": "10.3390/e22030282", "title": "Microstructure and Mechanical Properties of TaNbVTiAlx Refractory High-Entropy Alloys", "composition_formula": "Ta23.81Nb23.81V23.81Ti23.81Al4.76", "process_method_1": "powder metallurgy", "process_method_2": "spark plasma sintering", "process_description": "prepared by mixing raw powders (purity > 99.5 wt.%), ball-milling (stainless steel ball-to-powder ratio 10:1, 150 rpm, 8 h), and sintering via spark plasma sintering (SPS) at 1700 °C under 30 MPa pressure with 10 min holding time and 100 °C/min heating rate in argon atmosphere.", "phase": "BCC", "single_solution_phase": "True", "intermetallic_phase": "False", "density(g/cm³)": "8.86", "hardness(HV)": "N", "compressive_yield_strength_at_room_temperature(MPa)": "1835", "compressive_strain_at_room_temperature(%)": "10", "tensile_yield_strength_at_room_temperature(MPa)": "N", "tensile_strain_at_room_temperature(%)": "N", "compressive_yield_strength_at_1073K(MPa)": "783", "compressive_yield_strength_at_1273K(MPa)": "142"}
{"doi": "10.3390/e22030282", "title": "Microstructure and Mechanical Properties of TaNbVTiAlx Refractory High-Entropy Alloys", "composition_formula": "Ta22.73Nb22.73V22.73Ti22.73Al9.09", "process_method_1": "powder metallurgy", "process_method_2": "spark plasma sintering", "process_description": "prepared by mixing raw powders (purity > 99.5 wt.%), ball-milling (stainless steel ball-to-powder ratio 10:1, 150 rpm, 8 h), and sintering via spark plasma sintering (SPS) at 1700 °C under 30 MPa pressure with 10 min holding time and 100 °C/min heating rate in argon atmosphere.", "phase": "BCC", "single_solution_phase": "True", "intermetallic_phase": "False", "density(g/cm³)": "8.58", "hardness(HV)": "N", "compressive_yield_strength_at_room_temperature(MPa)": "1719", "compressive_strain_at_room_temperature(%)": "9", "tensile_yield_strength_at_room_temperature(MPa)": "N", "tensile_strain_at_room_temperature(%)": "N", "compressive_yield_strength_at_1073K(MPa)": "N", "compressive_yield_strength_at_1273K(MPa)": "N"}
{"doi": "10.3390/e22030282", "title": "Microstructure and Mechanical Properties of TaNbVTiAlx Refractory High-Entropy Alloys", "composition_formula": "Ta21.74Nb21.74V21.74Ti21.74Al13.04", "process_method_1": "powder metallurgy", "process_method_2": "spark plasma sintering", "process_description": "prepared by mixing raw powders (purity > 99.5 wt.%), ball-milling (stainless steel ball-to-powder ratio 10:1, 150 rpm, 8 h), and sintering via spark plasma sintering (SPS) at 1700 °C under 30 MPa pressure with 10 min holding time and 100 °C/min heating rate in argon atmosphere.", "phase": "BCC", "single_solution_phase": "True", "intermetallic_phase": "False", "density(g/cm³)": "8.33", "hardness(HV)": "N", "compressive_yield_strength_at_room_temperature(MPa)": "1697", "compressive_strain_at_room_temperature(%)": "5.5", "tensile_yield_strength_at_room_temperature(MPa)": "N", "tensile_strain_at_room_temperature(%)": "N", "compressive_yield_strength_at_1073K(MPa)": "N", "compressive_yield_strength_at_1273K(MPa)": "N"}
{"doi": "10.3390/e22030282", "title": "Microstructure and Mechanical Properties of TaNbVTiAlx Refractory High-Entropy Alloys", "composition_formula": "Ta20.83Nb20.83V20.83Ti20.83Al16.67", "process_method_1": "powder metallurgy", "process_method_2": "spark plasma sintering", "process_description": "prepared by mixing raw powders (purity > 99.5 wt.%), ball-milling (stainless steel ball-to-powder ratio 10:1, 150 rpm, 8 h), and sintering via spark plasma sintering (SPS) at 1700 °C under 30 MPa pressure with 10 min holding time and 100 °C/min heating rate in argon atmosphere.", "phase": "BCC", "single_solution_phase": "True", "intermetallic_phase": "False", "density(g/cm³)": "8.10", "hardness(HV)": "N", "compressive_yield_strength_at_room_temperature(MPa)": "1606", "compressive_strain_at_room_temperature(%)": "5", "tensile_yield_strength_at_room_temperature(MPa)": "N", "tensile_strain_at_room_temperature(%)": "N", "compressive_yield_strength_at_1073K(MPa)": "N", "compressive_yield_strength_at_1273K(MPa)": "N"}
{"doi": "10.3390/e22030282", "title": "Microstructure and Mechanical Properties of TaNbVTiAlx Refractory High-Entropy Alloys", "composition_formula": "Ta20Nb20V20Ti20Al20", "process_method_1": "powder metallurgy", "process_method_2": "spark plasma sintering", "process_description": "prepared by mixing raw powders (purity > 99.5 wt.%), ball-milling (stainless steel ball-to-powder ratio 10:1, 150 rpm, 8 h), and sintering via spark plasma sintering (SPS) at 1700 °C under 30 MPa pressure with 10 min holding time and 100 °C/min heating rate in argon atmosphere.", "phase": "BCC", "single_solution_phase": "True", "intermetallic_phase": "False", "density(g/cm³)": "7.89", "hardness(HV)": "N", "compressive_yield_strength_at_room_temperature(MPa)": "1450", "compressive_strain_at_room_temperature(%)": "2.5", "tensile_yield_strength_at_room_temperature(MPa)": "N", "tensile_strain_at_room_temperature(%)": "N", "compressive_yield_strength_at_1073K(MPa)": "N", "compressive_yield_strength_at_1273K(MPa)": "N"}
