Repository: Gaotc1011/RHEA-LLM

# RHEA-LLM

Official code repository for the manuscript:

> **"LLM-enabled discovery of lightweight refractory high entropy alloy exhibiting 879 MPa yield strength at 1473 K"**
> *(manuscript submitted / under review)*

This repository contains the complete code pipeline that uses large language models (LLMs) to accelerate the discovery and design of lightweight refractory high-entropy alloys (RHEAs), covering literature data extraction, model fine-tuning, property prediction, inverse alloy design, benchmarking against conventional machine learning, and model interpretability analysis.

---

File: 1-data-prepare/extraction-output/json-result/Microstructure and Mechanical Properties of WMoNbCrTi HEAs Sintered from the Powders Milled for Different Durations.jsonl
{"doi": "N", "title": "Microstructure and Mechanical Properties of WMoNbCrTi HEAs Sintered from the Powders Milled for Different Durations", "composition_formula": "W20Mo20Nb20Cr20Ti20", "process_method_1": "powder metallurgy", "process_method_2": "mechanical alloying+spark plasma sintering", "process_description": "prepared by high-energy planetary ball milling under an Ar atmosphere with a milling speed of 300 rpm and a ball-to-powder weight ratio of 10:1, followed by spark plasma sintering at 1400°C for 8 min under a pressure of 30 MPa in a near vacuum of 10^3 Pa", "phase": "BCC_W-rich+BCC_Ti-rich+Laves", "single_solution_phase": "False", "intermetallic_phase": "True", "density(g/cm³)": "9.80", "hardness(HV)": "1060", "compressive_yield_strength_at_room_temperature(MPa)": "2492", "compressive_strain_at_room_temperature(%)": "9.8", "tensile_yield_strength_at_room_temperature(MPa)": "N", "tensile_strain_at_room_temperature(%)": "N", "compressive_yield_strength_at_1073K(MPa)": "N", "compressive_yield_strength_at_1273K(MPa)": "N"}

File: 1-data-prepare/extraction-output/json-result/Microstructure and Mechanical Properties of a New Refractory Equiatomic CrHfNbTaTi High-Entropy Alloy.jsonl
{"doi": "N", "title": "Microstructure and Mechanical Properties of a New Refractory Equiatomic CrHfNbTaTi High-Entropy Alloy (as-cast)", "composition_formula": "Cr20Hf20Nb20Ta20Ti20", "process_method_1": "arc melting", "process_method_2": "vacuum arc melting", "process_description": "prepared by vacuum arc melting in a high-purity Ar atmosphere using commercially obtained raw materials (purity > 99.9 wt.%) on a water-cooled copper crucible with titanium-gettered oxygen. Repeated melting was performed four times with electromagnetic stirring and inversion to improve homogeneity.", "phase": "BCC1+BCC2+FCC", "single_solution_phase": "False", "intermetallic_phase": "True", "density(g/cm³)": "N", "hardness(HV)": "N", "compressive_yield_strength_at_room_temperature(MPa)": "1258", "compressive_strain_at_room_temperature(%)": "24.3", "tensile_yield_strength_at_room_temperature(MPa)": "N", "tensile_strain_at_room_temperature(%)": "N", "compressive_yield_strength_at_1073K(MPa)": "N", "compressive_yield_strength_at_1273K(MPa)": "N"}
{"doi": "N", "title": "Microstructure and Mechanical Properties of a New Refractory Equiatomic CrHfNbTaTi High-Entropy Alloy (homogenized)", "composition_formula": "Cr20Hf20Nb20Ta20Ti20", "process_method_1": "arc melting", "process_method_2": "vacuum arc melting+homogenization-annealing", "process_description": "prepared by vacuum arc melting followed by homogenization annealing at 1273 K for 20 h under vacuum. Samples were wrapped with 0.1-mm Ta foil to prevent oxidation.", "phase": "BCC1+FCC", "single_solution_phase": "False", "intermetallic_phase": "True", "density(g/cm³)": "N", "hardness(HV)": "N", "compressive_yield_strength_at_room_temperature(MPa)": "1366", "compressive_strain_at_room_temperature(%)": "12.9", "tensile_yield_strength_at_room_temperature(MPa)": "N", "tensile_strain_at_room_temperature(%)": "N", "compressive_yield_strength_at_1073K(MPa)": "N", "compressive_yield_strength_at_1273K(MPa)": "N"}

File: 1-data-prepare/extraction-output/json-result/Microstructure and Mechanical Properties of a Refractory CoCrMoNbTi High-Entropy Alloy.jsonl
{"doi": "N", "title": "Microstructure and Mechanical Properties of a Refractory CoCrMoNbTi High-Entropy Alloy", "composition_formula": "Co25Cr25Mo25Nb25", "process_method_1": "arc melting", "process_method_2": "vacuum arc melting", "process_description": "prepared by vacuum arc melting in a high-purity argon atmosphere with repeated melting at least five times to ensure chemical homogeneity", "phase": "BCC+Cr2Nb Laves", "single_solution_phase": "False", "intermetallic_phase": "True", "density(g/cm³)": "N", "hardness(HV)": "959.62", "compressive_yield_strength_at_room_temperature(MPa)": "1419.6", "compressive_strain_at_room_temperature(%)": "5.77", "tensile_yield_strength_at_room_temperature(MPa)": "N", "tensile_strain_at_room_temperature(%)": "N", "compressive_yield_strength_at_1073K(MPa)": "N", "compressive_yield_strength_at_1273K(MPa)": "N"}
{"doi": "N", "title": "Microstructure and Mechanical Properties of a Refractory CoCrMoNbTi High-Entropy Alloy", "composition_formula": "Co23.81Cr23.81Mo23.81Nb23.81Ti4.76", "process_method_1": "arc melting", "process_method_2": "vacuum arc melting", "process_description": "prepared by vacuum arc melting in a high-purity argon atmosphere with repeated melting at least five times to ensure chemical homogeneity", "phase": "BCC+Cr2Nb Laves", "single_solution_phase": "False", "intermetallic_phase": "True", "density(g/cm³)": "N", "hardness(HV)": "916.46", "compressive_yield_strength_at_room_temperature(MPa)": "1905.6", "compressive_strain_at_room_temperature(%)": "5.07", "tensile_yield_strength_at_room_temperature(MPa)": "N", "tensile_strain_at_room_temperature(%)": "N", "compressive_yield_strength_at_1073K(MPa)": "N", "compressive_yield_strength_at_1273K(MPa)": "N"}
{"doi": "N", "title": "Microstructure and Mechanical Properties of a Refractory CoCrMoNbTi High-Entropy Alloy", "composition_formula": "Co22.73Cr22.73Mo22.73Nb22.73Ti9.08", "process_method_1": "arc melting", "process_method_2": "vacuum arc melting", "process_description": "prepared by vacuum arc melting in a high-purity argon atmosphere with repeated melting at least five times to ensure chemical homogeneity", "phase": "BCC", "single_solution_phase": "True", "intermetallic_phase": "False", "density(g/cm³)": "8.366", "hardness(HV)": "830", "compressive_yield_strength_at_room_temperature(MPa)": "1771.3", "compressive_strain_at_room_temperature(%)": "4.62", "tensile_yield_strength_at_room_temperature(MPa)": "N", "tensile_strain_at_room_temperature(%)": "N", "compressive_yield_strength_at_1073K(MPa)": "N", "compressive_yield_strength_at_1273K(MPa)": "N"}
{"doi": "N", "title": "Microstructure and Mechanical Properties of a Refractory CoCrMoNbTi High-Entropy Alloy", "composition_formula": "Co22.22Cr22.22Mo22.22Nb22.22Ti11.1", "process_method_1": "arc melting", "process_method_2": "vacuum arc melting", "process_description": "prepared by vacuum arc melting in a high-purity argon atmosphere with repeated melting at least five times to ensure chemical homogeneity", "phase": "BCC+Cr2Nb Laves+Co2Ti Laves", "single_solution_phase": "False", "intermetallic_phase": "True", "density(g/cm³)": "N", "hardness(HV)": "844.44", "compressive_yield_strength_at_room_temperature(MPa)": "1609.2", "compressive_strain_at_room_temperature(%)": "4.92", "tensile_yield_strength_at_room_temperature(MPa)": "N", "tensile_strain_at_room_temperature(%)": "N", "compressive_yield_strength_at_1073K(MPa)": "N", "compressive_yield_strength_at_1273K(MPa)": "N"}
{"doi": "N", "title": "Microstructure and Mechanical Properties of a Refractory CoCrMoNbTi High-Entropy Alloy", "composition_formula": "Co20Cr20Mo20Nb20Ti20", "process_method_1": "arc melting", "process_method_2": "vacuum arc melting", "process_description": "prepared by vacuum arc melting in a high-purity argon atmosphere with repeated melting at least five times to ensure chemical homogeneity", "phase": "BCC+Cr2Nb Laves+Co2Ti Laves", "single_solution_phase": "False", "intermetallic_phase": "True", "density(g/cm³)": "N", "hardness(HV)": "848.62", "compressive_yield_strength_at_room_temperature(MPa)": "1096.8", "compressive_strain_at_room_temperature(%)": "3.88", "tensile_yield_strength_at_room_temperature(MPa)": "N", "tensile_strain_at_room_temperature(%)": "N", "compressive_yield_strength_at_1073K(MPa)": "N", "compressive_yield_strength_at_1273K(MPa)": "N"}

File: 1-data-prepare/extraction-output/json-result/Microstructure and Mechanical Properties of the Ductile Al-Ti-Mo-Nb-V Refractory High Entropy Alloys.jsonl
{"doi": "10.1007/s11661-021-06543-8", "title": "Microstructure and Mechanical Properties of the Ductile Al–Ti–Mo–Nb–V Refractory High Entropy Alloys", "composition_formula": "Ti25Mo25Nb25V25", "process_method_1": "arc melting", "process_method_2": "arc melting+re-melted", "process_description": "prepared by arc-melting method under argon atmosphere using high purity elements (Al, Ti, Mo, Nb, V). Ingots were re-melted more than three times to homogenize the composition.", "phase": "B2", "single_solution_phase": "True", "intermetallic_phase": "False", "density(g/cm³)": "N", "hardness(HV)": "435", "compressive_yield_strength_at_room_temperature(MPa)": "N", "compressive_strain_at_room_temperature(%)": "N", "tensile_yield_strength_at_room_temperature(MPa)": "N", "tensile_strain_at_room_temperature(%)": "N", "compressive_yield_strength_at_1073K(MPa)": "N", "compressive_yield_strength_at_1273K(MPa)": "N"}
{"doi": "10.1007/s11661-021-06543-8", "title": "Microstructure and Mechanical Properties of the Ductile Al–Ti–Mo–Nb–V Refractory High Entropy Alloys", "composition_formula": "Al15Ti10Mo25Nb25V25", "process_method_1": "arc melting", "process_method_2": "arc melting+re-melted", "process_description": "prepared by arc-melting method under argon atmosphere using high purity elements (Al, Ti, Mo, Nb, V). Ingots were re-melted more than three times to homogenize the composition.", "phase": "B2", "single_solution_phase": "True", "intermetallic_phase": "False", "density(g/cm³)": "N", "hardness(HV)": "N", "compressive_yield_strength_at_room_temperature(MPa)": "N", "compressive_strain_at_room_temperature(%)": "N", "tensile_yield_strength_at_room_temperature(MPa)": "N", "tensile_strain_at_room_temperature(%)": "N", "compressive_yield_strength_at_1073K(MPa)": "N", "compressive_yield_strength_at_1273K(MPa)": "N"}
{"doi": "10.1007/s11661-021-06543-8", "title": "Microstructure and Mechanical Properties of the Ductile Al–Ti–Mo–Nb–V Refractory High Entropy Alloys", "composition_formula": "Al20Ti5Mo25Nb25V25", "process_method_1": "arc melting", "process_method_2": "arc melting+re-melted", "process_description": "prepared by arc-melting method under argon atmosphere using high purity elements (Al, Ti, Mo, Nb, V). Ingots were re-melted more than three times to homogenize the composition.", "phase": "B2", "single_solution_phase": "True", "intermetallic_phase": "False", "density(g/cm³)": "N", "hardness(HV)": "545", "compressive_yield_strength_at_room_temperature(MPa)": "873", "compressive_strain_at_room_temperature(%)": "13.38", "tensile_yield_strength_at_room_temperature(MPa)": "N", "tensile_strain_at_room_temperature(%)": "N", "compressive_yield_strength_at_1073K(MPa)": "N", "compressive_yield_strength_at_1273K(MPa)": "N"}
{"doi": "10.1007/s11661-021-06543-8", "title": "Microstructure and Mechanical Properties of the Ductile Al–Ti–Mo–Nb–V Refractory High Entropy Alloys", "composition_formula": "Al10Ti30Mo20Nb20V20", "process_method_1": "arc melting", "process_method_2": "arc melting+re-melted", "process_description": "prepared by arc-melting method under argon atmosphere using high purity elements (Al, Ti, Mo, Nb, V). Ingots were re-melted more than three times to homogenize the composition.", "phase": "B2", "single_solution_phase": "True", "intermetallic_phase": "False", "density(g/cm³)": "N", "hardness(HV)": "460", "compressive_yield_strength_at_room_temperature(MPa)": "1502", "compressive_strain_at_room_temperature(%)": "13.25", "tensile_yield_strength_at_room_temperature(MPa)": "N", "tensile_strain_at_room_temperature(%)": "N", "compressive_yield_strength_at_1073K(MPa)": "N", "compressive_yield_strength_at_1273K(MPa)": "N"}
{"doi": "10.1007/s11661-021-06543-8", "title": "Microstructure and Mechanical Properties of the Ductile Al–Ti–Mo–Nb–V Refractory High Entropy Alloys", "composition_formula": "Al15Ti25Mo20Nb20V20", "process_method_1": "arc melting", "process_method_2": "arc melting+re-melted", "process_description": "prepared by arc-melting method under argon atmosphere using high purity elements (Al, Ti, Mo, Nb, V). Ingots were re-melted more than three times to homogenize the composition.", "phase": "B2", "single_solution_phase": "True", "intermetallic_phase": "False", "density(g/cm³)": "N", "hardness(HV)": "N", "compressive_yield_strength_at_room_temperature(MPa)": "N", "compressive_strain_at_room_temperature(%)": "N", "tensile_yield_strength_at_room_temperature(MPa)": "N", "tensile_strain_at_room_temperature(%)": "N", "compressive_yield_strength_at_1073K(MPa)": "N", "compressive_yield_strength_at_1273K(MPa)": "N"}
{"doi": "10.1007/s11661-021-06543-8", "title": "Microstructure and Mechanical Properties of the Ductile Al–Ti–Mo–Nb–V Refractory High Entropy Alloys", "composition_formula": "Al20Ti20Mo20Nb20V20", "process_method_1": "arc melting", "process_method_2": "arc melting+re-melted", "process_description": "prepared by arc-melting method under argon atmosphere using high purity elements (Al, Ti, Mo, Nb, V). Ingots were re-melted more than three times to homogenize the composition.", "phase": "B2+B2#2", "single_solution_phase": "False", "intermetallic_phase": "False", "density(g/cm³)": "N", "hardness(HV)": "545", "compressive_yield_strength_at_room_temperature(MPa)": "N", "compressive_strain_at_room_temperature(%)": "N", "tensile_yield_strength_at_room_temperature(MPa)": "N", "tensile_strain_at_room_temperature(%)": "N", "compressive_yield_strength_at_1073K(MPa)": "N", "compressive_yield_strength_at_1273K(MPa)": "N"}

File: 1-data-prepare/extraction-output/json-result/Microstructure and Properties of Aluminum-Containing Refractory High-Entropy Alloys.jsonl
{"doi": "10.1016/j.ijrmhm.2020.105357", "title": "Microstructure and Properties of Aluminum-Containing Refractory High-Entropy Alloys", "composition_formula": "Al20.4Mo10.5Nb22.4Ta10.1Ti17.8Zr18.9", "process_method_1": "arc melting", "process_method_2": "vacuum arc melting + HIP-anneal", "process_description": "prepared by vacuum arc melting nominal mixtures of elements, remelted five times, flipped for each melt, in liquid state for 5 min per melt. Hot isostatically pressed at 1400°C and 207 MPa for 2 h, annealed at 1400°C for 24 h in flowing argon.", "phase": "BCC1+BCC2", "single_solution_phase": "False", "intermetallic_phase": "False", "density(g/cm³)": "7.40", "hardness(HV)": "591", "compressive_yield_strength_at_room_temperature(MPa)": "2000", "compressive_strain_at_room_temperature(%)": "10", "tensile_yield_strength_at_room_temperature(MPa)": "N", "tensile_strain_at_room_temperature(%)": "N", "compressive_yield_strength_at_1073K(MPa)": "1597", "compressive_yield_strength_at_1273K(MPa)": "745"}
{"doi": "10.1016/j.ijrmhm.2020.105357", "title": "Microstructure and Properties of Aluminum-Containing Refractory High-Entropy Alloys", "composition_formula": "Al21.9Nb32.0Ta9.0Ti26.7Zr10.4", "process_method_1": "arc melting", "process_method_2": "vacuum arc melting + HIP-anneal", "process_description": "prepared by vacuum arc melting nominal mixtures of elements, remelted five times, flipped for each melt, in liquid state for 5 min per melt. Hot isostatically pressed at 1400°C and 207 MPa for 2 h, annealed at 1400°C for 24 h in flowing argon.", "phase": "BCC", "single_solution_phase": "True", "intermetallic_phase": "False", "density(g/cm³)": "6.88", "hardness(HV)": "408", "compressive_yield_strength_at_room_temperature(MPa)": "1280", "compressive_strain_at_room_temperature(%)": "3.5", "tensile_yield_strength_at_room_temperature(MPa)": "N", "tensile_strain_at_room_temperature(%)": "N", "compressive_yield_strength_at_1073K(MPa)": "728", "compressive_yield_strength_at_1273K(MPa)": "403"}
{"doi": "10.1016/j.ijrmhm.2020.105357", "title": "Microstructure and Properties of Aluminum-Containing Refractory High-Entropy Alloys", "composition_formula": "Al7.9Hf12.8Nb23.0Ta16.8Ti18.9Zr20.7", "process_method_1": "arc melting", "process_method_2": "vacuum arc melting + HIP-anneal", "process_description": "prepared by vacuum arc melting nominal mixtures of elements, remelted five times, flipped for each melt, in liquid state for 5 min per melt. Hot isostatically pressed at 1200°C and 207 MPa for 2 h, annealed at 1200°C for 24 h in flowing argon.", "phase": "BCC", "single_solution_phase": "True", "intermetallic_phase": "False", "density(g/cm³)": "9.05", "hardness(HV)": "500", "compressive_yield_strength_at_room_temperature(MPa)": "1841", "compressive_strain_at_room_temperature(%)": "10", "tensile_yield_strength_at_room_temperature(MPa)": "N", "tensile_strain_at_room_temperature(%)": "N", "compressive_yield_strength_at_1073K(MPa)": "796", "compressive_yield_strength_at_1273K(MPa)": "298"}
{"doi": "10.1016/j.ijrmhm.2020.105357", "title": "Microstructure and Properties of Aluminum-Containing Refractory High-Entropy Alloys", "composition_formula": "Al5.7Nb23.5Ta17.6Ti27.2Zr26.0", "process_method_1": "arc melting", "process_method_2": "vacuum arc melting + HIP-anneal", "process_description": "prepared by vacuum arc melting nominal mixtures of elements, remelted five times, flipped for each melt, in liquid state for 5 min per melt. Hot isostatically pressed at 1200°C and 207 MPa for 2 h, annealed at 1200°C for 24 h in flowing argon.", "phase": "BCC1+BCC2", "single_solution_phase": "False", "intermetallic_phase": "False", "density(g/cm³)": "8.18", "hardness(HV)": "490", "compressive_yield_strength_at_room_temperature(MPa)": "1965", "compressive_strain_at_room_temperature(%)": "5.0", "tensile_yield_strength_at_room_temperature(MPa)": "N", "tensile_strain_at_room_temperature(%)": "N", "compressive_yield_strength_at_1073K(MPa)": "362", "compressive_yield_strength_at_1273K(MPa)": "236"}
{"doi": "10.1016/j.ijrmhm.2020.105357", "title": "Microstructure and Properties of Aluminum-Containing Refractory High-Entropy Alloys", "composition_formula": "Al5.2Nb23.4Ta13.2Ti27.7V4.3Zr26.2", "process_method_1": "arc melting", "process_method_2": "vacuum arc melting + HIP-anneal", "process_description": "prepared by vacuum arc melting nominal mixtures of elements, remelted five times, flipped for each melt, in liquid state for 5 min per melt. Hot isostatically pressed at 1200°C and 207 MPa for 2 h, annealed at 1200°C for 24 h in flowing argon.", "phase": "BCC", "single_solution_phase": "True", "intermetallic_phase": "False", "density(g/cm³)": "7.78", "hardness(HV)": "500", "compressive_yield_strength_at_room_temperature(MPa)": "1965", "compressive_strain_at_room_temperature(%)": "5.0", "tensile_yield_strength_at_room_temperature(MPa)": "N", "tensile_strain_at_room_temperature(%)": "N", "compressive_yield_strength_at_1073K(MPa)": "678", "compressive_yield_strength_at_1273K(MPa)": "166"}
{"doi": "10.1016/j.ijrmhm.2020.105357", "title": "Microstructure and Properties of Aluminum-Containing Refractory High-Entropy Alloys", "composition_formula": "Al11.3Nb22.3Ta13.1Ti27.9V4.5Zr20.9", "process_method_1": "arc melting", "process_method_2": "vacuum arc melting + HIP-anneal", "process_description": "prepared by vacuum arc melting nominal mixtures of elements, remelted five times, flipped for each melt, in liquid state for 5 min per melt. Hot isostatically pressed at 1200°C and 207 MPa for 2 h, annealed at 1200°C for 24 h in flowing argon.", "phase": "BCC1+BCC2", "single_solution_phase": "False", "intermetallic_phase": "False", "density(g/cm³)": "7.42", "hardness(HV)": "530", "compressive_yield_strength_at_room_temperature(MPa)": "2035", "compressive_strain_at_room_temperature(%)": "4.5", "tensile_yield_strength_at_room_temperature(MPa)": "N", "tensile_strain_at_room_temperature(%)": "N", "compressive_yield_strength_at_1073K(MPa)": "796", "compressive_yield_strength_at_1273K(MPa)": "220"}

File: 1-data-prepare/extraction-output/json-result/Microstructure and mechanical properties of AlMo0.5NbTa0.5TiZr refractory high-entropy alloys fabricated by laser melting deposition.jsonl
{"doi": "10.1016/j.msea.2025.148213", "title": "Microstructure and mechanical properties of AlMo0.5NbTa0.5TiZr refractory high-entropy alloys fabricated by laser melting deposition", "composition_formula": "Al17.66Mo10.06Nb21.97Ta9.81Ti19.32Zr21.18", "process_method_1": "additive manufacturing", "process_method_2": "laser melting deposition+inductive heating", "process_description": "prepared by electromagnetic induction heating-assisted laser melting deposition (LMD) with a lap ratio of 50%, a layer height of 0.5 mm, a powder flow rate of 5.8 g/min, a laser power range of 700 W–1600 W, and a scanning speed of 600 mm/min. The scanning strategy employed serpentine reciprocation, with the starting point exchanged at each layer and four layers completed in one cycle. The specimen temperature was maintained at 600 °C ± 10 °C using electromagnetic induction heating equipment.", "phase": "BCC-1+BCC-2+Al3Zr4", "single_solution_phase": "False", "intermetallic_phase": "True", "density(g/cm³)": "N", "hardness(HV)": "660", "compressive_yield_strength_at_room_temperature(MPa)": "2012", "compressive_strain_at_room_temperature(%)": "8.03", "tensile_yield_strength_at_room_temperature(MPa)": "N", "tensile_strain_at_room_temperature(%)": "N", "compressive_yield_strength_at_1073K(MPa)": "N", "compressive_yield_strength_at_1273K(MPa)": "N"}

File: 1-data-prepare/extraction-output/json-result/Microstructure and mechanical properties of AlNbTiVZr system refractory high entropy alloys.jsonl
{"doi": "N", "title": "Microstructure and mechanical properties of AlNbTiVZr system refractory high entropy alloys", "composition_formula": "Al10.00Nb20.00Ti20.00V40.00Zr10.00", "process_method_1": "arc melting", "process_method_2": "vacuum arc melting + anneal-rolling", "process_description": "prepared by arc melting in water-cooled copper cavity under low-pressure high-purity argon atmosphere, re-melted 5 times", "phase": "BCC+C14-Laves", "single_solution_phase": "False", "intermetallic_phase": "True", "density(g/cm³)": "6.06", "hardness(HV)": "623", "compressive_yield_strength_at_room_temperature(MPa)": "1390", "compressive_strain_at_room_temperature(%)": "16.9", "tensile_yield_strength_at_room_temperature(MPa)": "N", "tensile_strain_at_room_temperature(%)": "N", "compressive_yield_strength_at_1073K(MPa)": "635", "compressive_yield_strength_at_1273K(MPa)": "N"}
{"doi": "N", "title": "Microstructure and mechanical properties of AlNbTiVZr system refractory high entropy alloys", "composition_formula": "Al9.09Nb18.18Ti18.18V36.37Zr18.18", "process_method_1": "arc melting", "process_method_2": "vacuum arc melting + anneal-rolling", "process_description": "prepared by arc melting in water-cooled copper cavity under low-pressure high-purity argon atmosphere, re-melted 5 times", "phase": "BCC+C14-Laves", "single_solution_phase": "False", "intermetallic_phase": "True", "density(g/cm³)": "6.10", "hardness(HV)": "614", "compressive_yield_strength_at_room_temperature(MPa)": "1028", "compressive_strain_at_room_temperature(%)": "9.3", "tensile_yield_strength_at_room_temperature(MPa)": "N", "tensile_strain_at_room_temperature(%)": "N", "compressive_yield_strength_at_1073K(MPa)": "N", "compressive_yield_strength_at_1273K(MPa)": "N"}
{"doi": "N", "title": "Microstructure and mechanical properties of AlNbTiVZr system refractory high entropy alloys", "composition_formula": "Al8.33Nb16.67Ti16.67V33.33Zr25.00", "process_method_1": "arc melting", "process_method_2": "vacuum arc melting + anneal-rolling", "process_description": "prepared by arc melting in water-cooled copper cavity under low-pressure high-purity argon atmosphere, re-melted 5 times", "phase": "BCC+C14-Laves+C15-Laves", "single_solution_phase": "False", "intermetallic_phase": "True", "density(g/cm³)": "6.17", "hardness(HV)": "614", "compressive_yield_strength_at_room_temperature(MPa)": "641", "compressive_strain_at_room_temperature(%)": "5.5", "tensile_yield_strength_at_room_temperature(MPa)": "N", "tensile_strain_at_room_temperature(%)": "N", "compressive_yield_strength_at_1073K(MPa)": "N", "compressive_yield_strength_at_1273K(MPa)": "N"}
{"doi": "N", "title": "Microstructure and mechanical properties of AlNbTiVZr system refractory high entropy alloys", "composition_formula": "Al11.11Nb11.11Ti22.22V44.45Zr11.11", "process_method_1": "arc melting", "process_method_2": "vacuum arc melting + anneal-rolling", "process_description": "prepared by arc melting in water-cooled copper cavity under low-pressure high-purity argon atmosphere, re-melted 5 times", "phase": "BCC+C14-Laves", "single_solution_phase": "False", "intermetallic_phase": "True", "density(g/cm³)": "5.76", "hardness(HV)": "578", "compressive_yield_strength_at_room_temperature(MPa)": "1480", "compressive_strain_at_room_temperature(%)": "14.1", "tensile_yield_strength_at_room_temperature(MPa)": "N", "tensile_strain_at_room_temperature(%)": "N", "compressive_yield_strength_at_1073K(MPa)": "656", "compressive_yield_strength_at_1273K(MPa)": "N"}

File: 1-data-prepare/extraction-output/json-result/Microstructure and mechanical properties of Alx(TiZrTa0.7NbMo) refractory high-entropy alloys.jsonl
{"doi": "10.1016/j.jallcom.2023.170722", "title": "Microstructure and mechanical properties of Alx(TiZrTa0.7NbMo) refractory high-entropy alloys", "composition_formula": "Al9.62Ti19.23Zr19.23Ta13.46Nb19.23Mo19.23", "process_method_1": "arc melting", "process_method_2": "vacuum arc melting+annealing", "process_description": "prepared by vacuum-arc melting process with high-purity argon protection, repeatedly smelted at 450-500A current, then vacuum-sealed in quartz tubes and annealed at 1000°C for 12h with slow cooling (10°C/min)", "phase": "BCC1+BCC2+AlZr3", "single_solution_phase": "False", "intermetallic_phase": "True", "density(g/cm³)": "N", "hardness(HV)": "N", "compressive_yield_strength_at_room_temperature(MPa)": "1984", "compressive_strain_at_room_temperature(%)": "10.2", "tensile_yield_strength_at_room_temperature(MPa)": "N", "tensile_strain_at_room_temperature(%)": "N", "compressive_yield_strength_at_1073K(MPa)": "714", "compressive_yield_strength_at_1273K(MPa)": "150"}
{"doi": "10.1016/j.jallcom.2023.170722", "title": "Microstructure and mechanical properties of Alx(TiZrTa0.7NbMo) refractory high-entropy alloys", "composition_formula": "Ti21.28Zr21.28Ta14.89Nb21.28Mo21.28", "process_method_1": "arc melting", "process_method_2": "vacuum arc melting+annealing", "process_description": "prepared by vacuum-arc melting process with high-purity argon protection, repeatedly smelted at 450-500A current, then vacuum-sealed in quartz tubes and annealed at 1000°C for 12h with slow cooling (10°C/min)", "phase": "BCC1+BCC2", "single_solution_phase": "False", "intermetallic_phase": "False", "density(g/cm³)": "N", "hardness(HV)": "N", "compressive_yield_strength_at_room_temperature(MPa)": "1349", "compressive_strain_at_room_temperature(%)": "34.8", "tensile_yield_strength_at_room_temperature(MPa)": "N", "tensile_strain_at_room_temperature(%)": "N", "compressive_yield_strength_at_1073K(MPa)": "518", "compressive_yield_strength_at_1273K(MPa)": "113"}
{"doi": "10.1016/j.jallcom.2023.170722", "title": "Microstructure and mechanical properties of Alx(TiZrTa0.7NbMo) refractory high-entropy alloys", "composition_formula": "Al2.08Ti20.83Zr20.83Ta14.58Nb20.83Mo20.83", "process_method_1": "arc melting", "process_method_2": "vacuum arc melting+annealing", "process_description": "prepared by vacuum-arc melting process with high-purity argon protection, repeatedly smelted at 450-500A current, then vacuum-sealed in quartz tubes and annealed at 1000°C for 12h with slow cooling (10°C/min)", "phase": "BCC1+BCC2+AlZr3", "single_solution_phase": "False", "intermetallic_phase": "True", "density(g/cm³)": "N", "hardness(HV)": "N", "compressive_yield_strength_at_room_temperature(MPa)": "1598", "compressive_strain_at_room_temperature(%)": "28.0", "tensile_yield_strength_at_room_temperature(MPa)": "N", "tensile_strain_at_room_temperature(%)": "N", "compressive_yield_strength_at_1073K(MPa)": "522", "compressive_yield_strength_at_1273K(MPa)": "125"}

File: 1-data-prepare/extraction-output/json-result/Microstructure and mechanical properties of CxHf0.25NbTaW0.5 refractory high-entropy alloys at room and high temperatures.jsonl
{"doi": "10.1016/j.jmst.2021.05.015", "title": "Microstructure and mechanical properties of CxHf0.25NbTaW0.5 refractory high-entropy alloys at room and high temperatures", "composition_formula": "C8.33Hf8.33Nb33.33Ta33.33W16.67", "process_method_1": "arc melting", "process_method_2": "vacuum arc melting + isothermal annealing", "process_description": "prepared by vacuum arc melting under high-purity argon atmosphere with metal purity >99.95 at%, followed by isothermal annealing at 1673 K for 12 h and controlled cooling", "phase": "BCC_A2+FCC_MC", "single_solution_phase": "False", "intermetallic_phase": "False", "density(g/cm³)": "N", "hardness(HV)": "514", "compressive_yield_strength_at_room_temperature(MPa)": "1337", "compressive_strain_at_room_temperature(%)": "31", "tensile_yield_strength_at_room_temperature(MPa)": "N", "tensile_strain_at_room_temperature(%)": "N", "compressive_yield_strength_at_1073K(MPa)": "N", "compressive_yield_strength_at_1273K(MPa)": "868"}
{"doi": "10.1016/j.jmst.2021.05.015", "title": "Microstructure and mechanical properties of CxHf0.25NbTaW0.5 refractory high-entropy alloys at room and high temperatures", "composition_formula": "Hf10Nb30Ta30W30", "process_method_1": "arc melting", "process_method_2": "vacuum arc melting", "process_description": "prepared by vacuum arc melting under high-purity argon atmosphere with metal purity >99.95 at%", "phase": "BCC_A2", "single_solution_phase": "True", "intermetallic_phase": "False", "density(g/cm³)": "N", "hardness(HV)": "403", "compressive_yield_strength_at_room_temperature(MPa)": "1037", "compressive_strain_at_room_temperature(%)": "42.7", "tensile_yield_strength_at_room_temperature(MPa)": "N", "tensile_strain_at_room_temperature(%)": "N", "compressive_yield_strength_at_1073K(MPa)": "N", "compressive_yield_strength_at_1273K(MPa)": "584"}
{"doi": "10.1016/j.jmst.2021.05.015", "title": "Microstructure and mechanical properties of CxHf0.25NbTaW0.5 refractory high-entropy alloys at room and high temperatures", "composition_formula": "C5Hf10Nb28.33Ta28.33W28.33", "process_method_1": "arc melting", "process_method_2": "vacuum arc melting + isothermal annealing", "process_description": "prepared by vacuum arc melting under high-purity argon atmosphere with metal purity >99.95 at%, followed by isothermal annealing at 1673 K for 12 h and controlled cooling", "phase": "BCC_A2+FCC_MC", "single_solution_phase": "False", "intermetallic_phase": "False", "density(g/cm³)": "N", "hardness(HV)": "469", "compressive_yield_strength_at_room_temperature(MPa)": "1218", "compressive_strain_at_room_temperature(%)": "39.7", "tensile_yield_strength_at_room_temperature(MPa)": "N", "tensile_strain_at_room_temperature(%)": "N", "compressive_yield_strength_at_1073K(MPa)": "N", "compressive_yield_strength_at_1273K(MPa)": "768"}

File: 1-data-prepare/extraction-output/json-result/Microstructure and mechanical properties of Hf-Nb-Ta-Ti-Zr refractory high-entropy alloys fabricated by laser directed energy deposition.jsonl
{"doi": "10.1016/j.jmrt.2025.04.333", "title": "Microstructure and mechanical properties of Hf-Nb-Ta-Ti-Zr refractory high-entropy alloys fabricated by laser directed energy deposition", "composition_formula": "Hf16Nb20Ta20Ti24Zr20", "process_method_1": "additive manufacturing", "process_method_2": "laser directed energy deposition+anneal-rolling", "process_description": "prepared by laser directed energy deposition (LDED) with 2500W laser power, 10mm/s scanning speed, 5.0mm deposited layer width, 2.2mm layer height, 50% overlap, and 0.25mm up-lift height under argon atmosphere (oxygen ≤100ppm). Spherical pre-alloyed powders (45-90μm) used.", "phase": "BCC", "single_solution_phase": "True", "intermetallic_phase": "False", "density(g/cm³)": "9.89", "hardness(HV)": "N", "compressive_yield_strength_at_room_temperature(MPa)": "N", "compressive_strain_at_room_temperature(%)": "N", "tensile_yield_strength_at_room_temperature(MPa)": "1123", "tensile_strain_at_room_temperature(%)": "12.0", "compressive_yield_strength_at_1073K(MPa)": "N", "compressive_yield_strength_at_1273K(MPa)": "N"}
{"doi": "10.1016/j.jmrt.2025.04.333", "title": "Microstructure and mechanical properties of Hf-Nb-Ta-Ti-Zr refractory high-entropy alloys fabricated by laser directed energy deposition", "composition_formula": "Hf16Nb20Ta20Ti24Zr20", "process_method_1": "additive manufacturing", "process_method_2": "laser directed energy deposition+anneal-rolling", "process_description": "prepared by laser directed energy deposition (LDED) with 3000W laser power, 15mm/s scanning speed, 5.4mm deposited layer width, 1.8mm layer height, 50% overlap, and 0.25mm up-lift height under argon atmosphere (oxygen ≤100ppm). Spherical pre-alloyed powders (45-90μm) used.", "phase": "BCC", "single_solution_phase": "True", "intermetallic_phase": "False", "density(g/cm³)": "9.89", "hardness(HV)": "N", "compressive_yield_strength_at_room_temperature(MPa)": "N", "compressive_strain_at_room_temperature(%)": "N", "tensile_yield_strength_at_room_temperature(MPa)": "753", "tensile_strain_at_room_temperature(%)": "13.0", "compressive_yield_strength_at_1073K(MPa)": "N", "compressive_yield_strength_at_1273K(MPa)": "N"}

File: 1-data-prepare/extraction-output/json-result/Microstructure and mechanical properties of MoNbVTa0.5Alx refractory high entropy alloys.jsonl
{"doi": "10.1016/j.ijrmhm.2024.106960", "title": "Microstructure and mechanical properties of MoNbVTa0.5Alx refractory high entropy alloys", "composition_formula": "Mo28.57Nb28.57V28.57Ta14.29Al0", "process_method_1": "arc melting", "process_method_2": "vacuum arc melting", "process_description": "prepared by vacuum arc melting in a water-cooled copper hearth under an argon atmosphere using high-purity (99.99%) raw materials that were mechanically ground and ultrasonically cleaned in ethanol for 3 minutes. High-purity Ti was used as a degassing substance. Button ingots were remelted six times to ensure chemical homogeneity.", "phase": "BCC", "single_solution_phase": "True", "intermetallic_phase": "False", "density(g/cm³)": "9.651", "hardness(HV)": "N", "compressive_yield_strength_at_room_temperature(MPa)": "N", "compressive_strain_at_room_temperature(%)": "N", "tensile_yield_strength_at_room_temperature(MPa)": "N", "tensile_strain_at_room_temperature(%)": "N", "compressive_yield_strength_at_1073K(MPa)": "N", "compressive_yield_strength_at_1273K(MPa)": "N"}
{"doi": "10.1016/j.ijrmhm.2024.106960", "title": "Microstructure and mechanical properties of MoNbVTa0.5Alx refractory high entropy alloys", "composition_formula": "Mo26.32Nb26.32V26.32Ta13.16Al7.89", "process_method_1": "arc melting", "process_method_2": "vacuum arc melting", "process_description": "prepared by vacuum arc melting in a water-cooled copper hearth under an argon atmosphere using high-purity (99.99%) raw materials that were mechanically ground and ultrasonically cleaned in ethanol for 3 minutes. High-purity Ti was used as a degassing substance. Button ingots were remelted six times to ensure chemical homogeneity.", "phase": "BCC", "single_solution_phase": "True", "intermetallic_phase": "False", "density(g/cm³)": "9.03", "hardness(HV)": "619.7", "compressive_yield_strength_at_room_temperature(MPa)": "N", "compressive_strain_at_room_temperature(%)": "N", "tensile_yield_strength_at_room_temperature(MPa)": "N", "tensile_strain_at_room_temperature(%)": "N", "compressive_yield_strength_at_1073K(MPa)": "N", "compressive_yield_strength_at_1273K(MPa)": "N"}
{"doi": "10.1016/j.ijrmhm.2024.106960", "title": "Microstructure and mechanical properties of MoNbVTa0.5Alx refractory high entropy alloys", "composition_formula": "Mo25.00Nb25.00V25.00Ta12.50Al12.50", "process_method_1": "arc melting", "process_method_2": "vacuum arc melting", "process_description": "prepared by vacuum arc melting in a water-cooled copper hearth under an argon atmosphere using high-purity (99.99%) raw materials that were mechanically ground and ultrasonically cleaned in ethanol for 3 minutes. High-purity Ti was used as a degassing substance. Button ingots were remelted six times to ensure chemical homogeneity.", "phase": "BCC", "single_solution_phase": "True", "intermetallic_phase": "False", "density(g/cm³)": "8.76", "hardness(HV)": "649.2", "compressive_yield_strength_at_room_temperature(MPa)": "N", "compressive_strain_at_room_temperature(%)": "N", "tensile_yield_strength_at_room_temperature(MPa)": "N", "tensile_strain_at_room_temperature(%)": "N", "compressive_yield_strength_at_1073K(MPa)": "N", "compressive_yield_strength_at_1273K(MPa)": "N"}
{"doi": "10.1016/j.ijrmhm.2024.106960", "title": "Microstructure and mechanical properties of MoNbVTa0.5Alx refractory high entropy alloys", "composition_formula": "Mo23.81Nb23.81V23.81Ta11.90Al16.67", "process_method_1": "arc melting", "process_method_2": "vacuum arc melting", "process_description": "prepared by vacuum arc melting in a water-cooled copper hearth under an argon atmosphere using high-purity (99.99%) raw materials that were mechanically ground and ultrasonically cleaned in ethanol for 3 minutes. High-purity Ti was used as a degassing substance. Button ingots were remelted six times to ensure chemical homogeneity.", "phase": "BCC", "single_solution_phase": "True", "intermetallic_phase": "False", "density(g/cm³)": "8.40", "hardness(HV)": "654.6", "compressive_yield_strength_at_room_temperature(MPa)": "N", "compressive_strain_at_room_temperature(%)": "N", "tensile_yield_strength_at_room_temperature(MPa)": "N", "tensile_strain_at_room_temperature(%)": "N", "compressive_yield_strength_at_1073K(MPa)": "N", "compressive_yield_strength_at_1273K(MPa)": "N"}
{"doi": "10.1016/j.ijrmhm.2024.106960", "title": "Microstructure and mechanical properties of MoNbVTa0.5Alx refractory high entropy alloys", "composition_formula": "Mo22.22Nb22.22V22.22Ta11.11Al22.22", "process_method_1": "arc melting", "process_method_2": "vacuum arc melting", "process_description": "prepared by vacuum arc melting in a water-cooled copper hearth under an argon atmosphere using high-purity (99.99%) raw materials that were mechanically ground and ultrasonically cleaned in ethanol for 3 minutes. High-purity Ti was used as a degassing substance. Button ingots were remelted six times to ensure chemical homogeneity.", "phase": "BCC", "single_solution_phase": "True", "intermetallic_phase": "False", "density(g/cm³)": "7.99", "hardness(HV)": "670.7", "compressive_yield_strength_at_room_temperature(MPa)": "N", "compressive_strain_at_room_temperature(%)": "N", "tensile_yield_strength_at_room_temperature(MPa)": "N", "tensile_strain_at_room_temperature(%)": "N", "compressive_yield_strength_at_1073K(MPa)": "N", "compressive_yield_strength_at_1273K(MPa)": "N"}
