Repository: Gaotc1011/RHEA-LLM

# RHEA-LLM

Official code repository for the manuscript:

> **"LLM-enabled discovery of lightweight refractory high entropy alloy exhibiting 879 MPa yield strength at 1473 K"**
> *(manuscript submitted / under review)*

This repository contains the complete code pipeline that uses large language models (LLMs) to accelerate the discovery and design of lightweight refractory high-entropy alloys (RHEAs), covering literature data extraction, model fine-tuning, property prediction, inverse alloy design, benchmarking against conventional machine learning, and model interpretability analysis.

---

File: 1-data-prepare/extraction-output/json-result/Microstructure and mechanical properties of Nb25Mo25Ta25W25 and Ti8Nb23Mo23Ta23W23 high entropy alloys prepared by mechanical alloying and spark plasm.jsonl
{"doi": "10.1016/j.msea.2018.09.089", "title": "Microstructure and mechanical properties of Nb25Mo25Ta25W25 and Ti8Nb23Mo23Ta23W23 high entropy alloys prepared by mechanical alloying and spark plasma sintering", "composition_formula": "Nb25Mo25Ta25W25", "process_method_1": "powder metallurgy", "process_method_2": "mechanical alloying+spark plasma sintering", "process_description": "prepared by mechanical alloying for 60 hours with ball-to-powder weight ratio of 15:1 at 400 rpm, followed by spark plasma sintering at 1873 K for 8 min with 35 MPa pressure", "phase": "BCC_A2", "single_solution_phase": "True", "intermetallic_phase": "False", "density(g/cm³)": "N", "hardness(HV)": "793", "compressive_yield_strength_at_room_temperature(MPa)": "2460", "compressive_strain_at_room_temperature(%)": "16.8", "tensile_yield_strength_at_room_temperature(MPa)": "N", "tensile_strain_at_room_temperature(%)": "N", "compressive_yield_strength_at_1073K(MPa)": "N", "compressive_yield_strength_at_1273K(MPa)": "N"}
{"doi": "10.1016/j.msea.2018.09.089", "title": "Microstructure and mechanical properties of Nb25Mo25Ta25W25 and Ti8Nb23Mo23Ta23W23 high entropy alloys prepared by mechanical alloying and spark plasma sintering", "composition_formula": "Ti8Nb23Mo23Ta23W23", "process_method_1": "powder metallurgy", "process_method_2": "mechanical alloying+spark plasma sintering", "process_description": "prepared by mechanical alloying for 60 hours with ball-to-powder weight ratio of 15:1 at 400 rpm, followed by spark plasma sintering at 1873 K for 8 min with 35 MPa pressure", "phase": "BCC_A2", "single_solution_phase": "True", "intermetallic_phase": "False", "density(g/cm³)": "N", "hardness(HV)": "750", "compressive_yield_strength_at_room_temperature(MPa)": "2377", "compressive_strain_at_room_temperature(%)": "26.3", "tensile_yield_strength_at_room_temperature(MPa)": "N", "tensile_strain_at_room_temperature(%)": "N", "compressive_yield_strength_at_1073K(MPa)": "N", "compressive_yield_strength_at_1273K(MPa)": "N"}

File: 1-data-prepare/extraction-output/json-result/Microstructure and mechanical properties of NbMoTaW porous refractory high entropy alloy processed by powder metallurgy.jsonl
{"doi": "10.1016/j.ijrmhm.2025.107063", "title": "Microstructure and mechanical properties of NbMoTaW porous refractory high entropy alloy processed by powder metallurgy", "composition_formula": "Nb25Mo25Ta25W25", "process_method_1": "powder metallurgy", "process_method_2": "cold isostatic pressing + vacuum sintering", "process_description": "prepared by mixing irregular W, Mo, Ta, and Nb elemental powders with a particle size of 1–5 μm in an equal atomic ratio for 8 h by a rotary pendulum mixer, followed by cold isostatic pressing at 220 MPa for 3 min to produce green bodies, and vacuum sintering at 2200 °C for 3 h with a heating rate of 10 °C/min.", "phase": "BCC", "single_solution_phase": "True", "intermetallic_phase": "False", "density(g/cm³)": "N", "hardness(HV)": "N", "compressive_yield_strength_at_room_temperature(MPa)": "556", "compressive_strain_at_room_temperature(%)": "N", "tensile_yield_strength_at_room_temperature(MPa)": "N", "tensile_strain_at_room_temperature(%)": "N", "compressive_yield_strength_at_1073K(MPa)": "N", "compressive_yield_strength_at_1273K(MPa)": "N"}
{"doi": "10.1016/j.ijrmhm.2025.107063", "title": "Microstructure and mechanical properties of NbMoTaW porous refractory high entropy alloy processed by powder metallurgy", "composition_formula": "Nb25Mo25Ta25W25", "process_method_1": "powder metallurgy", "process_method_2": "cold isostatic pressing + vacuum sintering", "process_description": "prepared by mixing irregular W, Mo, Ta, and Nb elemental powders with a particle size of 1–5 μm in an equal atomic ratio for 8 h by a rotary pendulum mixer, followed by cold isostatic pressing at 220 MPa for 3 min to produce green bodies, and vacuum sintering at 2000 °C for 3 h with a heating rate of 10 °C/min.", "phase": "BCC", "single_solution_phase": "True", "intermetallic_phase": "False", "density(g/cm³)": "N", "hardness(HV)": "N", "compressive_yield_strength_at_room_temperature(MPa)": "392", "compressive_strain_at_room_temperature(%)": "N", "tensile_yield_strength_at_room_temperature(MPa)": "N", "tensile_strain_at_room_temperature(%)": "N", "compressive_yield_strength_at_1073K(MPa)": "N", "compressive_yield_strength_at_1273K(MPa)": "N"}
{"doi": "10.1016/j.ijrmhm.2025.107063", "title": "Microstructure and mechanical properties of NbMoTaW porous refractory high entropy alloy processed by powder metallurgy", "composition_formula": "Nb25Mo25Ta25W25", "process_method_1": "powder metallurgy", "process_method_2": "cold isostatic pressing + vacuum sintering", "process_description": "prepared by mixing irregular W, Mo, Ta, and Nb elemental powders with a particle size of 1–5 μm in an equal atomic ratio for 8 h by a rotary pendulum mixer, followed by cold isostatic pressing at 220 MPa for 3 min to produce green bodies, and vacuum sintering at 1800 °C for 3 h with a heating rate of 10 °C/min.", "phase": "BCC", "single_solution_phase": "True", "intermetallic_phase": "False", "density(g/cm³)": "N", "hardness(HV)": "N", "compressive_yield_strength_at_room_temperature(MPa)": "184", "compressive_strain_at_room_temperature(%)": "N", "tensile_yield_strength_at_room_temperature(MPa)": "N", "tensile_strain_at_room_temperature(%)": "N", "compressive_yield_strength_at_1073K(MPa)": "N", "compressive_yield_strength_at_1273K(MPa)": "N"}

File: 1-data-prepare/extraction-output/json-result/Microstructure and mechanical properties of RexNbMoTaW high-entropy alloys prepared by arc melting using metal powders.jsonl
{"doi": "10.1016/j.jallcom.2020.154301", "title": "Microstructure and mechanical properties of RexNbMoTaW high-entropy alloys prepared by arc melting using metal powders", "composition_formula": "Nb25.0Mo25.0Ta25.0W25.0", "process_method_1": "arc melting", "process_method_2": "vacuum arc melting", "process_description": "prepared by vacuum arc melting the mixture of pure metallic powders under a protective argon atmosphere, flipped and remelted five times on a water-cooled copper plate.", "phase": "BCC_A2+tetragonal", "single_solution_phase": "False", "intermetallic_phase": "False", "density(g/cm³)": "N", "hardness(HV)": "527", "compressive_yield_strength_at_room_temperature(MPa)": "1121", "compressive_strain_at_room_temperature(%)": "6.22", "tensile_yield_strength_at_room_temperature(MPa)": "N", "tensile_strain_at_room_temperature(%)": "N", "compressive_yield_strength_at_1073K(MPa)": "N", "compressive_yield_strength_at_1273K(MPa)": "N"}
{"doi": "10.1016/j.jallcom.2020.154301", "title": "Microstructure and mechanical properties of RexNbMoTaW high-entropy alloys prepared by arc melting using metal powders", "composition_formula": "Re11.1Nb22.2Mo22.2Ta22.2W22.2", "process_method_1": "arc melting", "process_method_2": "vacuum arc melting", "process_description": "prepared by vacuum arc melting the mixture of pure metallic powders under a protective argon atmosphere, flipped and remelted five times on a water-cooled copper plate.", "phase": "BCC_A2+tetragonal", "single_solution_phase": "False", "intermetallic_phase": "False", "density(g/cm³)": "N", "hardness(HV)": "567", "compressive_yield_strength_at_room_temperature(MPa)": "1147", "compressive_strain_at_room_temperature(%)": "7.01", "tensile_yield_strength_at_room_temperature(MPa)": "N", "tensile_strain_at_room_temperature(%)": "N", "compressive_yield_strength_at_1073K(MPa)": "N", "compressive_yield_strength_at_1273K(MPa)": "N"}
{"doi": "10.1016/j.jallcom.2020.154301", "title": "Microstructure and mechanical properties of RexNbMoTaW high-entropy alloys prepared by arc melting using metal powders", "composition_formula": "Re20.0Nb20.0Mo20.0Ta20.0W20.0", "process_method_1": "arc melting", "process_method_2": "vacuum arc melting", "process_description": "prepared by vacuum arc melting the mixture of pure metallic powders under a protective argon atmosphere, flipped and remelted five times on a water-cooled copper plate.", "phase": "BCC_A2+tetragonal", "single_solution_phase": "False", "intermetallic_phase": "False", "density(g/cm³)": "N", "hardness(HV)": "536", "compressive_yield_strength_at_room_temperature(MPa)": "1062", "compressive_strain_at_room_temperature(%)": "4.22", "tensile_yield_strength_at_room_temperature(MPa)": "N", "tensile_strain_at_room_temperature(%)": "N", "compressive_yield_strength_at_1073K(MPa)": "N", "compressive_yield_strength_at_1273K(MPa)": "N"}

File: 1-data-prepare/extraction-output/json-result/Microstructure and mechanical properties of TiNbV0.5Ta0.5Crx (x=0, 0.1, 0.2, 0.5) refractory high-entropy alloys.jsonl
{"doi": "10.1016/j.ijrmhm.2020.105357", "title": "Microstructure and mechanical properties of TiNbV0.5Ta0.5Crx (x=0, 0.1, 0.2, 0.5) refractory high-entropy alloys", "composition_formula": "Ti32.26Nb32.26V16.13Ta16.13Cr3.23", "process_method_1": "arc melting", "process_method_2": "arc melting + annealing", "process_description": "prepared by arc melting in an argon atmosphere with high-purity elements (≥99.95 wt.%), repeated 5 times for homogeneity. Annealed at 600-1200°C for 6-200 hours.", "phase": "BCC_A2", "single_solution_phase": "True", "intermetallic_phase": "False", "density(g/cm³)": "N", "hardness(HV)": "N", "compressive_yield_strength_at_room_temperature(MPa)": "671", "compressive_strain_at_room_temperature(%)": "50", "tensile_yield_strength_at_room_temperature(MPa)": "660", "tensile_strain_at_room_temperature(%)": "33.9", "compressive_yield_strength_at_1073K(MPa)": "N", "compressive_yield_strength_at_1273K(MPa)": "N"}
{"doi": "10.1016/j.ijrmhm.2020.105357", "title": "Microstructure and mechanical properties of TiNbV0.5Ta0.5Crx (x=0, 0.1, 0.2, 0.5) refractory high-entropy alloys", "composition_formula": "Ti31.25Nb31.25V15.63Ta15.63Cr6.25", "process_method_1": "arc melting", "process_method_2": "arc melting + annealing", "process_description": "prepared by arc melting in an argon atmosphere with high-purity elements (≥99.95 wt.%), repeated 5 times for homogeneity. Annealed at 600-1200°C for 6-200 hours.", "phase": "BCC_A2", "single_solution_phase": "True", "intermetallic_phase": "False", "density(g/cm³)": "N", "hardness(HV)": "N", "compressive_yield_strength_at_room_temperature(MPa)": "887", "compressive_strain_at_room_temperature(%)": "50", "tensile_yield_strength_at_room_temperature(MPa)": "878", "tensile_strain_at_room_temperature(%)": "21.6", "compressive_yield_strength_at_1073K(MPa)": "N", "compressive_yield_strength_at_1273K(MPa)": "N"}
{"doi": "10.1016/j.ijrmhm.2020.105357", "title": "Microstructure and mechanical properties of TiNbV0.5Ta0.5Crx (x=0, 0.1, 0.2, 0.5) refractory high-entropy alloys", "composition_formula": "Ti30.30Nb30.30V15.15Ta15.15Cr9.09", "process_method_1": "arc melting", "process_method_2": "arc melting + annealing", "process_description": "prepared by arc melting in an argon atmosphere with high-purity elements (≥99.95 wt.%), repeated 5 times for homogeneity. Annealed at 600-1200°C for 6-200 hours.", "phase": "BCC_A2", "single_solution_phase": "True", "intermetallic_phase": "False", "density(g/cm³)": "N", "hardness(HV)": "N", "compressive_yield_strength_at_room_temperature(MPa)": "1039", "compressive_strain_at_room_temperature(%)": "50", "tensile_yield_strength_at_room_temperature(MPa)": "N", "tensile_strain_at_room_temperature(%)": "N", "compressive_yield_strength_at_1073K(MPa)": "N", "compressive_yield_strength_at_1273K(MPa)": "N"}
{"doi": "10.1016/j.ijrmhm.2020.105357", "title": "Microstructure and mechanical properties of TiNbV0.5Ta0.5Crx (x=0, 0.1, 0.2, 0.5) refractory high-entropy alloys", "composition_formula": "Ti27.78Nb27.78V13.89Ta13.89Cr16.67", "process_method_1": "arc melting", "process_method_2": "arc melting + annealing", "process_description": "prepared by arc melting in an argon atmosphere with high-purity elements (≥99.95 wt.%), repeated 5 times for homogeneity. Annealed at 600-1200°C for 6-200 hours.", "phase": "BCC_A2+C15 Laves", "single_solution_phase": "False", "intermetallic_phase": "True", "density(g/cm³)": "N", "hardness(HV)": "N", "compressive_yield_strength_at_room_temperature(MPa)": "1284", "compressive_strain_at_room_temperature(%)": "50", "tensile_yield_strength_at_room_temperature(MPa)": "N", "tensile_strain_at_room_temperature(%)": "N", "compressive_yield_strength_at_1073K(MPa)": "N", "compressive_yield_strength_at_1273K(MPa)": "N"}

File: 1-data-prepare/extraction-output/json-result/Microstructure and mechanical properties of WMoTaNbTi refractory high-entropy alloys fabricated by selective electron beam melting.jsonl
{"doi": "10.1016/j.jmst.2021.07.041", "title": "Microstructure and mechanical properties of WMoTaNbTi refractory high-entropy alloys fabricated by selective electron beam melting", "composition_formula": "W20Mo20Ta20Nb20Ti20", "process_method_1": "additive manufacturing", "process_method_2": "selective electron beam melting", "process_description": "prepared by selective electron beam melting in a vacuum environment (10^-3 Pa) with a preheated substrate at 1100 °C, using a negative defocus distance (f' = -0.5) and scanning speed of 4.0 m/s.", "phase": "BCC", "single_solution_phase": "True", "intermetallic_phase": "False", "density(g/cm³)": "N", "hardness(HV)": "578", "compressive_yield_strength_at_room_temperature(MPa)": "N", "compressive_strain_at_room_temperature(%)": "N", "tensile_yield_strength_at_room_temperature(MPa)": "N", "tensile_strain_at_room_temperature(%)": "N", "compressive_yield_strength_at_1073K(MPa)": "N", "compressive_yield_strength_at_1273K(MPa)": "N"}
{"doi": "10.1016/j.jmst.2021.07.041", "title": "Microstructure and mechanical properties of WMoTaNbTi refractory high-entropy alloys fabricated by selective electron beam melting", "composition_formula": "W20Mo20Ta20Nb20Ti20", "process_method_1": "additive manufacturing", "process_method_2": "selective electron beam melting", "process_description": "prepared by selective electron beam melting in a vacuum environment (10^-3 Pa) with a preheated substrate at 1100 °C, using a negative defocus distance (f' = -0.5) and scanning speed of 3.5 m/s.", "phase": "BCC", "single_solution_phase": "True", "intermetallic_phase": "False", "density(g/cm³)": "N", "hardness(HV)": "576", "compressive_yield_strength_at_room_temperature(MPa)": "N", "compressive_strain_at_room_temperature(%)": "N", "tensile_yield_strength_at_room_temperature(MPa)": "N", "tensile_strain_at_room_temperature(%)": "N", "compressive_yield_strength_at_1073K(MPa)": "N", "compressive_yield_strength_at_1273K(MPa)": "N"}
{"doi": "10.1016/j.jmst.2021.07.041", "title": "Microstructure and mechanical properties of WMoTaNbTi refractory high-entropy alloys fabricated by selective electron beam melting", "composition_formula": "W20Mo20Ta20Nb20Ti20", "process_method_1": "additive manufacturing", "process_method_2": "selective electron beam melting", "process_description": "prepared by selective electron beam melting in a vacuum environment (10^-3 Pa) with a preheated substrate at 1100 °C, using a negative defocus distance (f' = -0.5) and scanning speed of 3.0 m/s.", "phase": "BCC", "single_solution_phase": "True", "intermetallic_phase": "False", "density(g/cm³)": "N", "hardness(HV)": "573", "compressive_yield_strength_at_room_temperature(MPa)": "N", "compressive_strain_at_room_temperature(%)": "N", "tensile_yield_strength_at_room_temperature(MPa)": "N", "tensile_strain_at_room_temperature(%)": "N", "compressive_yield_strength_at_1073K(MPa)": "N", "compressive_yield_strength_at_1273K(MPa)": "N"}
{"doi": "10.1016/j.jmst.2021.07.041", "title": "Microstructure and mechanical properties of WMoTaNbTi refractory high-entropy alloys fabricated by selective electron beam melting", "composition_formula": "W20Mo20Ta20Nb20Ti20", "process_method_1": "additive manufacturing", "process_method_2": "selective electron beam melting", "process_description": "prepared by selective electron beam melting in a vacuum environment (10^-3 Pa) with a preheated substrate at 1100 °C, using a negative defocus distance (f' = -0.5) and scanning speed of 2.5 m/s.", "phase": "BCC", "single_solution_phase": "True", "intermetallic_phase": "False", "density(g/cm³)": "N", "hardness(HV)": "511", "compressive_yield_strength_at_room_temperature(MPa)": "1047", "compressive_strain_at_room_temperature(%)": "8.9", "tensile_yield_strength_at_room_temperature(MPa)": "N", "tensile_strain_at_room_temperature(%)": "N", "compressive_yield_strength_at_1073K(MPa)": "N", "compressive_yield_strength_at_1273K(MPa)": "N"}

File: 1-data-prepare/extraction-output/json-result/Microstructure and mechanical properties of WNbMoTaZrx (x = 0.1, 0.3, 0.5, 1.0) refractory high entropy alloys.jsonl
{"doi": "10.1016/j.msea.2022.142701", "title": "Microstructure and mechanical properties of WNbMoTaZrx (x = 0.1, 0.3, 0.5, 1.0) refractory high entropy alloys", "composition_formula": "W25Nb25Mo25Ta25", "process_method_1": "arc melting", "process_method_2": "vacuum arc melting", "process_description": "prepared by vacuum arc melting of raw materials of W, Nb, Mo, Ta and Zr elements, with purities higher than 99.95%. The ingots were re-melted 12 times under an argon atmosphere to ensure homogeneity, where for each melting time, the ingot was flipped and melted for about 5 min.", "phase": "BCC", "single_solution_phase": "True", "intermetallic_phase": "False", "density(g/cm³)": "N", "hardness(HV)": "458", "compressive_yield_strength_at_room_temperature(MPa)": "1070", "compressive_strain_at_room_temperature(%)": "1.5", "tensile_yield_strength_at_room_temperature(MPa)": "N", "tensile_strain_at_room_temperature(%)": "N", "compressive_yield_strength_at_1073K(MPa)": "N", "compressive_yield_strength_at_1273K(MPa)": "N"}
{"doi": "10.1016/j.msea.2022.142701", "title": "Microstructure and mechanical properties of WNbMoTaZrx (x = 0.1, 0.3, 0.5, 1.0) refractory high entropy alloys", "composition_formula": "W24.39Nb24.39Mo24.39Ta24.39Zr2.44", "process_method_1": "arc melting", "process_method_2": "vacuum arc melting", "process_description": "prepared by vacuum arc melting of raw materials of W, Nb, Mo, Ta and Zr elements, with purities higher than 99.95%. The ingots were re-melted 12 times under an argon atmosphere to ensure homogeneity, where for each melting time, the ingot was flipped and melted for about 5 min.", "phase": "BCC", "single_solution_phase": "True", "intermetallic_phase": "False", "density(g/cm³)": "N", "hardness(HV)": "516", "compressive_yield_strength_at_room_temperature(MPa)": "1223", "compressive_strain_at_room_temperature(%)": "6.4", "tensile_yield_strength_at_room_temperature(MPa)": "N", "tensile_strain_at_room_temperature(%)": "N", "compressive_yield_strength_at_1073K(MPa)": "N", "compressive_yield_strength_at_1273K(MPa)": "N"}
{"doi": "10.1016/j.msea.2022.142701", "title": "Microstructure and mechanical properties of WNbMoTaZrx (x = 0.1, 0.3, 0.5, 1.0) refractory high entropy alloys", "composition_formula": "W23.26Nb23.26Mo23.26Ta23.26Zr6.96", "process_method_1": "arc melting", "process_method_2": "vacuum arc melting", "process_description": "prepared by vacuum arc melting of raw materials of W, Nb, Mo, Ta and Zr elements, with purities higher than 99.95%. The ingots were re-melted 12 times under an argon atmosphere to ensure homogeneity, where for each melting time, the ingot was flipped and melted for about 5 min.", "phase": "BCC1+BCC2", "single_solution_phase": "False", "intermetallic_phase": "False", "density(g/cm³)": "N", "hardness(HV)": "518", "compressive_yield_strength_at_room_temperature(MPa)": "1448", "compressive_strain_at_room_temperature(%)": "9.9", "tensile_yield_strength_at_room_temperature(MPa)": "N", "tensile_strain_at_room_temperature(%)": "N", "compressive_yield_strength_at_1073K(MPa)": "N", "compressive_yield_strength_at_1273K(MPa)": "N"}
{"doi": "10.1016/j.msea.2022.142701", "title": "Microstructure and mechanical properties of WNbMoTaZrx (x = 0.1, 0.3, 0.5, 1.0) refractory high entropy alloys", "composition_formula": "W22.22Nb22.22Mo22.22Ta22.22Zr11.12", "process_method_1": "arc melting", "process_method_2": "vacuum arc melting", "process_description": "prepared by vacuum arc melting of raw materials of W, Nb, Mo, Ta and Zr elements, with purities higher than 99.95%. The ingots were re-melted 12 times under an argon atmosphere to ensure homogeneity, where for each melting time, the ingot was flipped and melted for about 5 min.", "phase": "BCC1+BCC2", "single_solution_phase": "False", "intermetallic_phase": "False", "density(g/cm³)": "N", "hardness(HV)": "546", "compressive_yield_strength_at_room_temperature(MPa)": "1575", "compressive_strain_at_room_temperature(%)": "12.6", "tensile_yield_strength_at_room_temperature(MPa)": "N", "tensile_strain_at_room_temperature(%)": "N", "compressive_yield_strength_at_1073K(MPa)": "N", "compressive_yield_strength_at_1273K(MPa)": "N"}
{"doi": "10.1016/j.msea.2022.142701", "title": "Microstructure and mechanical properties of WNbMoTaZrx (x = 0.1, 0.3, 0.5, 1.0) refractory high entropy alloys", "composition_formula": "W20Nb20Mo20Ta20Zr20", "process_method_1": "arc melting", "process_method_2": "vacuum arc melting", "process_description": "prepared by vacuum arc melting of raw materials of W, Nb, Mo, Ta and Zr elements, with purities higher than 99.95%. The ingots were re-melted 12 times under an argon atmosphere to ensure homogeneity, where for each melting time, the ingot was flipped and melted for about 5 min.", "phase": "BCC1+BCC2", "single_solution_phase": "False", "intermetallic_phase": "False", "density(g/cm³)": "N", "hardness(HV)": "557", "compressive_yield_strength_at_room_temperature(MPa)": "1618", "compressive_strain_at_room_temperature(%)": "20", "tensile_yield_strength_at_room_temperature(MPa)": "N", "tensile_strain_at_room_temperature(%)": "N", "compressive_yield_strength_at_1073K(MPa)": "N", "compressive_yield_strength_at_1273K(MPa)": "N"}

File: 1-data-prepare/extraction-output/json-result/Microstructure and mechanical properties of a novel refractory AlNbTiZr high-entropy alloy.jsonl
{"doi": "10.1080/02670836.2018.1446267", "title": "Microstructure and mechanical properties of a novel refractory AlNbTiZr high-entropy alloy", "composition_formula": "Al25Nb25Ti25Zr25", "process_method_1": "arc melting", "process_method_2": "arc melting", "process_description": "prepared by arc melting in a high-purity argon atmosphere inside a water-cooled copper cavity, melted five times to achieve homogeneous element distribution", "phase": "B2", "single_solution_phase": "True", "intermetallic_phase": "False", "density(g/cm³)": "5.85", "hardness(HV)": "422", "compressive_yield_strength_at_room_temperature(MPa)": "1509", "compressive_strain_at_room_temperature(%)": "8.6", "tensile_yield_strength_at_room_temperature(MPa)": "N", "tensile_strain_at_room_temperature(%)": "N", "compressive_yield_strength_at_1073K(MPa)": "N", "compressive_yield_strength_at_1273K(MPa)": "N"}
{"doi": "10.1080/02670836.2018.1446267", "title": "Microstructure and mechanical properties of a novel refractory AlNbTiZr high-entropy alloy", "composition_formula": "Al25Nb25Ti25Zr25", "process_method_1": "arc melting", "process_method_2": "arc melting + homogenization", "process_description": "prepared by arc melting in a high-purity argon atmosphere inside a water-cooled copper cavity, melted five times, followed by homogenization at 1473 K for 5 h in a vacuum quartz tube and furnace cooling to room temperature", "phase": "B2+Zr5Al3-type", "single_solution_phase": "False", "intermetallic_phase": "True", "density(g/cm³)": "5.85", "hardness(HV)": "418", "compressive_yield_strength_at_room_temperature(MPa)": "1579", "compressive_strain_at_room_temperature(%)": "17.8", "tensile_yield_strength_at_room_temperature(MPa)": "N", "tensile_strain_at_room_temperature(%)": "N", "compressive_yield_strength_at_1073K(MPa)": "N", "compressive_yield_strength_at_1273K(MPa)": "N"}

File: 1-data-prepare/extraction-output/json-result/Microstructure and mechanical properties of a refractory AlMo0.5NbTa0.5TiZr high-entropy alloy manufactured by laser-directed energy deposition.jsonl
{"doi": "10.1016/j.matlet.2022.133748", "title": "Microstructure and mechanical properties of a refractory AlMo0.5NbTa0.5TiZr high-entropy alloy manufactured by laser-directed energy deposition", "composition_formula": "Al20.0Mo10.0Nb20.0Ta10.0Ti20.0Zr20.0", "process_method_1": "additive manufacturing", "process_method_2": "laser-directed energy deposition + anneal", "process_description": "prepared by laser-directed energy deposition using element powder blends with laser power of 5 kW, laser scanning speed of 800 mm/min, and laser powder feeding rate of 35–45 g/min, followed by annealing at 600 °C for two hours with furnace cooling", "phase": "BCC+HCP", "single_solution_phase": "False", "intermetallic_phase": "True", "density(g/cm³)": "N", "hardness(HV)": "646.4", "compressive_yield_strength_at_room_temperature(MPa)": "1887", "compressive_strain_at_room_temperature(%)": "N", "tensile_yield_strength_at_room_temperature(MPa)": "N", "tensile_strain_at_room_temperature(%)": "N", "compressive_yield_strength_at_1073K(MPa)": "1464", "compressive_yield_strength_at_1273K(MPa)": "630"}
{"doi": "10.1016/j.matlet.2022.133748", "title": "Microstructure and mechanical properties of a refractory AlMo0.5NbTa0.5TiZr high-entropy alloy manufactured by vacuum arc melting", "composition_formula": "Al20.0Mo10.0Nb20.0Ta10.0Ti20.0Zr20.0", "process_method_1": "arc melting", "process_method_2": "vacuum arc melting", "process_description": "prepared by vacuum arc melting", "phase": "BCC+HCP", "single_solution_phase": "False", "intermetallic_phase": "True", "density(g/cm³)": "N", "hardness(HV)": "591.8", "compressive_yield_strength_at_room_temperature(MPa)": "2000", "compressive_strain_at_room_temperature(%)": "N", "tensile_yield_strength_at_room_temperature(MPa)": "N", "tensile_strain_at_room_temperature(%)": "N", "compressive_yield_strength_at_1073K(MPa)": "1597", "compressive_yield_strength_at_1273K(MPa)": "745"}

File: 1-data-prepare/extraction-output/json-result/Microstructure and mechanical properties of an additively manufactured WMoTaNbNiTi refractory high-entropy alloy.jsonl
{"doi": "10.1016/j.intermet.2024.108290", "title": "Microstructure and mechanical properties of an additively manufactured WMoTaNbNiTi refractory high-entropy alloy", "composition_formula": "W20Mo42Ta14Nb19Ni2.5Ti2.5", "process_method_1": "additive manufacturing", "process_method_2": "selective electron beam melting", "process_description": "prepared by selective electron beam melting with 60 kV working voltage, 18 mA scanning current, and scanning rates from 0.3-1.3 m/s on a Mo substrate preheated to 1100°C in 10^-1 Pa vacuum", "phase": "BCC+FCC+NiTi B19'", "single_solution_phase": "False", "intermetallic_phase": "True", "density(g/cm³)": "12.56", "hardness(HV)": "536", "compressive_yield_strength_at_room_temperature(MPa)": "1500", "compressive_strain_at_room_temperature(%)": "21.76", "tensile_yield_strength_at_room_temperature(MPa)": "N", "tensile_strain_at_room_temperature(%)": "N", "compressive_yield_strength_at_1073K(MPa)": "N", "compressive_yield_strength_at_1273K(MPa)": "738"}

File: 1-data-prepare/extraction-output/json-result/Microstructure and mechanical properties of in-situ nitride-reinforced refractory high-entropy alloy TiZrHfNbTa matrix composites.jsonl
{"doi": "10.1016/j.jallcom.2022.165324", "title": "Microstructure and mechanical properties of in-situ nitride-reinforced refractory high-entropy alloy TiZrHfNbTa matrix composites", "composition_formula": "Ti18.52Zr18.52Hf18.52Nb18.52Ta18.52N7.41", "process_method_1": "arc melting", "process_method_2": "vacuum arc melting", "process_description": "prepared by vacuum arc melting a mixture of corresponding pure metals and TiN under high-purity argon atmosphere, remelted for 12 times to ensure homogeneity", "phase": "BCC+FCC", "single_solution_phase": "False", "intermetallic_phase": "True", "density(g/cm³)": "N", "hardness(HV)": "N", "compressive_yield_strength_at_room_temperature(MPa)": "2125", "compressive_strain_at_room_temperature(%)": "19.3", "tensile_yield_strength_at_room_temperature(MPa)": "N", "tensile_strain_at_room_temperature(%)": "N", "compressive_yield_strength_at_1073K(MPa)": "350", "compressive_yield_strength_at_1273K(MPa)": "N"}

File: 1-data-prepare/extraction-output/json-result/Microstructure and mechanical properties of lightweight AlxCrNbTiV(x = 0.2, 0.5, 0.8) refractory high entropy alloys.jsonl
{"doi": "10.1016/j.ijrmhm.2022.105784", "title": "Microstructure and mechanical properties of lightweight AlxCrNbTiV(x = 0.2, 0.5, 0.8) refractory high entropy alloys", "composition_formula": "Al4.76Cr23.81Nb23.81Ti23.81V23.81", "process_method_1": "arc melting", "process_method_2": "vacuum arc melting", "process_description": "prepared by vacuum arc melting in a high-purity argon atmosphere with 99.9 wt% pure raw materials, melted at least five times in a water-cooled copper hearth.", "phase": "BCC", "single_solution_phase": "True", "intermetallic_phase": "False", "density(g/cm³)": "6.38", "hardness(HV)": "462", "compressive_yield_strength_at_room_temperature(MPa)": "1570", "compressive_strain_at_room_temperature(%)": "50", "tensile_yield_strength_at_room_temperature(MPa)": "N", "tensile_strain_at_room_temperature(%)": "N", "compressive_yield_strength_at_1073K(MPa)": "139", "compressive_yield_strength_at_1273K(MPa)": "N"}
{"doi": "10.1016/j.ijrmhm.2022.105784", "title": "Microstructure and mechanical properties of lightweight AlxCrNbTiV(x = 0.2, 0.5, 0.8) refractory high entropy alloys", "composition_formula": "Al11.12Cr22.22Nb22.22Ti22.22V22.22", "process_method_1": "arc melting", "process_method_2": "vacuum arc melting", "process_description": "prepared by vacuum arc melting in a high-purity argon atmosphere with 99.9 wt% pure raw materials, melted at least five times in a water-cooled copper hearth.", "phase": "BCC", "single_solution_phase": "True", "intermetallic_phase": "False", "density(g/cm³)": "6.08", "hardness(HV)": "502", "compressive_yield_strength_at_room_temperature(MPa)": "1438", "compressive_strain_at_room_temperature(%)": "25.5", "tensile_yield_strength_at_room_temperature(MPa)": "N", "tensile_strain_at_room_temperature(%)": "N", "compressive_yield_strength_at_1073K(MPa)": "135", "compressive_yield_strength_at_1273K(MPa)": "N"}
{"doi": "10.1016/j.ijrmhm.2022.105784", "title": "Microstructure and mechanical properties of lightweight AlxCrNbTiV(x = 0.2, 0.5, 0.8) refractory high entropy alloys", "composition_formula": "Al16.68Cr20.83Nb20.83Ti20.83V20.83", "process_method_1": "arc melting", "process_method_2": "vacuum arc melting", "process_description": "prepared by vacuum arc melting in a high-purity argon atmosphere with 99.9 wt% pure raw materials, melted at least five times in a water-cooled copper hearth.", "phase": "BCC", "single_solution_phase": "True", "intermetallic_phase": "False", "density(g/cm³)": "5.82", "hardness(HV)": "549", "compressive_yield_strength_at_room_temperature(MPa)": "1322", "compressive_strain_at_room_temperature(%)": "20.3", "tensile_yield_strength_at_room_temperature(MPa)": "N", "tensile_strain_at_room_temperature(%)": "N", "compressive_yield_strength_at_1073K(MPa)": "141", "compressive_yield_strength_at_1273K(MPa)": "N"}

File: 1-data-prepare/extraction-output/json-result/Microstructure and mechanical properties of multi-phase reinforced Hf-Mo-Nb-Ti-Zr refractory high-entropy alloys.jsonl
{"doi": "10.1016/j.ijrmhm.2021.105723", "title": "Microstructure and mechanical properties of multi-phase reinforced Hf-Mo-Nb-Ti-Zr refractory high-entropy alloys", "composition_formula": "Mo8.13Nb24.39Hf8.13Zr16.26Ti24.29Al3.25Cr3.25Si12.20", "process_method_1": "arc melting", "process_method_2": "N", "process_description": "prepared by arc melting in argon atmosphere, re-melted five times for better composition uniformity", "phase": "BCC_A2+M5Si3", "single_solution_phase": "False", "intermetallic_phase": "True", "density(g/cm³)": "N", "hardness(HV)": "N", "compressive_yield_strength_at_room_temperature(MPa)": "1794", "compressive_strain_at_room_temperature(%)": "10.60", "tensile_yield_strength_at_room_temperature(MPa)": "N", "tensile_strain_at_room_temperature(%)": "N", "compressive_yield_strength_at_1073K(MPa)": "N", "compressive_yield_strength_at_1273K(MPa)": "N"}
{"doi": "10.1016/j.ijrmhm.2021.105723", "title": "Microstructure and mechanical properties of multi-phase reinforced Hf-Mo-Nb-Ti-Zr refractory high-entropy alloys", "composition_formula": "Mo7.87Nb23.63Hf7.87Zr15.74Ti23.63Al7.87Cr7.87B4.72C0.80", "process_method_1": "arc melting", "process_method_2": "N", "process_description": "prepared by arc melting in argon atmosphere, re-melted five times for better composition uniformity", "phase": "BCC_A2+MB2+MC+Laves", "single_solution_phase": "False", "intermetallic_phase": "True", "density(g/cm³)": "N", "hardness(HV)": "N", "compressive_yield_strength_at_room_temperature(MPa)": "1821", "compressive_strain_at_room_temperature(%)": "12.55", "tensile_yield_strength_at_room_temperature(MPa)": "N", "tensile_strain_at_room_temperature(%)": "N", "compressive_yield_strength_at_1073K(MPa)": "N", "compressive_yield_strength_at_1273K(MPa)": "N"}
{"doi": "10.1016/j.ijrmhm.2021.105723", "title": "Microstructure and mechanical properties of multi-phase reinforced Hf-Mo-Nb-Ti-Zr refractory high-entropy alloys", "composition_formula": "Mo17.86Nb26.78Hf8.93Zr8.93Ti26.78Al3.57Cr3.57C3.57", "process_method_1": "arc melting", "process_method_2": "N", "process_description": "prepared by arc melting in argon atmosphere, re-melted five times for better composition uniformity", "phase": "BCC_A2+MC+Laves", "single_solution_phase": "False", "intermetallic_phase": "True", "density(g/cm³)": "N", "hardness(HV)": "N", "compressive_yield_strength_at_room_temperature(MPa)": "1461", "compressive_strain_at_room_temperature(%)": "23.89", "tensile_yield_strength_at_room_temperature(MPa)": "N", "tensile_strain_at_room_temperature(%)": "N", "compressive_yield_strength_at_1073K(MPa)": "N", "compressive_yield_strength_at_1273K(MPa)": "N"}
{"doi": "10.1016/j.ijrmhm.2021.105723", "title": "Microstructure and mechanical properties of multi-phase reinforced Hf-Mo-Nb-Ti-Zr refractory high-entropy alloys", "composition_formula": "Mo26.32Nb26.32Hf5.26Zr8.77Ti26.32B1.75Si1.75C3.51", "process_method_1": "arc melting", "process_method_2": "N", "process_description": "prepared by arc melting in argon atmosphere, re-melted five times for better composition uniformity", "phase": "BCC_A2+MC+MB2+M5Si3", "single_solution_phase": "False", "intermetallic_phase": "True", "density(g/cm³)": "N", "hardness(HV)": "N", "compressive_yield_strength_at_room_temperature(MPa)": "1613", "compressive_strain_at_room_temperature(%)": "25.13", "tensile_yield_strength_at_room_temperature(MPa)": "N", "tensile_strain_at_room_temperature(%)": "N", "compressive_yield_strength_at_1073K(MPa)": "N", "compressive_yield_strength_at_1273K(MPa)": "N"}
{"doi": "10.1016/j.ijrmhm.2021.105723", "title": "Microstructure and mechanical properties of multi-phase reinforced Hf-Mo-Nb-Ti-Zr refractory high-entropy alloys", "composition_formula": "Mo15.75Nb23.62Hf4.72Zr7.87Ti23.62Al3.15Cr3.15B0.79Si0.79C0.79", "process_method_1": "arc melting", "process_method_2": "N", "process_description": "prepared by arc melting in argon atmosphere, re-melted five times for better composition uniformity", "phase": "BCC_A2+MC+M5Si3+Laves+MB2", "single_solution_phase": "False", "intermetallic_phase": "True", "density(g/cm³)": "N", "hardness(HV)": "N", "compressive_yield_strength_at_room_temperature(MPa)": "1322", "compressive_strain_at_room_temperature(%)": "19.17", "tensile_yield_strength_at_room_temperature(MPa)": "N", "tensile_strain_at_room_temperature(%)": "N", "compressive_yield_strength_at_1073K(MPa)": "N", "compressive_yield_strength_at_1273K(MPa)": "N"}

File: 1-data-prepare/extraction-output/json-result/Microstructure and mechanical properties of the TiZrNbMoTa refractory high-entropy alloy produced by mechanical alloying and spark plasma sintering.jsonl
{"doi": "10.1016/j.ijrmhm.2020.105357", "title": "Microstructure and mechanical properties of the TiZrNbMoTa refractory high-entropy alloy produced by mechanical alloying and spark plasma sintering", "composition_formula": "Ti20Zr20Nb20Mo20Ta20", "process_method_1": "powder metallurgy", "process_method_2": "mechanical alloying+spark plasma sintering", "process_description": "prepared by mechanical alloying of Ti, Nb, Mo, Ta and ZrH₂ powders for 30 hours using carbide balls under argon atmosphere, followed by spark plasma sintering at 1300-1600°C for 30 minutes under 50 MPa pressure in vacuum", "phase": "BCC+FCC+ZrO₂", "single_solution_phase": "False", "intermetallic_phase": "False", "density(g/cm³)": "8.68", "hardness(HV)": "1181", "compressive_yield_strength_at_room_temperature(MPa)": "N", "compressive_strain_at_room_temperature(%)": "12.1", "tensile_yield_strength_at_room_temperature(MPa)": "N", "tensile_strain_at_room_temperature(%)": "N", "compressive_yield_strength_at_1073K(MPa)": "N", "compressive_yield_strength_at_1273K(MPa)": "N"}

File: 1-data-prepare/extraction-output/json-result/Microstructure and mechanical properties of ultra-fine grained MoNbTaTiV refractory high-entropy alloy fabricated by spark plasma sintering.jsonl
{"doi": "10.1016/j.jmst.2019.07.013", "title": "Microstructure and mechanical properties of ultra-fine grained MoNbTaTiV refractory high-entropy alloy fabricated by spark plasma sintering", "composition_formula": "Mo20Nb20Ta20Ti20V20", "process_method_1": "powder metallurgy", "process_method_2": "mechanical alloying + spark plasma sintering", "process_description": "prepared by mechanical alloying with ball-to-powder ratio 10:1 at 350 rpm for 40h under argon, followed by spark plasma sintering at 1600°C for 10min under 50MPa pressure in vacuum (<1.3×10⁻² Pa) with heating to 700°C in 3min then 100°C/min ramp rate", "phase": "BCC+FCC", "single_solution_phase": "False", "intermetallic_phase": "True", "density(g/cm³)": "9.45", "hardness(HV)": "542", "compressive_yield_strength_at_room_temperature(MPa)": "2208", "compressive_strain_at_room_temperature(%)": "24.9", "tensile_yield_strength_at_room_temperature(MPa)": "N", "tensile_strain_at_room_temperature(%)": "N", "compressive_yield_strength_at_1073K(MPa)": "N", "compressive_yield_strength_at_1273K(MPa)": "N"}
