Repository: Gaotc1011/RHEA-LLM

# RHEA-LLM

Official code repository for the manuscript:

> **"LLM-enabled discovery of lightweight refractory high entropy alloy exhibiting 879 MPa yield strength at 1473 K"**
> *(manuscript submitted / under review)*

This repository contains the complete code pipeline that uses large language models (LLMs) to accelerate the discovery and design of lightweight refractory high-entropy alloys (RHEAs), covering literature data extraction, model fine-tuning, property prediction, inverse alloy design, benchmarking against conventional machine learning, and model interpretability analysis.

---

File: 1-data-prepare/extraction-output/json-result/Microstructure and properties of Al0.5NbTi3VxZr2 refractory high entropy alloys combined with high strength and ductility.jsonl
{"doi": "10.1016/j.jmrt.2023.03.103", "title": "Microstructure and properties of Al0.5NbTi3VxZr2 refractory high entropy alloys combined with high strength and ductility", "composition_formula": "Al7.14Nb14.29Ti42.86V7.14Zr28.57", "process_method_1": "arc melting", "process_method_2": "vacuum arc melting", "process_description": "prepared by vacuum arc melting under an argon atmosphere on a water-cooled copper hearth, melted at least 5 times with magnetic stirring to ensure homogeneity", "phase": "BCC", "single_solution_phase": "True", "intermetallic_phase": "False", "density(g/cm³)": "5.78", "hardness(HV)": "310.3", "compressive_yield_strength_at_room_temperature(MPa)": "790", "compressive_strain_at_room_temperature(%)": "50", "tensile_yield_strength_at_room_temperature(MPa)": "561", "tensile_strain_at_room_temperature(%)": "19.5", "compressive_yield_strength_at_1073K(MPa)": "81", "compressive_yield_strength_at_1273K(MPa)": "N"}
{"doi": "10.1016/j.jmrt.2023.03.103", "title": "Microstructure and properties of Al0.5NbTi3VxZr2 refractory high entropy alloys combined with high strength and ductility", "composition_formula": "Al6.67Nb13.33Ti40.0V13.33Zr26.67", "process_method_1": "arc melting", "process_method_2": "vacuum arc melting", "process_description": "prepared by vacuum arc melting under an argon atmosphere on a water-cooled copper hearth, melted at least 5 times with magnetic stirring to ensure homogeneity", "phase": "BCC", "single_solution_phase": "True", "intermetallic_phase": "False", "density(g/cm³)": "5.80", "hardness(HV)": "358.4", "compressive_yield_strength_at_room_temperature(MPa)": "898", "compressive_strain_at_room_temperature(%)": "50", "tensile_yield_strength_at_room_temperature(MPa)": "694", "tensile_strain_at_room_temperature(%)": "17.2", "compressive_yield_strength_at_1073K(MPa)": "110", "compressive_yield_strength_at_1273K(MPa)": "N"}
{"doi": "10.1016/j.jmrt.2023.03.103", "title": "Microstructure and properties of Al0.5NbTi3VxZr2 refractory high entropy alloys combined with high strength and ductility", "composition_formula": "Al6.25Nb12.5Ti37.5V18.75Zr25.0", "process_method_1": "arc melting", "process_method_2": "vacuum arc melting", "process_description": "prepared by vacuum arc melting under an argon atmosphere on a water-cooled copper hearth, melted at least 5 times with magnetic stirring to ensure homogeneity", "phase": "BCC", "single_solution_phase": "True", "intermetallic_phase": "False", "density(g/cm³)": "5.81", "hardness(HV)": "378.8", "compressive_yield_strength_at_room_temperature(MPa)": "872", "compressive_strain_at_room_temperature(%)": "50", "tensile_yield_strength_at_room_temperature(MPa)": "282", "tensile_strain_at_room_temperature(%)": "3.4", "compressive_yield_strength_at_1073K(MPa)": "99", "compressive_yield_strength_at_1273K(MPa)": "N"}

File: 1-data-prepare/extraction-output/json-result/Microstructure and strengthening mechanisms of novel lightweight TiAlV0.5CrMo refractory high-entropy alloy fabricated by mechanical alloying and spar.jsonl
{"doi": "10.1016/j.jallcom.2022.167659", "title": "Microstructure and strengthening mechanisms of novel lightweight TiAlV0.5CrMo refractory high-entropy alloy fabricated by mechanical alloying and spark plasma sintering", "composition_formula": "Ti22.22Al22.22V11.11Cr22.22Mo22.22", "process_method_1": "powder metallurgy", "process_method_2": "mechanical alloying + spark plasma sintering", "process_description": "prepared by high-energy ball milling using elemental powders Ti, Al, V, Cr, and Mo with high purity (> 99.9 wt%) for 30 h with a ball to powder weight ratio of 30:1 at 400 rpm under argon atmosphere. The powders were then consolidated by spark plasma sintering at 1100, 1200, 1300 °C for 5 min under an axial pressure of 50 MPa with a heating rate of 100 °C/min.", "phase": "BCC1+BCC2+Al2O3", "single_solution_phase": "False", "intermetallic_phase": "False", "density(g/cm³)": "5.95", "hardness(HV)": "1046", "compressive_yield_strength_at_room_temperature(MPa)": "1825", "compressive_strain_at_room_temperature(%)": "17.8", "tensile_yield_strength_at_room_temperature(MPa)": "N", "tensile_strain_at_room_temperature(%)": "N", "compressive_yield_strength_at_1073K(MPa)": "N", "compressive_yield_strength_at_1273K(MPa)": "N"}

File: 1-data-prepare/extraction-output/json-result/Microstructure characteristics and mechanical properties of Hf0.5Mo0.5NbTiZr refractory high entropy alloy with Cr addition.jsonl
{"doi": "10.1016/j.ijrmhm.2020.105405", "title": "Microstructure characteristics and mechanical properties of Hf0.5Mo0.5NbTiZr refractory high entropy alloy with Cr addition", "composition_formula": "Cr2.44Hf12.20Mo12.20Nb24.39Ti24.39Zr24.39", "process_method_1": "arc melting", "process_method_2": "arc melting", "process_description": "prepared by arc melting in argon atmosphere using raw metals with purity >99.6 wt%, re-melted five times to ensure homogeneous chemical compositions", "phase": "BCC", "single_solution_phase": "True", "intermetallic_phase": "False", "density(g/cm³)": "N", "hardness(HV)": "N", "compressive_yield_strength_at_room_temperature(MPa)": "N", "compressive_strain_at_room_temperature(%)": "N", "tensile_yield_strength_at_room_temperature(MPa)": "N", "tensile_strain_at_room_temperature(%)": "N", "compressive_yield_strength_at_1073K(MPa)": "N", "compressive_yield_strength_at_1273K(MPa)": "N"}
{"doi": "10.1016/j.ijrmhm.2020.105405", "title": "Microstructure characteristics and mechanical properties of Hf0.5Mo0.5NbTiZr refractory high entropy alloy with Cr addition", "composition_formula": "Cr4.76Hf11.90Mo11.90Nb23.81Ti23.81Zr23.81", "process_method_1": "arc melting", "process_method_2": "arc melting", "process_description": "prepared by arc melting in argon atmosphere using raw metals with purity >99.6 wt%, re-melted five times to ensure homogeneous chemical compositions", "phase": "BCC", "single_solution_phase": "True", "intermetallic_phase": "False", "density(g/cm³)": "N", "hardness(HV)": "N", "compressive_yield_strength_at_room_temperature(MPa)": "N", "compressive_strain_at_room_temperature(%)": "N", "tensile_yield_strength_at_room_temperature(MPa)": "N", "tensile_strain_at_room_temperature(%)": "N", "compressive_yield_strength_at_1073K(MPa)": "N", "compressive_yield_strength_at_1273K(MPa)": "N"}
{"doi": "10.1016/j.ijrmhm.2020.105405", "title": "Microstructure characteristics and mechanical properties of Hf0.5Mo0.5NbTiZr refractory high entropy alloy with Cr addition", "composition_formula": "Cr6.98Hf11.63Mo11.63Nb23.26Ti23.26Zr23.26", "process_method_1": "arc melting", "process_method_2": "arc melting + homogenization", "process_description": "prepared by arc melting in argon atmosphere using raw metals with purity >99.6 wt%, re-melted five times to ensure homogeneous chemical compositions, homogenized at 1100°C for 10h in vacuum quartz tube", "phase": "BCC+C14Laves", "single_solution_phase": "False", "intermetallic_phase": "True", "density(g/cm³)": "N", "hardness(HV)": "N", "compressive_yield_strength_at_room_temperature(MPa)": "N", "compressive_strain_at_room_temperature(%)": "N", "tensile_yield_strength_at_room_temperature(MPa)": "N", "tensile_strain_at_room_temperature(%)": "N", "compressive_yield_strength_at_1073K(MPa)": "N", "compressive_yield_strength_at_1273K(MPa)": "N"}
{"doi": "10.1016/j.ijrmhm.2020.105405", "title": "Microstructure characteristics and mechanical properties of Hf0.5Mo0.5NbTiZr refractory high entropy alloy with Cr addition", "composition_formula": "Cr9.09Hf11.36Mo11.36Nb22.73Ti22.73Zr22.73", "process_method_1": "arc melting", "process_method_2": "arc melting", "process_description": "prepared by arc melting in argon atmosphere using raw metals with purity >99.6 wt%, re-melted five times to ensure homogeneous chemical compositions", "phase": "BCC+C14Laves", "single_solution_phase": "False", "intermetallic_phase": "True", "density(g/cm³)": "N", "hardness(HV)": "N", "compressive_yield_strength_at_room_temperature(MPa)": "N", "compressive_strain_at_room_temperature(%)": "N", "tensile_yield_strength_at_room_temperature(MPa)": "N", "tensile_strain_at_room_temperature(%)": "N", "compressive_yield_strength_at_1073K(MPa)": "N", "compressive_yield_strength_at_1273K(MPa)": "N"}
{"doi": "10.1016/j.ijrmhm.2020.105405", "title": "Microstructure characteristics and mechanical properties of Hf0.5Mo0.5NbTiZr refractory high entropy alloy with Cr addition", "composition_formula": "Cr11.11Hf11.11Mo11.11Nb22.22Ti22.22Zr22.22", "process_method_1": "arc melting", "process_method_2": "arc melting", "process_description": "prepared by arc melting in argon atmosphere using raw metals with purity >99.6 wt%, re-melted five times to ensure homogeneous chemical compositions", "phase": "BCC+C14Laves", "single_solution_phase": "False", "intermetallic_phase": "True", "density(g/cm³)": "N", "hardness(HV)": "N", "compressive_yield_strength_at_room_temperature(MPa)": "N", "compressive_strain_at_room_temperature(%)": "N", "tensile_yield_strength_at_room_temperature(MPa)": "N", "tensile_strain_at_room_temperature(%)": "N", "compressive_yield_strength_at_1073K(MPa)": "N", "compressive_yield_strength_at_1273K(MPa)": "N"}

File: 1-data-prepare/extraction-output/json-result/Microstructure evolution and mechanical properties of NbHfTiVCx novel refractory high entropy alloys with variable carbon content.jsonl
{"doi": "10.1016/j.jallcom.2022.166999", "title": "Microstructure evolution and mechanical properties of NbHfTiVCx novel refractory high entropy alloys with variable carbon content", "composition_formula": "Nb25Hf25Ti25V25", "process_method_1": "arc melting", "process_method_2": "vacuum arc melting", "process_description": "prepared by arc vacuum melting with raw materials of nominal purity above 99.5 at%, remelted eight times to ensure chemical homogeneity", "phase": "BCC", "single_solution_phase": "True", "intermetallic_phase": "False", "density(g/cm³)": "N", "hardness(HV)": "326", "compressive_yield_strength_at_room_temperature(MPa)": "958", "compressive_strain_at_room_temperature(%)": "50", "tensile_yield_strength_at_room_temperature(MPa)": "N", "tensile_strain_at_room_temperature(%)": "N", "compressive_yield_strength_at_1073K(MPa)": "N", "compressive_yield_strength_at_1273K(MPa)": "N"}
{"doi": "10.1016/j.jallcom.2022.166999", "title": "Microstructure evolution and mechanical properties of NbHfTiVCx novel refractory high entropy alloys with variable carbon content", "composition_formula": "Nb24.39Hf24.39Ti24.39V24.39C2.44", "process_method_1": "arc melting", "process_method_2": "vacuum arc melting", "process_description": "prepared by arc vacuum melting with raw materials of nominal purity above 99.5 at%, carbon introduced as NbC powder (2-4 μm, 99.5 at%), remelted eight times to ensure chemical homogeneity", "phase": "BCC+FCC-MC", "single_solution_phase": "False", "intermetallic_phase": "True", "density(g/cm³)": "N", "hardness(HV)": "N", "compressive_yield_strength_at_room_temperature(MPa)": "1048", "compressive_strain_at_room_temperature(%)": "50", "tensile_yield_strength_at_room_temperature(MPa)": "N", "tensile_strain_at_room_temperature(%)": "N", "compressive_yield_strength_at_1073K(MPa)": "N", "compressive_yield_strength_at_1273K(MPa)": "N"}
{"doi": "10.1016/j.jallcom.2022.166999", "title": "Microstructure evolution and mechanical properties of NbHfTiVCx novel refractory high entropy alloys with variable carbon content", "composition_formula": "Nb23.81Hf23.81Ti23.81V23.81C4.76", "process_method_1": "arc melting", "process_method_2": "vacuum arc melting", "process_description": "prepared by arc vacuum melting with raw materials of nominal purity above 99.5 at%, carbon introduced as NbC powder (2-4 μm, 99.5 at%), remelted eight times to ensure chemical homogeneity", "phase": "BCC+FCC-MC", "single_solution_phase": "False", "intermetallic_phase": "True", "density(g/cm³)": "N", "hardness(HV)": "N", "compressive_yield_strength_at_room_temperature(MPa)": "N", "compressive_strain_at_room_temperature(%)": "N", "tensile_yield_strength_at_room_temperature(MPa)": "N", "tensile_strain_at_room_temperature(%)": "N", "compressive_yield_strength_at_1073K(MPa)": "N", "compressive_yield_strength_at_1273K(MPa)": "N"}
{"doi": "10.1016/j.jallcom.2022.166999", "title": "Microstructure evolution and mechanical properties of NbHfTiVCx novel refractory high entropy alloys with variable carbon content", "composition_formula": "Nb23.26Hf23.26Ti23.26V23.26C6.96", "process_method_1": "arc melting", "process_method_2": "vacuum arc melting", "process_description": "prepared by arc vacuum melting with raw materials of nominal purity above 99.5 at%, carbon introduced as NbC powder (2-4 μm, 99.5 at%), remelted eight times to ensure chemical homogeneity", "phase": "BCC+FCC-MC", "single_solution_phase": "False", "intermetallic_phase": "True", "density(g/cm³)": "N", "hardness(HV)": "457", "compressive_yield_strength_at_room_temperature(MPa)": "1115", "compressive_strain_at_room_temperature(%)": "37.8", "tensile_yield_strength_at_room_temperature(MPa)": "N", "tensile_strain_at_room_temperature(%)": "N", "compressive_yield_strength_at_1073K(MPa)": "N", "compressive_yield_strength_at_1273K(MPa)": "N"}

File: 1-data-prepare/extraction-output/json-result/Microstructure evolution of a novel low-density Ti-Cr-Nb-V refractory high entropy alloy during cold rolling and subsequent annealing.jsonl
{"doi": "10.1016/j.matchar.2019.109980", "title": "Microstructure evolution of a novel low-density Ti–Cr–Nb–V refractory high entropy alloy during cold rolling and subsequent annealing", "composition_formula": "Ti42.5Cr22.5Nb22.5V12.5", "process_method_1": "arc melting", "process_method_2": "vacuum arc melting + cold rolling-annealing", "process_description": "prepared by vacuum arc melting of the elements in low-pressure, high-purity argon atmosphere inside a water-cooled copper cavity, followed by cold rolling to a thickness strain of 80% and subsequent annealing at 800, 1000, or 1200 °C for 1–100 h", "phase": "BCC_A2+C15_Laves", "single_solution_phase": "False", "intermetallic_phase": "True", "density(g/cm³)": "6.17", "hardness(HV)": "396", "compressive_yield_strength_at_room_temperature(MPa)": "990", "compressive_strain_at_room_temperature(%)": "50", "tensile_yield_strength_at_room_temperature(MPa)": "1020", "tensile_strain_at_room_temperature(%)": "3.5", "compressive_yield_strength_at_1073K(MPa)": "N", "compressive_yield_strength_at_1273K(MPa)": "N"}

File: 1-data-prepare/extraction-output/json-result/Microstructure, mechanical properties and incipient plasticity of (Ti42.5Zr42.5Nb10Ta5)100-xMox refractory high-entropy alloys.jsonl
{"doi": "10.1016/j.jmrt.2024.05.190", "title": "Microstructure, mechanical properties and incipient plasticity of (Ti42.5Zr42.5Nb10Ta5)100-xMox refractory high-entropy alloys", "composition_formula": "Ti42.51Zr42.54Nb9.97Ta4.98", "process_method_1": "arc melting", "process_method_2": "vacuum arc melting", "process_description": "prepared by vacuum arc melting with Ti, Zr, Nb, Ta, and Mo blocks (purity >99.95 wt%) in specific atomic ratios, re-melted 5 times for homogeneity, and cast into a water-cooled copper mold (10 × 10 × 45 mm).", "phase": "BCC", "single_solution_phase": "True", "intermetallic_phase": "False", "density(g/cm³)": "6.56", "hardness(HV)": "237", "compressive_yield_strength_at_room_temperature(MPa)": "N", "compressive_strain_at_room_temperature(%)": "N", "tensile_yield_strength_at_room_temperature(MPa)": "670", "tensile_strain_at_room_temperature(%)": "19.92", "compressive_yield_strength_at_1073K(MPa)": "N", "compressive_yield_strength_at_1273K(MPa)": "N"}
{"doi": "10.1016/j.jmrt.2024.05.190", "title": "Microstructure, mechanical properties and incipient plasticity of (Ti42.5Zr42.5Nb10Ta5)100-xMox refractory high-entropy alloys", "composition_formula": "Ti41.21Zr41.23Nb9.71Ta4.87Mo2.98", "process_method_1": "arc melting", "process_method_2": "vacuum arc melting", "process_description": "prepared by vacuum arc melting with Ti, Zr, Nb, Ta, and Mo blocks (purity >99.95 wt%) in specific atomic ratios, re-melted 5 times for homogeneity, and cast into a water-cooled copper mold (10 × 10 × 45 mm).", "phase": "BCC", "single_solution_phase": "True", "intermetallic_phase": "False", "density(g/cm³)": "N", "hardness(HV)": "347", "compressive_yield_strength_at_room_temperature(MPa)": "N", "compressive_strain_at_room_temperature(%)": "N", "tensile_yield_strength_at_room_temperature(MPa)": "828", "tensile_strain_at_room_temperature(%)": "21.26", "compressive_yield_strength_at_1073K(MPa)": "N", "compressive_yield_strength_at_1273K(MPa)": "N"}
{"doi": "10.1016/j.jmrt.2024.05.190", "title": "Microstructure, mechanical properties and incipient plasticity of (Ti42.5Zr42.5Nb10Ta5)100-xMox refractory high-entropy alloys", "composition_formula": "Ti40.33Zr40.39Nb9.52Ta4.75Mo5.01", "process_method_1": "arc melting", "process_method_2": "vacuum arc melting", "process_description": "prepared by vacuum arc melting with Ti, Zr, Nb, Ta, and Mo blocks (purity >99.95 wt%) in specific atomic ratios, re-melted 5 times for homogeneity, and cast into a water-cooled copper mold (10 × 10 × 45 mm).", "phase": "BCC", "single_solution_phase": "True", "intermetallic_phase": "False", "density(g/cm³)": "6.56", "hardness(HV)": "453", "compressive_yield_strength_at_room_temperature(MPa)": "N", "compressive_strain_at_room_temperature(%)": "N", "tensile_yield_strength_at_room_temperature(MPa)": "923", "tensile_strain_at_room_temperature(%)": "21.81", "compressive_yield_strength_at_1073K(MPa)": "208", "compressive_yield_strength_at_1273K(MPa)": "96"}
{"doi": "10.1016/j.jmrt.2024.05.190", "title": "Microstructure, mechanical properties and incipient plasticity of (Ti42.5Zr42.5Nb10Ta5)100-xMox refractory high-entropy alloys", "composition_formula": "Ti39.55Zr39.54Nb9.26Ta4.63Mo7.02", "process_method_1": "arc melting", "process_method_2": "vacuum arc melting", "process_description": "prepared by vacuum arc melting with Ti, Zr, Nb, Ta, and Mo blocks (purity >99.95 wt%) in specific atomic ratios, re-melted 5 times for homogeneity, and cast into a water-cooled copper mold (10 × 10 × 45 mm).", "phase": "BCC", "single_solution_phase": "True", "intermetallic_phase": "False", "density(g/cm³)": "N", "hardness(HV)": "503", "compressive_yield_strength_at_room_temperature(MPa)": "N", "compressive_strain_at_room_temperature(%)": "N", "tensile_yield_strength_at_room_temperature(MPa)": "975", "tensile_strain_at_room_temperature(%)": "1.73", "compressive_yield_strength_at_1073K(MPa)": "N", "compressive_yield_strength_at_1273K(MPa)": "N"}

File: 1-data-prepare/extraction-output/json-result/Microstructure, mechanical property and Hall-Petch relationship of a light-weight refractory Al0.1CrNbVMo high entropy alloy fabricated by powder meta.jsonl
{"doi": "10.1016/j.jallcom.2018.07.145", "title": "Microstructure, mechanical property and Hall-Petch relationship of a light-weight refractory Al0.1CrNbVMo high entropy alloy fabricated by powder metallurgical process", "composition_formula": "Al2.4Cr24.4Nb24.4V24.4Mo24.4", "process_method_1": "powder metallurgy", "process_method_2": "high energy ball milling + spark plasma sintering", "process_description": "prepared by high energy ball milling for 12 hours with a milling speed of 200 RPM and ball to powder ratio of 10:1, followed by spark plasma sintering at 1200 C under 50 MPa pressure with a heating rate of 100 C/min from 600 C to 1200 C and holding for 5 minutes", "phase": "BCC", "single_solution_phase": "True", "intermetallic_phase": "False", "density(g/cm³)": "7.96", "hardness(HV)": "N", "compressive_yield_strength_at_room_temperature(MPa)": "2863", "compressive_strain_at_room_temperature(%)": "6.1", "tensile_yield_strength_at_room_temperature(MPa)": "N", "tensile_strain_at_room_temperature(%)": "N", "compressive_yield_strength_at_1073K(MPa)": "N", "compressive_yield_strength_at_1273K(MPa)": "1405"}

File: 1-data-prepare/extraction-output/json-result/Microstructures and Mechanical Properties of Al-Ti-Zr-Nb-Ta-Mo-V Refractory High-Entropy Alloys with Coherent B2 Nanoprecipitation.jsonl
{"doi": "10.3390/cryst11070833", "title": "Microstructures and Mechanical Properties of Al-Ti-Zr-Nb-Ta-Mo-V Refractory High-Entropy Alloys with Coherent B2 Nanoprecipitation", "composition_formula": "Al11.11Ti22.22Zr22.22Nb22.22Ta22.22", "process_method_1": "arc melting", "process_method_2": "arc melting + solution-aging", "process_description": "prepared by arc-melting under argon atmosphere, remelted five times, solutionized at 1573 K for 2 h, aged at 873 K for 24 h", "phase": "BCC+B2", "single_solution_phase": "False", "intermetallic_phase": "True", "density(g/cm³)": "N", "hardness(HV)": "N", "compressive_yield_strength_at_room_temperature(MPa)": "1050", "compressive_strain_at_room_temperature(%)": "15", "tensile_yield_strength_at_room_temperature(MPa)": "N", "tensile_strain_at_room_temperature(%)": "N", "compressive_yield_strength_at_1073K(MPa)": "N", "compressive_yield_strength_at_1273K(MPa)": "N"}
{"doi": "10.3390/cryst11070833", "title": "Microstructures and Mechanical Properties of Al-Ti-Zr-Nb-Ta-Mo-V Refractory High-Entropy Alloys with Coherent B2 Nanoprecipitation", "composition_formula": "Al11.11Ti22.22Zr22.22Nb33.33Ta11.11", "process_method_1": "arc melting", "process_method_2": "arc melting + solution-aging", "process_description": "prepared by arc-melting under argon atmosphere, remelted five times, solutionized at 1573 K for 2 h, aged at 873 K for 24 h", "phase": "BCC1+BCC2+B2", "single_solution_phase": "False", "intermetallic_phase": "True", "density(g/cm³)": "N", "hardness(HV)": "N", "compressive_yield_strength_at_room_temperature(MPa)": "920", "compressive_strain_at_room_temperature(%)": "15", "tensile_yield_strength_at_room_temperature(MPa)": "N", "tensile_strain_at_room_temperature(%)": "N", "compressive_yield_strength_at_1073K(MPa)": "N", "compressive_yield_strength_at_1273K(MPa)": "N"}
{"doi": "10.3390/cryst11070833", "title": "Microstructures and Mechanical Properties of Al-Ti-Zr-Nb-Ta-Mo-V Refractory High-Entropy Alloys with Coherent B2 Nanoprecipitation", "composition_formula": "Al11.11Ti22.22Zr22.22Nb22.22Ta11.11V5.56Mo5.56", "process_method_1": "arc melting", "process_method_2": "arc melting + solution-aging", "process_description": "prepared by arc-melting under argon atmosphere, remelted five times, solutionized at 1573 K for 2 h, aged at 873 K for 24 h", "phase": "BCC+B2", "single_solution_phase": "False", "intermetallic_phase": "True", "density(g/cm³)": "N", "hardness(HV)": "N", "compressive_yield_strength_at_room_temperature(MPa)": "1000", "compressive_strain_at_room_temperature(%)": "15", "tensile_yield_strength_at_room_temperature(MPa)": "N", "tensile_strain_at_room_temperature(%)": "N", "compressive_yield_strength_at_1073K(MPa)": "N", "compressive_yield_strength_at_1273K(MPa)": "N"}
{"doi": "10.3390/cryst11070833", "title": "Microstructures and Mechanical Properties of Al-Ti-Zr-Nb-Ta-Mo-V Refractory High-Entropy Alloys with Coherent B2 Nanoprecipitation", "composition_formula": "Al12.5Ti31.25Zr25.0Nb15.625Ta15.625", "process_method_1": "arc melting", "process_method_2": "arc melting + solution-aging", "process_description": "prepared by arc-melting under argon atmosphere, remelted five times, solutionized at 1573 K for 2 h, aged at 873 K for 24 h", "phase": "BCC1+BCC2+B2+Zr5Al3", "single_solution_phase": "False", "intermetallic_phase": "True", "density(g/cm³)": "N", "hardness(HV)": "N", "compressive_yield_strength_at_room_temperature(MPa)": "1240", "compressive_strain_at_room_temperature(%)": "15", "tensile_yield_strength_at_room_temperature(MPa)": "N", "tensile_strain_at_room_temperature(%)": "N", "compressive_yield_strength_at_1073K(MPa)": "N", "compressive_yield_strength_at_1273K(MPa)": "N"}

File: 1-data-prepare/extraction-output/json-result/Microstructures and mechanical properties of HfNbTaTiZrW and HfNbTaTiZrMoW refractory high-entropy alloys.jsonl
{"doi": "10.1016/j.jallcom.2019.06.138", "title": "Microstructures and mechanical properties of HfNbTaTiZrW and HfNbTaTiZrMoW refractory high-entropy alloys", "composition_formula": "Hf16.67Nb16.67Ta16.67Ti16.66Zr16.66W16.67", "process_method_1": "arc melting", "process_method_2": "vacuum arc melting + remelted five times", "process_description": "prepared by vacuum arc melting in a water-cooled copper crucible under argon atmosphere, remelted five times to ensure compositional homogeneity", "phase": "BCC_A2+BCC_A2#2", "single_solution_phase": "True", "intermetallic_phase": "False", "density(g/cm³)": "N", "hardness(HV)": "N", "compressive_yield_strength_at_room_temperature(MPa)": "1550", "compressive_strain_at_room_temperature(%)": "26.3", "tensile_yield_strength_at_room_temperature(MPa)": "N", "tensile_strain_at_room_temperature(%)": "N", "compressive_yield_strength_at_1073K(MPa)": "409", "compressive_yield_strength_at_1473K(MPa)": "345"}
{"doi": "10.1016/j.jallcom.2019.06.138", "title": "Microstructures and mechanical properties of HfNbTaTiZrW and HfNbTaTiZrMoW refractory high-entropy alloys", "composition_formula": "Hf14.29Nb14.29Ta14.29Ti14.29Zr14.29Mo14.29W14.29", "process_method_1": "arc melting", "process_method_2": "vacuum arc melting + remelted five times", "process_description": "prepared by vacuum arc melting in a water-cooled copper crucible under argon atmosphere, remelted five times to ensure compositional homogeneity", "phase": "BCC_A2+BCC_A2#2", "single_solution_phase": "True", "intermetallic_phase": "False", "density(g/cm³)": "N", "hardness(HV)": "N", "compressive_yield_strength_at_room_temperature(MPa)": "1637", "compressive_strain_at_room_temperature(%)": "15.5", "tensile_yield_strength_at_room_temperature(MPa)": "N", "tensile_strain_at_room_temperature(%)": "N", "compressive_yield_strength_at_1073K(MPa)": "736", "compressive_yield_strength_at_1473K(MPa)": "703"}

File: 1-data-prepare/extraction-output/json-result/Microstructures and mechanical properties of TiZrHfNbTaWx refractory high entropy alloys.jsonl
{"doi": "10.1016/j.jallcom.2022.165000", "title": "Microstructures and mechanical properties of TiZrHfNbTaWx refractory high entropy alloys", "composition_formula": "Ti16.67Zr16.67Hf16.67Nb16.67Ta16.67W16.67", "process_method_1": "arc melting", "process_method_2": "arc melting", "process_description": "prepared by arc melting in a water-cooled copper crucible under a high-purity argon atmosphere, with each ingot remelted at least 7 times and kept in liquid state for about 3 minutes during each melting process to achieve uniform element distribution", "phase": "BCC", "single_solution_phase": "True", "intermetallic_phase": "False", "density(g/cm³)": "11.52", "hardness(HV)": "584", "compressive_yield_strength_at_room_temperature(MPa)": "1726", "compressive_strain_at_room_temperature(%)": "20.7", "tensile_yield_strength_at_room_temperature(MPa)": "N", "tensile_strain_at_room_temperature(%)": "N", "compressive_yield_strength_at_1073K(MPa)": "N", "compressive_yield_strength_at_1273K(MPa)": "N"}
{"doi": "10.1016/j.jallcom.2022.165000", "title": "Microstructures and mechanical properties of TiZrHfNbTaWx refractory high entropy alloys", "composition_formula": "Ti17.39Zr17.39Hf17.39Nb17.39Ta17.39W13.04", "process_method_1": "arc melting", "process_method_2": "arc melting", "process_description": "prepared by arc melting in a water-cooled copper crucible under a high-purity argon atmosphere, with each ingot remelted at least 7 times and kept in liquid state for about 3 minutes during each melting process to achieve uniform element distribution", "phase": "BCC", "single_solution_phase": "True", "intermetallic_phase": "False", "density(g/cm³)": "11.20", "hardness(HV)": "541", "compressive_yield_strength_at_room_temperature(MPa)": "1450", "compressive_strain_at_room_temperature(%)": "50", "tensile_yield_strength_at_room_temperature(MPa)": "N", "tensile_strain_at_room_temperature(%)": "N", "compressive_yield_strength_at_1073K(MPa)": "N", "compressive_yield_strength_at_1273K(MPa)": "N"}
{"doi": "10.1016/j.jallcom.2022.165000", "title": "Microstructures and mechanical properties of TiZrHfNbTaWx refractory high entropy alloys", "composition_formula": "Ti18.18Zr18.18Hf18.18Nb18.18Ta18.18W9.09", "process_method_1": "arc melting", "process_method_2": "arc melting", "process_description": "prepared by arc melting in a water-cooled copper crucible under a high-purity argon atmosphere, with each ingot remelted at least 7 times and kept in liquid state for about 3 minutes during each melting process to achieve uniform element distribution", "phase": "BCC", "single_solution_phase": "True", "intermetallic_phase": "False", "density(g/cm³)": "10.79", "hardness(HV)": "487", "compressive_yield_strength_at_room_temperature(MPa)": "1278", "compressive_strain_at_room_temperature(%)": "50", "tensile_yield_strength_at_room_temperature(MPa)": "N", "tensile_strain_at_room_temperature(%)": "N", "compressive_yield_strength_at_1073K(MPa)": "N", "compressive_yield_strength_at_1273K(MPa)": "N"}
{"doi": "10.1016/j.jallcom.2022.165000", "title": "Microstructures and mechanical properties of TiZrHfNbTaWx refractory high entropy alloys", "composition_formula": "Ti19.05Zr19.05Hf19.05Nb19.05Ta19.05W4.76", "process_method_1": "arc melting", "process_method_2": "arc melting", "process_description": "prepared by arc melting in a water-cooled copper crucible under a high-purity argon atmosphere, with each ingot remelted at least 7 times and kept in liquid state for about 3 minutes during each melting process to achieve uniform element distribution", "phase": "BCC", "single_solution_phase": "True", "intermetallic_phase": "False", "density(g/cm³)": "10.36", "hardness(HV)": "384", "compressive_yield_strength_at_room_temperature(MPa)": "1135", "compressive_strain_at_room_temperature(%)": "50", "tensile_yield_strength_at_room_temperature(MPa)": "N", "tensile_strain_at_room_temperature(%)": "N", "compressive_yield_strength_at_1073K(MPa)": "N", "compressive_yield_strength_at_1273K(MPa)": "N"}
{"doi": "10.1016/j.jallcom.2022.165000", "title": "Microstructures and mechanical properties of TiZrHfNbTaWx refractory high entropy alloys", "composition_formula": "Ti20Zr20Hf20Nb20Ta20", "process_method_1": "arc melting", "process_method_2": "arc melting", "process_description": "prepared by arc melting in a water-cooled copper crucible under a high-purity argon atmosphere, with each ingot remelted at least 7 times and kept in liquid state for about 3 minutes during each melting process to achieve uniform element distribution", "phase": "BCC", "single_solution_phase": "True", "intermetallic_phase": "False", "density(g/cm³)": "9.88", "hardness(HV)": "348", "compressive_yield_strength_at_room_temperature(MPa)": "1064", "compressive_strain_at_room_temperature(%)": "50", "tensile_yield_strength_at_room_temperature(MPa)": "N", "tensile_strain_at_room_temperature(%)": "N", "compressive_yield_strength_at_1073K(MPa)": "N", "compressive_yield_strength_at_1273K(MPa)": "N"}

File: 1-data-prepare/extraction-output/json-result/Microstructures and mechanical properties of TixNbMoTaW refractory high-entropy alloys.jsonl
{"doi": "10.1016/j.msea.2017.12.004", "title": "Microstructures and mechanical properties of TixNbMoTaW refractory high-entropy alloys", "composition_formula": "Nb25Mo25Ta25W25", "process_method_1": "arc melting", "process_method_2": "vacuum arc melting", "process_description": "prepared by vacuum arc melting of the corresponding raw elements with purities higher than 99.96% (by weight), each ingot was re-melted at least five times to ensure homogeneity", "phase": "BCC", "single_solution_phase": "True", "intermetallic_phase": "False", "density(g/cm³)": "N", "hardness(HV)": "N", "compressive_yield_strength_at_room_temperature(MPa)": "996", "compressive_strain_at_room_temperature(%)": "1.9", "tensile_yield_strength_at_room_temperature(MPa)": "N", "tensile_strain_at_room_temperature(%)": "N", "compressive_yield_strength_at_1073K(MPa)": "N", "compressive_yield_strength_at_1273K(MPa)": "N"}
{"doi": "10.1016/j.msea.2017.12.004", "title": "Microstructures and mechanical properties of TixNbMoTaW refractory high-entropy alloys", "composition_formula": "Ti5.9Nb23.5Mo23.5Ta23.5W23.5", "process_method_1": "arc melting", "process_method_2": "vacuum arc melting", "process_description": "prepared by vacuum arc melting of the corresponding raw elements with purities higher than 99.96% (by weight), each ingot was re-melted at least five times to ensure homogeneity", "phase": "BCC", "single_solution_phase": "True", "intermetallic_phase": "False", "density(g/cm³)": "N", "hardness(HV)": "N", "compressive_yield_strength_at_room_temperature(MPa)": "1109", "compressive_strain_at_room_temperature(%)": "2.5", "tensile_yield_strength_at_room_temperature(MPa)": "N", "tensile_strain_at_room_temperature(%)": "N", "compressive_yield_strength_at_1073K(MPa)": "N", "compressive_yield_strength_at_1273K(MPa)": "N"}
{"doi": "10.1016/j.msea.2017.12.004", "title": "Microstructures and mechanical properties of TixNbMoTaW refractory high-entropy alloys", "composition_formula": "Ti11.1Nb22.2Mo22.2Ta22.2W22.2", "process_method_1": "arc melting", "process_method_2": "vacuum arc melting", "process_description": "prepared by vacuum arc melting of the corresponding raw elements with purities higher than 99.96% (by weight), each ingot was re-melted at least five times to ensure homogeneity", "phase": "BCC", "single_solution_phase": "True", "intermetallic_phase": "False", "density(g/cm³)": "N", "hardness(HV)": "N", "compressive_yield_strength_at_room_temperature(MPa)": "1211", "compressive_strain_at_room_temperature(%)": "5.9", "tensile_yield_strength_at_room_temperature(MPa)": "N", "tensile_strain_at_room_temperature(%)": "N", "compressive_yield_strength_at_1073K(MPa)": "N", "compressive_yield_strength_at_1273K(MPa)": "N"}
{"doi": "10.1016/j.msea.2017.12.004", "title": "Microstructures and mechanical properties of TixNbMoTaW refractory high-entropy alloys", "composition_formula": "Ti15.7Nb21.1Mo21.1Ta21.1W21.0", "process_method_1": "arc melting", "process_method_2": "vacuum arc melting", "process_description": "prepared by vacuum arc melting of the corresponding raw elements with purities higher than 99.96% (by weight), each ingot was re-melted at least five times to ensure homogeneity", "phase": "BCC", "single_solution_phase": "True", "intermetallic_phase": "False", "density(g/cm³)": "N", "hardness(HV)": "N", "compressive_yield_strength_at_room_temperature(MPa)": "1304", "compressive_strain_at_room_temperature(%)": "8.4", "tensile_yield_strength_at_room_temperature(MPa)": "N", "tensile_strain_at_room_temperature(%)": "N", "compressive_yield_strength_at_1073K(MPa)": "N", "compressive_yield_strength_at_1273K(MPa)": "N"}
{"doi": "10.1016/j.msea.2017.12.004", "title": "Microstructures and mechanical properties of TixNbMoTaW refractory high-entropy alloys", "composition_formula": "Ti20Nb20Mo20Ta20W20", "process_method_1": "arc melting", "process_method_2": "vacuum arc melting", "process_description": "prepared by vacuum arc melting of the corresponding raw elements with purities higher than 99.96% (by weight), each ingot was re-melted at least five times to ensure homogeneity", "phase": "BCC", "single_solution_phase": "True", "intermetallic_phase": "False", "density(g/cm³)": "N", "hardness(HV)": "N", "compressive_yield_strength_at_room_temperature(MPa)": "1455", "compressive_strain_at_room_temperature(%)": "11.5", "tensile_yield_strength_at_room_temperature(MPa)": "N", "tensile_strain_at_room_temperature(%)": "N", "compressive_yield_strength_at_1073K(MPa)": "N", "compressive_yield_strength_at_1273K(MPa)": "N"}

File: 1-data-prepare/extraction-output/json-result/Microstructures and mechanical properties of ductile NbTaTiV refractory high entropy alloy prepared by powder metallurgy.jsonl
{"doi": "10.1016/j.jallcom.2018.10.230", "title": "Microstructure and mechanical properties of NbTaTiV refractory high-entropy alloy", "composition_formula": "Nb25Ta25Ti25V25", "process_method_1": "powder metallurgy", "process_method_2": "spark plasma sintering", "process_description": "prepared by ball milling high purity (>99.5 wt%) Nb, Ta, Ti and V powders in equiatomic composition for 12 hours in argon atmosphere with ball-to-powder mass ratio of 10:1 and milling speed of 250 rpm, followed by spark plasma sintering at 1700°C for 30 minutes under 30 MPa pressure", "phase": "BCC", "single_solution_phase": "True", "intermetallic_phase": "False", "density(g/cm³)": "N", "hardness(HV)": "510", "compressive_yield_strength_at_room_temperature(MPa)": "1370", "compressive_strain_at_room_temperature(%)": "23", "tensile_yield_strength_at_room_temperature(MPa)": "N", "tensile_strain_at_room_temperature(%)": "N", "compressive_yield_strength_at_1073K(MPa)": "437", "compressive_yield_strength_at_1273K(MPa)": "N"}
{"doi": "10.1016/j.jallcom.2018.10.230", "title": "Microstructure and mechanical properties of NbTaTiV refractory high-entropy alloy", "composition_formula": "Nb25Ta25Ti25V25", "process_method_1": "powder metallurgy", "process_method_2": "spark plasma sintering", "process_description": "prepared by ball milling high purity (>99.5 wt%) Nb, Ta, Ti and V powders in equiatomic composition for 12 hours in argon atmosphere with ball-to-powder mass ratio of 10:1 and milling speed of 250 rpm, followed by spark plasma sintering at 1500°C for 30 minutes under 30 MPa pressure", "phase": "BCC", "single_solution_phase": "True", "intermetallic_phase": "False", "density(g/cm³)": "N", "hardness(HV)": "N", "compressive_yield_strength_at_room_temperature(MPa)": "1108", "compressive_strain_at_room_temperature(%)": "20", "tensile_yield_strength_at_room_temperature(MPa)": "N", "tensile_strain_at_room_temperature(%)": "N", "compressive_yield_strength_at_1073K(MPa)": "N", "compressive_yield_strength_at_1273K(MPa)": "N"}
{"doi": "10.1016/j.jallcom.2018.10.230", "title": "Microstructure and mechanical properties of NbTaTiV refractory high-entropy alloy", "composition_formula": "Nb25Ta25Ti25V25", "process_method_1": "powder metallurgy", "process_method_2": "spark plasma sintering", "process_description": "prepared by ball milling high purity (>99.5 wt%) Nb, Ta, Ti and V powders in equiatomic composition for 12 hours in argon atmosphere with ball-to-powder mass ratio of 10:1 and milling speed of 250 rpm, followed by spark plasma sintering at 1600°C for 30 minutes under 30 MPa pressure", "phase": "BCC", "single_solution_phase": "True", "intermetallic_phase": "False", "density(g/cm³)": "N", "hardness(HV)": "N", "compressive_yield_strength_at_room_temperature(MPa)": "1308", "compressive_strain_at_room_temperature(%)": "20", "tensile_yield_strength_at_room_temperature(MPa)": "N", "tensile_strain_at_room_temperature(%)": "N", "compressive_yield_strength_at_1073K(MPa)": "N", "compressive_yield_strength_at_1273K(MPa)": "N"}

File: 1-data-prepare/extraction-output/json-result/Microstructures and mechanical properties of novel MoTaVW refractory high-entropy alloys.jsonl
{"doi": "10.1016/j.jallcom.2023.172165", "title": "Microstructures and mechanical properties of novel MoTaVW refractory high-entropy alloys", "composition_formula": "Mo25Ta25V25W25", "process_method_1": "powder metallurgy", "process_method_2": "spark plasma sintering", "process_description": "prepared by ball milling Mo, Ta, V, and W powders in argon atmosphere with liquid nitrogen pre-cooling, followed by spark plasma sintering at 1700°C for 10 min under 40 MPa pressure with heating rate 100°C/min", "phase": "BCC1+BCC2", "single_solution_phase": "False", "intermetallic_phase": "False", "density(g/cm³)": "N", "hardness(HV)": "528", "compressive_yield_strength_at_room_temperature(MPa)": "1420", "compressive_strain_at_room_temperature(%)": "18", "tensile_yield_strength_at_room_temperature(MPa)": "N", "tensile_strain_at_room_temperature(%)": "N", "compressive_yield_strength_at_1073K(MPa)": "N", "compressive_yield_strength_at_1273K(MPa)": "N"}

File: 1-data-prepare/extraction-output/json-result/Microstructures, mechanical properties, and irradiation tolerance of the Ti-Zr-Nb-V-Mo refractory high-entropy alloys.jsonl
{"doi": "10.1016/j.intermet.2023.107873", "title": "Microstructures, mechanical properties, and irradiation tolerance of the Ti–Zr–Nb–V–Mo refractory high-entropy alloys", "composition_formula": "Ti50Zr25Nb25", "process_method_1": "arc melting", "process_method_2": "arc melting + anneal-rolling", "process_description": "prepared by arc melting in a Ti-gettered high-purity argon atmosphere, remelted more than eight times, followed by annealing and rolling", "phase": "BCC", "single_solution_phase": "True", "intermetallic_phase": "False", "density(g/cm³)": "6.01", "hardness(HV)": "272", "compressive_yield_strength_at_room_temperature(MPa)": "553", "compressive_strain_at_room_temperature(%)": "50", "tensile_yield_strength_at_room_temperature(MPa)": "N", "tensile_strain_at_room_temperature(%)": "N", "compressive_yield_strength_at_1073K(MPa)": "154", "compressive_yield_strength_at_1273K(MPa)": "N"}
{"doi": "10.1016/j.intermet.2023.107873", "title": "Microstructures, mechanical properties, and irradiation tolerance of the Ti–Zr–Nb–V–Mo refractory high-entropy alloys", "composition_formula": "Ti42.29Zr23.03Nb25.29V9.39", "process_method_1": "arc melting", "process_method_2": "arc melting + anneal-rolling", "process_description": "prepared by arc melting in a Ti-gettered high-purity argon atmosphere, remelted more than eight times, followed by annealing and rolling", "phase": "BCC", "single_solution_phase": "True", "intermetallic_phase": "False", "density(g/cm³)": "5.95", "hardness(HV)": "487", "compressive_yield_strength_at_room_temperature(MPa)": "726", "compressive_strain_at_room_temperature(%)": "50", "tensile_yield_strength_at_room_temperature(MPa)": "N", "tensile_strain_at_room_temperature(%)": "N", "compressive_yield_strength_at_1073K(MPa)": "253", "compressive_yield_strength_at_1273K(MPa)": "N"}
{"doi": "10.1016/j.intermet.2023.107873", "title": "Microstructures, mechanical properties, and irradiation tolerance of the Ti–Zr–Nb–V–Mo refractory high-entropy alloys", "composition_formula": "Ti40.88Zr17.84Nb28.58V8.41Mo4.30", "process_method_1": "arc melting", "process_method_2": "arc melting + anneal-rolling", "process_description": "prepared by arc melting in a Ti-gettered high-purity argon atmosphere, remelted more than eight times, followed by annealing and rolling", "phase": "BCC", "single_solution_phase": "True", "intermetallic_phase": "False", "density(g/cm³)": "6.05", "hardness(HV)": "577", "compressive_yield_strength_at_room_temperature(MPa)": "887", "compressive_strain_at_room_temperature(%)": "50", "tensile_yield_strength_at_room_temperature(MPa)": "N", "tensile_strain_at_room_temperature(%)": "N", "compressive_yield_strength_at_1073K(MPa)": "336", "compressive_yield_strength_at_1273K(MPa)": "N"}
