Repository: Gaotc1011/RHEA-LLM

# RHEA-LLM

Official code repository for the manuscript:

> **"LLM-enabled discovery of lightweight refractory high entropy alloy exhibiting 879 MPa yield strength at 1473 K"**
> *(manuscript submitted / under review)*

This repository contains the complete code pipeline that uses large language models (LLMs) to accelerate the discovery and design of lightweight refractory high-entropy alloys (RHEAs), covering literature data extraction, model fine-tuning, property prediction, inverse alloy design, benchmarking against conventional machine learning, and model interpretability analysis.

---

File: 1-data-prepare/extraction-output/json-result/Preparation of a novel high-entropy alloy AlNbTiVZr with excellent strength and ductility The effect of Zr composition on microstructure and propertie.jsonl
{"doi": "10.1016/j.msea.2024.147441", "title": "Preparation of a novel high-entropy alloy AlNbTiVZr with excellent strength and ductility: The effect of Zr composition on microstructure and properties", "composition_formula": "Al15.09Nb9.43Ti37.74V37.74", "process_method_1": "arc melting", "process_method_2": "N", "process_description": "prepared by vacuum arc melting in a water-cooled copper crucible, repeated eight times with magnetic agitation for homogenization", "phase": "BCC", "single_solution_phase": "True", "intermetallic_phase": "False", "density(g/cm³)": "5.28", "hardness(HV)": "325.46", "compressive_yield_strength_at_room_temperature(MPa)": "971", "compressive_strain_at_room_temperature(%)": "49.73", "tensile_yield_strength_at_room_temperature(MPa)": "N", "tensile_strain_at_room_temperature(%)": "N", "compressive_yield_strength_at_1073K(MPa)": "594", "compressive_yield_strength_at_1273K(MPa)": "N"}
{"doi": "10.1016/j.msea.2024.147441", "title": "Preparation of a novel high-entropy alloy AlNbTiVZr with excellent strength and ductility: The effect of Zr composition on microstructure and properties", "composition_formula": "Al14.29Nb8.94Ti35.71V35.71Zr5.36", "process_method_1": "arc melting", "process_method_2": "N", "process_description": "prepared by vacuum arc melting in a water-cooled copper crucible, repeated eight times with magnetic agitation for homogenization", "phase": "BCC+C14-Laves", "single_solution_phase": "False", "intermetallic_phase": "True", "density(g/cm³)": "5.36", "hardness(HV)": "391.38", "compressive_yield_strength_at_room_temperature(MPa)": "1216", "compressive_strain_at_room_temperature(%)": "55.26", "tensile_yield_strength_at_room_temperature(MPa)": "N", "tensile_strain_at_room_temperature(%)": "N", "compressive_yield_strength_at_1073K(MPa)": "1013", "compressive_yield_strength_at_1273K(MPa)": "N"}
{"doi": "10.1016/j.msea.2024.147441", "title": "Preparation of a novel high-entropy alloy AlNbTiVZr with excellent strength and ductility: The effect of Zr composition on microstructure and properties", "composition_formula": "Al13.56Nb8.47Ti33.9V33.9Zr10.17", "process_method_1": "arc melting", "process_method_2": "N", "process_description": "prepared by vacuum arc melting in a water-cooled copper crucible, repeated eight times with magnetic agitation for homogenization", "phase": "BCC+C14-Laves", "single_solution_phase": "False", "intermetallic_phase": "True", "density(g/cm³)": "5.40", "hardness(HV)": "440.76", "compressive_yield_strength_at_room_temperature(MPa)": "1483", "compressive_strain_at_room_temperature(%)": "14.76", "tensile_yield_strength_at_room_temperature(MPa)": "N", "tensile_strain_at_room_temperature(%)": "N", "compressive_yield_strength_at_1073K(MPa)": "1273", "compressive_yield_strength_at_1273K(MPa)": "N"}
{"doi": "10.1016/j.msea.2024.147441", "title": "Preparation of a novel high-entropy alloy AlNbTiVZr with excellent strength and ductility: The effect of Zr composition on microstructure and properties", "composition_formula": "Al12.9Nb7.06Ti32.26V32.26Zr14.51", "process_method_1": "arc melting", "process_method_2": "N", "process_description": "prepared by vacuum arc melting in a water-cooled copper crucible, repeated eight times with magnetic agitation for homogenization", "phase": "BCC+C14-Laves", "single_solution_phase": "False", "intermetallic_phase": "True", "density(g/cm³)": "5.55", "hardness(HV)": "564.60", "compressive_yield_strength_at_room_temperature(MPa)": "1714", "compressive_strain_at_room_temperature(%)": "12.18", "tensile_yield_strength_at_room_temperature(MPa)": "N", "tensile_strain_at_room_temperature(%)": "N", "compressive_yield_strength_at_1073K(MPa)": "1433", "compressive_yield_strength_at_1273K(MPa)": "N"}

File: 1-data-prepare/extraction-output/json-result/Processing and characterization of W23Mo23V17Cr8Ta7Fe22 and WMoVCrTa refractory high entropy alloys.jsonl
{"doi": "10.1016/j.ijrmhm.2021.105656", "title": "Processing and characterization of W23Mo23V17Cr8Ta7Fe22 and WMoVCrTa refractory high entropy alloys", "composition_formula": "W23Mo23V17Cr8Ta7Fe22", "process_method_1": "powder metallurgy", "process_method_2": "mechanical alloying-vacuum arc melting", "process_description": "prepared by mechanical alloying using hardened steel vials and milling balls with 10:1 ball-to-powder ratio at 250 RPM for 48 hours, followed by cold isostatic pressing at 276 MPa and four re-melts in vacuum arc furnace under argon atmosphere", "phase": "BCC_A2+BCC_A2+intermetallic", "single_solution_phase": "False", "intermetallic_phase": "True", "density(g/cm³)": "12.54", "hardness(HV)": "800", "compressive_yield_strength_at_room_temperature(MPa)": "1688", "compressive_strain_at_room_temperature(%)": "7.3", "tensile_yield_strength_at_room_temperature(MPa)": "N", "tensile_strain_at_room_temperature(%)": "N", "compressive_yield_strength_at_1073K(MPa)": "1514", "compressive_yield_strength_at_1273K(MPa)": "N"}
{"doi": "10.1016/j.ijrmhm.2021.105656", "title": "Processing and characterization of W23Mo23V17Cr8Ta7Fe22 and WMoVCrTa refractory high entropy alloys", "composition_formula": "W20Mo20V20Cr20Ta20", "process_method_1": "powder metallurgy", "process_method_2": "mechanical alloying-vacuum arc melting", "process_description": "prepared by mechanical alloying using ceramic vial and ceramic milling balls followed by vacuum arc melting with four re-melts under argon atmosphere", "phase": "BCC_A2+BCC_A2+intermetallic", "single_solution_phase": "False", "intermetallic_phase": "True", "density(g/cm³)": "N", "hardness(HV)": "773", "compressive_yield_strength_at_room_temperature(MPa)": "995", "compressive_strain_at_room_temperature(%)": "6.2", "tensile_yield_strength_at_room_temperature(MPa)": "N", "tensile_strain_at_room_temperature(%)": "N", "compressive_yield_strength_at_1073K(MPa)": "785", "compressive_yield_strength_at_1273K(MPa)": "941"}

File: 1-data-prepare/extraction-output/json-result/Refractory TaTiNb, TaTiNbZr, and TaTiNbZrX (X = Mo, W) high entropy alloys by combined use of high energy ball milling and spark plasma sintering.jsonl
{"doi": "10.1016/j.jallcom.2021.162030", "title": "Refractory TaTiNb, TaTiNbZr, and TaTiNbZrX (X = Mo, W) high entropy alloys by combined use of high energy ball milling and spark plasma sintering: Structural characterization, mechanical properties, electrical resistivity, and thermal conductivity", "composition_formula": "Ta20Nb20Ti20Zr20Mo20", "process_method_1": "powder metallurgy", "process_method_2": "high energy ball milling+spark plasma sintering", "process_description": "prepared by high energy ball milling for 60 minutes at 694/1388 rpm with ball/powder ratio 20:1, followed by spark plasma sintering at 1373K for 10 minutes under 50MPa pressure", "phase": "BCC_A2", "single_solution_phase": "True", "intermetallic_phase": "False", "density(g/cm³)": "N", "hardness(HV)": "850", "compressive_yield_strength_at_room_temperature(MPa)": "1985", "compressive_strain_at_room_temperature(%)": "0", "tensile_yield_strength_at_room_temperature(MPa)": "N", "tensile_strain_at_room_temperature(%)": "N", "compressive_yield_strength_at_1073K(MPa)": "620", "compressive_yield_strength_at_1273K(MPa)": "N"}
{"doi": "10.1016/j.jallcom.2021.162030", "title": "Refractory TaTiNb, TaTiNbZr, and TaTiNbZrX (X = Mo, W) high entropy alloys by combined use of high energy ball milling and spark plasma sintering: Structural characterization, mechanical properties, electrical resistivity, and thermal conductivity", "composition_formula": "Ta20Nb20Ti20Zr20W20", "process_method_1": "powder metallurgy", "process_method_2": "high energy ball milling+spark plasma sintering", "process_description": "prepared by high energy ball milling for 60 minutes at 694/1388 rpm with ball/powder ratio 20:1, followed by spark plasma sintering at 1373K for 10 minutes under 50MPa pressure", "phase": "BCC_A2", "single_solution_phase": "True", "intermetallic_phase": "False", "density(g/cm³)": "N", "hardness(HV)": "1300", "compressive_yield_strength_at_room_temperature(MPa)": "2665", "compressive_strain_at_room_temperature(%)": "1", "tensile_yield_strength_at_room_temperature(MPa)": "N", "tensile_strain_at_room_temperature(%)": "N", "compressive_yield_strength_at_1073K(MPa)": "1565", "compressive_yield_strength_at_1273K(MPa)": "N"}
{"doi": "10.1016/j.jallcom.2021.162030", "title": "Refractory TaTiNb, TaTiNbZr, and TaTiNbZrX (X = Mo, W) high entropy alloys by combined use of high energy ball milling and spark plasma sintering: Structural characterization, mechanical properties, electrical resistivity, and thermal conductivity", "composition_formula": "Ta33.3Nb33.3Ti33.3", "process_method_1": "powder metallurgy", "process_method_2": "spark plasma sintering", "process_description": "prepared by spark plasma sintering at 1373K for 10 minutes under 50MPa pressure", "phase": "BCC_A2", "single_solution_phase": "True", "intermetallic_phase": "False", "density(g/cm³)": "N", "hardness(HV)": "460", "compressive_yield_strength_at_room_temperature(MPa)": "1135", "compressive_strain_at_room_temperature(%)": "20", "tensile_yield_strength_at_room_temperature(MPa)": "N", "tensile_strain_at_room_temperature(%)": "N", "compressive_yield_strength_at_1073K(MPa)": "N", "compressive_yield_strength_at_1273K(MPa)": "N"}

File: 1-data-prepare/extraction-output/json-result/Research on high specific strength as-cast AlxNbTiVZr high entropy alloys.jsonl
{"doi": "10.1080/02670836.2020.1834680", "title": "Research on high specific strength as-cast AlxNbTiVZr high entropy alloys", "composition_formula": "Al4.76Nb23.81Ti23.81V23.81Zr23.81", "process_method_1": "arc melting", "process_method_2": "nonconsumable arc melting", "process_description": "prepared by nonconsumable arc melting using aluminium particles (99.9 wt.%), vanadium particles (99.9 wt.%), titanium sponge (99.9 wt.%), zirconium tablet (99.9 wt.%), and niobium foil (99.9 wt.%). All ingots were remelted at least six times to promote homogenisation.", "phase": "BCC_A2", "single_solution_phase": "True", "intermetallic_phase": "False", "density(g/cm³)": "N", "hardness(HV)": "N", "compressive_yield_strength_at_room_temperature(MPa)": "1177", "compressive_strain_at_room_temperature(%)": "19.40", "tensile_yield_strength_at_room_temperature(MPa)": "N", "tensile_strain_at_room_temperature(%)": "N", "compressive_yield_strength_at_1073K(MPa)": "N", "compressive_yield_strength_at_1273K(MPa)": "N"}
{"doi": "10.1080/02670836.2020.1834680", "title": "Research on high specific strength as-cast AlxNbTiVZr high entropy alloys", "composition_formula": "Al9.09Nb22.73Ti22.73V22.73Zr22.73", "process_method_1": "arc melting", "process_method_2": "nonconsumable arc melting", "process_description": "prepared by nonconsumable arc melting using aluminium particles (99.9 wt.%), vanadium particles (99.9 wt.%), titanium sponge (99.9 wt.%), zirconium tablet (99.9 wt.%), and niobium foil (99.9 wt.%). All ingots were remelted at least six times to promote homogenisation.", "phase": "BCC_A2", "single_solution_phase": "True", "intermetallic_phase": "False", "density(g/cm³)": "N", "hardness(HV)": "N", "compressive_yield_strength_at_room_temperature(MPa)": "1242", "compressive_strain_at_room_temperature(%)": "11.94", "tensile_yield_strength_at_room_temperature(MPa)": "N", "tensile_strain_at_room_temperature(%)": "N", "compressive_yield_strength_at_1073K(MPa)": "N", "compressive_yield_strength_at_1273K(MPa)": "N"}
{"doi": "10.1080/02670836.2020.1834680", "title": "Research on high specific strength as-cast AlxNbTiVZr high entropy alloys", "composition_formula": "Al13.04Nb21.74Ti21.74V21.74Zr21.74", "process_method_1": "arc melting", "process_method_2": "nonconsumable arc melting", "process_description": "prepared by nonconsumable arc melting using aluminium particles (99.9 wt.%), vanadium particles (99.9 wt.%), titanium sponge (99.9 wt.%), zirconium tablet (99.9 wt.%), and niobium foil (99.9 wt.%). All ingots were remelted at least six times to promote homogenisation.", "phase": "BCC_A2+C14Laves", "single_solution_phase": "False", "intermetallic_phase": "True", "density(g/cm³)": "N", "hardness(HV)": "N", "compressive_yield_strength_at_room_temperature(MPa)": "1367", "compressive_strain_at_room_temperature(%)": "10.14", "tensile_yield_strength_at_room_temperature(MPa)": "N", "tensile_strain_at_room_temperature(%)": "N", "compressive_yield_strength_at_1073K(MPa)": "N", "compressive_yield_strength_at_1273K(MPa)": "N"}
{"doi": "10.1080/02670836.2020.1834680", "title": "Research on high specific strength as-cast AlxNbTiVZr high entropy alloys", "composition_formula": "Al16.67Nb20.83Ti20.83V20.83Zr20.83", "process_method_1": "arc melting", "process_method_2": "nonconsumable arc melting", "process_description": "prepared by nonconsumable arc melting using aluminium particles (99.9 wt.%), vanadium particles (99.9 wt.%), titanium sponge (99.9 wt.%), zirconium tablet (99.9 wt.%), and niobium foil (99.9 wt.%). All ingots were remelted at least six times to promote homogenisation.", "phase": "BCC_A2+C14Laves", "single_solution_phase": "False", "intermetallic_phase": "True", "density(g/cm³)": "N", "hardness(HV)": "N", "compressive_yield_strength_at_room_temperature(MPa)": "1298", "compressive_strain_at_room_temperature(%)": "9.29", "tensile_yield_strength_at_room_temperature(MPa)": "N", "tensile_strain_at_room_temperature(%)": "N", "compressive_yield_strength_at_1073K(MPa)": "N", "compressive_yield_strength_at_1273K(MPa)": "N"}
{"doi": "10.1080/02670836.2020.1834680", "title": "Research on high specific strength as-cast AlxNbTiVZr high entropy alloys", "composition_formula": "Al20.00Nb20.00Ti20.00V20.00Zr20.00", "process_method_1": "arc melting", "process_method_2": "nonconsumable arc melting", "process_description": "prepared by nonconsumable arc melting using aluminium particles (99.9 wt.%), vanadium particles (99.9 wt.%), titanium sponge (99.9 wt.%), zirconium tablet (99.9 wt.%), and niobium foil (99.9 wt.%). All ingots were remelted at least six times to promote homogenisation.", "phase": "BCC_A2+C14Laves", "single_solution_phase": "False", "intermetallic_phase": "True", "density(g/cm³)": "N", "hardness(HV)": "N", "compressive_yield_strength_at_room_temperature(MPa)": "1264", "compressive_strain_at_room_temperature(%)": "6.15", "tensile_yield_strength_at_room_temperature(MPa)": "N", "tensile_strain_at_room_temperature(%)": "N", "compressive_yield_strength_at_1073K(MPa)": "N", "compressive_yield_strength_at_1273K(MPa)": "N"}

File: 1-data-prepare/extraction-output/json-result/Screening the TiZrHfNbVMoTa refractory high-entropy alloys with multi-property constraints.jsonl
{"doi": "10.1016/j.jallcom.2025.179284", "title": "Screening the TiZrHfNbVMoTa refractory high-entropy alloys with multi-property constraints", "composition_formula": "Ti15Zr20Hf10Nb13V18Mo12Ta12", "process_method_1": "arc melting", "process_method_2": "vacuum arc melting", "process_description": "prepared by vacuum arc melting under an Ar atmosphere, flipped and remelted eight times to ensure homogeneity", "phase": "BCC+HCP+Laves", "single_solution_phase": "False", "intermetallic_phase": "True", "density(g/cm³)": "8.69", "hardness(HV)": "N", "compressive_yield_strength_at_room_temperature(MPa)": "1568", "compressive_strain_at_room_temperature(%)": "12", "tensile_yield_strength_at_room_temperature(MPa)": "N", "tensile_strain_at_room_temperature(%)": "N", "compressive_yield_strength_at_1073K(MPa)": "N", "compressive_yield_strength_at_1273K(MPa)": "N"}
{"doi": "10.1016/j.jallcom.2025.179284", "title": "Screening the TiZrHfNbVMoTa refractory high-entropy alloys with multi-property constraints", "composition_formula": "Ti32Zr5Hf5Nb35V15Mo1Ta7", "process_method_1": "arc melting", "process_method_2": "vacuum arc melting", "process_description": "prepared by vacuum arc melting under an Ar atmosphere, flipped and remelted eight times to ensure homogeneity", "phase": "BCC", "single_solution_phase": "True", "intermetallic_phase": "False", "density(g/cm³)": "7.70", "hardness(HV)": "N", "compressive_yield_strength_at_room_temperature(MPa)": "845", "compressive_strain_at_room_temperature(%)": "60", "tensile_yield_strength_at_room_temperature(MPa)": "N", "tensile_strain_at_room_temperature(%)": "N", "compressive_yield_strength_at_1073K(MPa)": "N", "compressive_yield_strength_at_1273K(MPa)": "N"}
{"doi": "10.1016/j.jallcom.2025.179284", "title": "Screening the TiZrHfNbVMoTa refractory high-entropy alloys with multi-property constraints", "composition_formula": "Ti35Zr5Hf20Nb23V3Mo11Ta3", "process_method_1": "arc melting", "process_method_2": "vacuum arc melting", "process_description": "prepared by vacuum arc melting under an Ar atmosphere, flipped and remelted eight times to ensure homogeneity", "phase": "BCC+HCP+Laves", "single_solution_phase": "False", "intermetallic_phase": "True", "density(g/cm³)": "8.54", "hardness(HV)": "N", "compressive_yield_strength_at_room_temperature(MPa)": "1051", "compressive_strain_at_room_temperature(%)": "60", "tensile_yield_strength_at_room_temperature(MPa)": "N", "tensile_strain_at_room_temperature(%)": "N", "compressive_yield_strength_at_1073K(MPa)": "N", "compressive_yield_strength_at_1273K(MPa)": "N"}

File: 1-data-prepare/extraction-output/json-result/Senary Refractory High-Entropy Alloy HfNbTaTiVZr.jsonl
{"doi": "10.1007/s11661-015-3105-z", "title": "Senary Refractory High-Entropy Alloy HfNbTaTiVZr", "composition_formula": "Hf16.67Nb16.67Ta16.67Ti16.67V16.67Zr16.67", "process_method_1": "arc melting", "process_method_2": "vacuum arc melting", "process_description": "prepared by vacuum arc melting under argon atmosphere in a water-cooled copper hearth. Elemental metal powders with purity higher than 99.5 wt. pct were mixed uniformly in a polystyrene ball mixing jar for around 15 minutes and then pressed in a uniaxial die (12.7 mm inner diameter) at 350 MPa pressure to obtain the compressed green-body disks. The green disk was then melted using the arc melter under Argon gas protection. Each sample was flipped over and re-melted 3 to 4 times to ensure homogeneity.", "phase": "BCC_A2", "single_solution_phase": "True", "intermetallic_phase": "False", "density(g/cm³)": "9.36", "hardness(HV)": "559", "compressive_yield_strength_at_room_temperature(MPa)": "N", "compressive_strain_at_room_temperature(%)": "N", "tensile_yield_strength_at_room_temperature(MPa)": "N", "tensile_strain_at_room_temperature(%)": "N", "compressive_yield_strength_at_1073K(MPa)": "N", "compressive_yield_strength_at_1273K(MPa)": "N"}

File: 1-data-prepare/extraction-output/json-result/Simultaneous improvement in strength and ductility of 3D-printed refractory high-entropy alloys by addition of molybdenum.jsonl
{"doi": "10.1016/j.msea.2025.148042", "title": "Simultaneous improvement in strength and ductility of 3D-printed refractory high-entropy alloys by addition of molybdenum", "composition_formula": "Ti50Zr18V12Nb15Al5", "process_method_1": "additive manufacturing", "process_method_2": "laser additive manufacturing", "process_description": "prepared by electrode induction melting gas atomization (EIGA) to produce spherical powders, then fabricated using a 4 kW LAM system with a 3 mm laser beam in an Ar protective atmosphere with laser power: 1400 W, scanning speed: 10 mm/s, and powder feed rate ranging from 10 g/min to 12.5 g/min", "phase": "BCC", "single_solution_phase": "True", "intermetallic_phase": "False", "density(g/cm³)": "N", "hardness(HV)": "N", "compressive_yield_strength_at_room_temperature(MPa)": "N", "compressive_strain_at_room_temperature(%)": "N", "tensile_yield_strength_at_room_temperature(MPa)": "850", "tensile_strain_at_room_temperature(%)": "22", "compressive_yield_strength_at_1073K(MPa)": "N", "compressive_yield_strength_at_1273K(MPa)": "N"}
{"doi": "10.1016/j.msea.2025.148042", "title": "Simultaneous improvement in strength and ductility of 3D-printed refractory high-entropy alloys by addition of molybdenum", "composition_formula": "Ti48.5Zr17.5V11.7Nb14.5Al4.8Mo3", "process_method_1": "additive manufacturing", "process_method_2": "laser additive manufacturing", "process_description": "prepared by electrode induction melting gas atomization (EIGA) to produce spherical powders, then fabricated using a 4 kW LAM system with a 3 mm laser beam in an Ar protective atmosphere with laser power: 1400 W, scanning speed: 10 mm/s, and powder feed rate ranging from 10 g/min to 12.5 g/min", "phase": "BCC", "single_solution_phase": "True", "intermetallic_phase": "False", "density(g/cm³)": "N", "hardness(HV)": "N", "compressive_yield_strength_at_room_temperature(MPa)": "N", "compressive_strain_at_room_temperature(%)": "N", "tensile_yield_strength_at_room_temperature(MPa)": "N", "tensile_strain_at_room_temperature(%)": "N", "compressive_yield_strength_at_1073K(MPa)": "N", "compressive_yield_strength_at_1273K(MPa)": "N"}
{"doi": "10.1016/j.msea.2025.148042", "title": "Simultaneous improvement in strength and ductility of 3D-printed refractory high-entropy alloys by addition of molybdenum", "composition_formula": "Ti47Zr17V11.3Nb14Al4.7Mo6", "process_method_1": "additive manufacturing", "process_method_2": "laser additive manufacturing", "process_description": "prepared by electrode induction melting gas atomization (EIGA) to produce spherical powders, then fabricated using a 4 kW LAM system with a 3 mm laser beam in an Ar protective atmosphere with laser power: 1400 W, scanning speed: 10 mm/s, and powder feed rate ranging from 10 g/min to 12.5 g/min", "phase": "BCC", "single_solution_phase": "True", "intermetallic_phase": "False", "density(g/cm³)": "N", "hardness(HV)": "N", "compressive_yield_strength_at_room_temperature(MPa)": "N", "compressive_strain_at_room_temperature(%)": "N", "tensile_yield_strength_at_room_temperature(MPa)": "1095", "tensile_strain_at_room_temperature(%)": "28", "compressive_yield_strength_at_1073K(MPa)": "N", "compressive_yield_strength_at_1273K(MPa)": "N"}
{"doi": "10.1016/j.msea.2025.148042", "title": "Simultaneous improvement in strength and ductility of 3D-printed refractory high-entropy alloys by addition of molybdenum", "composition_formula": "Ti45.5Zr16.4V11Nb13.7Al4.4Mo9", "process_method_1": "additive manufacturing", "process_method_2": "laser additive manufacturing", "process_description": "prepared by electrode induction melting gas atomization (EIGA) to produce spherical powders, then fabricated using a 4 kW LAM system with a 3 mm laser beam in an Ar protective atmosphere with laser power: 1400 W, scanning speed: 10 mm/s, and powder feed rate ranging from 10 g/min to 12.5 g/min", "phase": "BCC", "single_solution_phase": "False", "intermetallic_phase": "False", "density(g/cm³)": "N", "hardness(HV)": "N", "compressive_yield_strength_at_room_temperature(MPa)": "N", "compressive_strain_at_room_temperature(%)": "N", "tensile_yield_strength_at_room_temperature(MPa)": "N", "tensile_strain_at_room_temperature(%)": "N", "compressive_yield_strength_at_1073K(MPa)": "N", "compressive_yield_strength_at_1273K(MPa)": "N"}

File: 1-data-prepare/extraction-output/json-result/Simultaneously enhanced oxidation resistance and mechanical properties in a novel lightweight Ti2VZrNb0.5Al0.5 high-entropy alloy.jsonl
{"doi": "10.1007/s40843-022-2045-4", "title": "Simultaneously enhanced oxidation resistance and mechanical properties in a novel lightweight Ti2VZrNb0.5Al0.5 high-entropy alloy", "composition_formula": "Ti40V20Zr20Nb10Al10", "process_method_1": "arc melting", "process_method_2": "vacuum arc melting", "process_description": "prepared by vacuum arc melting in a water-cooled copper crucible in an argon atmosphere using high-purity (99.9 at% or better) elemental metals", "phase": "BCC", "single_solution_phase": "True", "intermetallic_phase": "False", "density(g/cm³)": "5.44", "hardness(HV)": "N", "compressive_yield_strength_at_room_temperature(MPa)": "1273", "compressive_strain_at_room_temperature(%)": "50", "tensile_yield_strength_at_room_temperature(MPa)": "N", "tensile_strain_at_room_temperature(%)": "N", "compressive_yield_strength_at_1073K(MPa)": "N", "compressive_yield_strength_at_1273K(MPa)": "N"}
{"doi": "10.1007/s40843-022-2045-4", "title": "Simultaneously enhanced oxidation resistance and mechanical properties in a novel lightweight Ti2VZrNb high-entropy alloy", "composition_formula": "Ti40V20Zr20Nb20", "process_method_1": "arc melting", "process_method_2": "vacuum arc melting", "process_description": "prepared by vacuum arc melting in a water-cooled copper crucible in an argon atmosphere using high-purity (99.9 at% or better) elemental metals", "phase": "BCC", "single_solution_phase": "True", "intermetallic_phase": "False", "density(g/cm³)": "5.89", "hardness(HV)": "N", "compressive_yield_strength_at_room_temperature(MPa)": "769", "compressive_strain_at_room_temperature(%)": "50", "tensile_yield_strength_at_room_temperature(MPa)": "N", "tensile_strain_at_room_temperature(%)": "N", "compressive_yield_strength_at_1073K(MPa)": "N", "compressive_yield_strength_at_1273K(MPa)": "N"}

File: 1-data-prepare/extraction-output/json-result/Solution strengthening of ductile refractory HfMoxNbTaTiZr high-entropy alloys.jsonl
{"doi": "10.1016/j.matlet.2016.03.137", "title": "Solution strengthening of ductile refractory HfMoxNbTaTiZr high-entropy alloys", "composition_formula": "Hf16.67Mo16.67Nb16.67Ta16.67Ti16.67Zr16.67", "process_method_1": "arc melting", "process_method_2": "vacuum arc melting", "process_description": "prepared by vacuum arc melting in a water-cooled copper crucible under argon atmosphere. All raw elemental materials had purities higher than 99.9 wt%. A melting procedure was repeated at least five times to improve the chemical homogeneity of alloys.", "phase": "BCC", "single_solution_phase": "True", "intermetallic_phase": "False", "density(g/cm³)": "9.97", "hardness(HV)": "505", "compressive_yield_strength_at_room_temperature(MPa)": "1512", "compressive_strain_at_room_temperature(%)": "50", "tensile_yield_strength_at_room_temperature(MPa)": "N", "tensile_strain_at_room_temperature(%)": "N", "compressive_yield_strength_at_1073K(MPa)": "N", "compressive_yield_strength_at_1273K(MPa)": "N"}
{"doi": "10.1016/j.matlet.2016.03.137", "title": "Solution strengthening of ductile refractory HfMoxNbTaTiZr high-entropy alloys", "composition_formula": "Hf17.4Mo13.0Nb17.4Ta17.4Ti17.4Zr17.4", "process_method_1": "arc melting", "process_method_2": "vacuum arc melting", "process_description": "prepared by vacuum arc melting in a water-cooled copper crucible under argon atmosphere. All raw elemental materials had purities higher than 99.9 wt%. A melting procedure was repeated at least five times to improve the chemical homogeneity of alloys.", "phase": "BCC", "single_solution_phase": "True", "intermetallic_phase": "False", "density(g/cm³)": "9.97", "hardness(HV)": "492", "compressive_yield_strength_at_room_temperature(MPa)": "1373", "compressive_strain_at_room_temperature(%)": "50", "tensile_yield_strength_at_room_temperature(MPa)": "N", "tensile_strain_at_room_temperature(%)": "N", "compressive_yield_strength_at_1073K(MPa)": "N", "compressive_yield_strength_at_1273K(MPa)": "N"}
{"doi": "10.1016/j.matlet.2016.03.137", "title": "Solution strengthening of ductile refractory HfMoxNbTaTiZr high-entropy alloys", "composition_formula": "Hf18.2Mo9.1Nb18.2Ta18.2Ti18.2Zr18.2", "process_method_1": "arc melting", "process_method_2": "vacuum arc melting", "process_description": "prepared by vacuum arc melting in a water-cooled copper crucible under argon atmosphere. All raw elemental materials had purities higher than 99.9 wt%. A melting procedure was repeated at least five times to improve the chemical homogeneity of alloys.", "phase": "BCC", "single_solution_phase": "True", "intermetallic_phase": "False", "density(g/cm³)": "9.96", "hardness(HV)": "480", "compressive_yield_strength_at_room_temperature(MPa)": "1317", "compressive_strain_at_room_temperature(%)": "50", "tensile_yield_strength_at_room_temperature(MPa)": "N", "tensile_strain_at_room_temperature(%)": "N", "compressive_yield_strength_at_1073K(MPa)": "N", "compressive_yield_strength_at_1273K(MPa)": "N"}
{"doi": "10.1016/j.matlet.2016.03.137", "title": "Solution strengthening of ductile refractory HfMoxNbTaTiZr high-entropy alloys", "composition_formula": "Hf19.0Mo4.8Nb19.0Ta19.0Ti19.0Zr19.0", "process_method_1": "arc melting", "process_method_2": "vacuum arc melting", "process_description": "prepared by vacuum arc melting in a water-cooled copper crucible under argon atmosphere. All raw elemental materials had purities higher than 99.9 wt%. A melting procedure was repeated at least five times to improve the chemical homogeneity of alloys.", "phase": "BCC", "single_solution_phase": "True", "intermetallic_phase": "False", "density(g/cm³)": "9.94", "hardness(HV)": "395", "compressive_yield_strength_at_room_temperature(MPa)": "1112", "compressive_strain_at_room_temperature(%)": "50", "tensile_yield_strength_at_room_temperature(MPa)": "N", "tensile_strain_at_room_temperature(%)": "N", "compressive_yield_strength_at_1073K(MPa)": "N", "compressive_yield_strength_at_1273K(MPa)": "N"}
{"doi": "10.1016/j.matlet.2016.03.137", "title": "Solution strengthening of ductile refractory HfMoxNbTaTiZr high-entropy alloys", "composition_formula": "Hf20.0Mo0.0Nb20.0Ta20.0Ti20.0Zr20.0", "process_method_1": "arc melting", "process_method_2": "vacuum arc melting", "process_description": "prepared by vacuum arc melting in a water-cooled copper crucible under argon atmosphere. All raw elemental materials had purities higher than 99.9 wt%. A melting procedure was repeated at least five times to improve the chemical homogeneity of alloys.", "phase": "BCC", "single_solution_phase": "True", "intermetallic_phase": "False", "density(g/cm³)": "9.91", "hardness(HV)": "335", "compressive_yield_strength_at_room_temperature(MPa)": "1015", "compressive_strain_at_room_temperature(%)": "50", "tensile_yield_strength_at_room_temperature(MPa)": "N", "tensile_strain_at_room_temperature(%)": "N", "compressive_yield_strength_at_1073K(MPa)": "N", "compressive_yield_strength_at_1273K(MPa)": "N"}

File: 1-data-prepare/extraction-output/json-result/Strategies for optimizing mechanical properties of refractory high entropy alloys induced by solid solution strengthening mechanism.jsonl
{"doi": "10.1016/j.msea.2024.147696", "title": "Strategies for optimizing mechanical properties of refractory high entropy alloys induced by solid solution strengthening mechanism", "composition_formula": "Zr33.33Ti33.33Nb33.33", "process_method_1": "arc melting", "process_method_2": "arc melting + casting", "process_description": "prepared by arc melting using pure metals of Zr, Ti, Nb (>99.95 wt%) under high-purity argon atmosphere, re-melted and flipped at least seven times to ensure chemical homogeneity, then cast into a water-cooled copper mold (8 × 12 × 40 mm³)", "phase": "BCC", "single_solution_phase": "True", "intermetallic_phase": "False", "density(g/cm³)": "N", "hardness(HV)": "N", "compressive_yield_strength_at_room_temperature(MPa)": "N", "compressive_strain_at_room_temperature(%)": "N", "tensile_yield_strength_at_room_temperature(MPa)": "730", "tensile_strain_at_room_temperature(%)": "7.9", "compressive_yield_strength_at_1073K(MPa)": "N", "compressive_yield_strength_at_1273K(MPa)": "N"}
{"doi": "10.1016/j.msea.2024.147696", "title": "Strategies for optimizing mechanical properties of refractory high entropy alloys induced by solid solution strengthening mechanism", "composition_formula": "Zr31.67Ti31.67Nb31.67Ta5", "process_method_1": "arc melting", "process_method_2": "arc melting + casting", "process_description": "prepared by arc melting using pure metals of Zr, Ti, Nb, Ta (>99.95 wt%) under high-purity argon atmosphere, re-melted and flipped at least seven times to ensure chemical homogeneity, then cast into a water-cooled copper mold (8 × 12 × 40 mm³)", "phase": "BCC", "single_solution_phase": "True", "intermetallic_phase": "False", "density(g/cm³)": "N", "hardness(HV)": "N", "compressive_yield_strength_at_room_temperature(MPa)": "N", "compressive_strain_at_room_temperature(%)": "N", "tensile_yield_strength_at_room_temperature(MPa)": "784", "tensile_strain_at_room_temperature(%)": "11.1", "compressive_yield_strength_at_1073K(MPa)": "N", "compressive_yield_strength_at_1273K(MPa)": "N"}
{"doi": "10.1016/j.msea.2024.147696", "title": "Strategies for optimizing mechanical properties of refractory high entropy alloys induced by solid solution strengthening mechanism", "composition_formula": "Zr30Ti30Nb30Ta10", "process_method_1": "arc melting", "process_method_2": "arc melting + casting", "process_description": "prepared by arc melting using pure metals of Zr, Ti, Nb, Ta (>99.95 wt%) under high-purity argon atmosphere, re-melted and flipped at least seven times to ensure chemical homogeneity, then cast into a water-cooled copper mold (8 × 12 × 40 mm³)", "phase": "BCC", "single_solution_phase": "True", "intermetallic_phase": "False", "density(g/cm³)": "N", "hardness(HV)": "N", "compressive_yield_strength_at_room_temperature(MPa)": "N", "compressive_strain_at_room_temperature(%)": "N", "tensile_yield_strength_at_room_temperature(MPa)": "846", "tensile_strain_at_room_temperature(%)": "13.9", "compressive_yield_strength_at_1073K(MPa)": "N", "compressive_yield_strength_at_1273K(MPa)": "N"}
{"doi": "10.1016/j.msea.2024.147696", "title": "Strategies for optimizing mechanical properties of refractory high entropy alloys induced by solid solution strengthening mechanism", "composition_formula": "Zr28.33Ti28.33Nb28.33Ta15", "process_method_1": "arc melting", "process_method_2": "arc melting + casting", "process_description": "prepared by arc melting using pure metals of Zr, Ti, Nb, Ta (>99.95 wt%) under high-purity argon atmosphere, re-melted and flipped at least seven times to ensure chemical homogeneity, then cast into a water-cooled copper mold (8 × 12 × 40 mm³)", "phase": "BCC", "single_solution_phase": "True", "intermetallic_phase": "False", "density(g/cm³)": "N", "hardness(HV)": "N", "compressive_yield_strength_at_room_temperature(MPa)": "N", "compressive_strain_at_room_temperature(%)": "N", "tensile_yield_strength_at_room_temperature(MPa)": "903", "tensile_strain_at_room_temperature(%)": "15.7", "compressive_yield_strength_at_1073K(MPa)": "N", "compressive_yield_strength_at_1273K(MPa)": "N"}

File: 1-data-prepare/extraction-output/json-result/Strength-ductility synergy of Al-bearing low-density refractory TiNbMo0.5AlX medium entropy alloys via precipitation.jsonl
{"doi": "10.1016/j.msea.2022.143072", "title": "Strength-ductility synergy of Al-bearing low-density refractory TiNbMo0.5AlX medium entropy alloys via precipitation", "composition_formula": "Ti38.10Nb38.10Mo19.05Al4.75", "process_method_1": "arc melting", "process_method_2": "arc melting", "process_description": "prepared by arc melting under an argon atmosphere using raw elements with purities ≥ 99.9 wt.%, remelted at least six times to ensure chemical homogeneity, melted for 2 min at a constant current of 450A", "phase": "BCC", "single_solution_phase": "True", "intermetallic_phase": "False", "density(g/cm³)": "6.82", "hardness(HV)": "N", "compressive_yield_strength_at_room_temperature(MPa)": "1002", "compressive_strain_at_room_temperature(%)": "25", "tensile_yield_strength_at_room_temperature(MPa)": "N", "tensile_strain_at_room_temperature(%)": "N", "compressive_yield_strength_at_1073K(MPa)": "684", "compressive_yield_strength_at_1273K(MPa)": "N"}
{"doi": "10.1016/j.msea.2022.143072", "title": "Strength-ductility synergy of Al-bearing low-density refractory TiNbMo0.5AlX medium entropy alloys via precipitation", "composition_formula": "Ti37.74Nb37.74Mo18.86Al5.66", "process_method_1": "arc melting", "process_method_2": "arc melting", "process_description": "prepared by arc melting under an argon atmosphere using raw elements with purities ≥ 99.9 wt.%, remelted at least six times to ensure chemical homogeneity, melted for 2 min at a constant current of 450A", "phase": "BCC+FCC-Ti", "single_solution_phase": "False", "intermetallic_phase": "False", "density(g/cm³)": "N", "hardness(HV)": "N", "compressive_yield_strength_at_room_temperature(MPa)": "996", "compressive_strain_at_room_temperature(%)": "36", "tensile_yield_strength_at_room_temperature(MPa)": "N", "tensile_strain_at_room_temperature(%)": "N", "compressive_yield_strength_at_1073K(MPa)": "539", "compressive_yield_strength_at_1273K(MPa)": "N"}
{"doi": "10.1016/j.msea.2022.143072", "title": "Strength-ductility synergy of Al-bearing low-density refractory TiNbMo0.5AlX medium entropy alloys via precipitation", "composition_formula": "Ti37.38Nb37.38Mo18.69Al6.55", "process_method_1": "arc melting", "process_method_2": "arc melting", "process_description": "prepared by arc melting under an argon atmosphere using raw elements with purities ≥ 99.9 wt.%, remelted at least six times to ensure chemical homogeneity, melted for 2 min at a constant current of 450A", "phase": "BCC+FCC-Ti", "single_solution_phase": "False", "intermetallic_phase": "False", "density(g/cm³)": "N", "hardness(HV)": "N", "compressive_yield_strength_at_room_temperature(MPa)": "958", "compressive_strain_at_room_temperature(%)": "31", "tensile_yield_strength_at_room_temperature(MPa)": "N", "tensile_strain_at_room_temperature(%)": "N", "compressive_yield_strength_at_1073K(MPa)": "597", "compressive_yield_strength_at_1273K(MPa)": "N"}
{"doi": "10.1016/j.msea.2022.143072", "title": "Strength-ductility synergy of Al-bearing low-density refractory TiNbMo0.5AlX medium entropy alloys via precipitation", "composition_formula": "Ti37.04Nb37.04Mo18.52Al7.40", "process_method_1": "arc melting", "process_method_2": "arc melting", "process_description": "prepared by arc melting under an argon atmosphere using raw elements with purities ≥ 99.9 wt.%, remelted at least six times to ensure chemical homogeneity, melted for 2 min at a constant current of 450A", "phase": "BCC+FCC-Ti", "single_solution_phase": "False", "intermetallic_phase": "False", "density(g/cm³)": "N", "hardness(HV)": "N", "compressive_yield_strength_at_room_temperature(MPa)": "1043", "compressive_strain_at_room_temperature(%)": "26", "tensile_yield_strength_at_room_temperature(MPa)": "N", "tensile_strain_at_room_temperature(%)": "N", "compressive_yield_strength_at_1073K(MPa)": "687", "compressive_yield_strength_at_1273K(MPa)": "N"}
{"doi": "10.1016/j.msea.2022.143072", "title": "Strength-ductility synergy of Al-bearing low-density refractory TiNbMo0.5AlX medium entropy alloys via precipitation", "composition_formula": "Ti36.70Nb36.70Mo18.35Al8.25", "process_method_1": "arc melting", "process_method_2": "arc melting", "process_description": "prepared by arc melting under an argon atmosphere using raw elements with purities ≥ 99.9 wt.%, remelted at least six times to ensure chemical homogeneity, melted for 2 min at a constant current of 450A", "phase": "BCC+FCC-Ti", "single_solution_phase": "False", "intermetallic_phase": "False", "density(g/cm³)": "7.01", "hardness(HV)": "N", "compressive_yield_strength_at_room_temperature(MPa)": "1022", "compressive_strain_at_room_temperature(%)": "31", "tensile_yield_strength_at_room_temperature(MPa)": "N", "tensile_strain_at_room_temperature(%)": "N", "compressive_yield_strength_at_1073K(MPa)": "710", "compressive_yield_strength_at_1273K(MPa)": "N"}
{"doi": "10.1016/j.msea.2022.143072", "title": "Strength-ductility synergy of Al-bearing low-density refractory TiNbMo0.5AlX medium entropy alloys via precipitation", "composition_formula": "Ti36.36Nb36.36Mo18.18Al9.10", "process_method_1": "arc melting", "process_method_2": "arc melting", "process_description": "prepared by arc melting under an argon atmosphere using raw elements with purities ≥ 99.9 wt.%, remelted at least six times to ensure chemical homogeneity, melted for 2 min at a constant current of 450A", "phase": "BCC+FCC-Ti", "single_solution_phase": "False", "intermetallic_phase": "False", "density(g/cm³)": "N", "hardness(HV)": "N", "compressive_yield_strength_at_room_temperature(MPa)": "1051", "compressive_strain_at_room_temperature(%)": "29", "tensile_yield_strength_at_room_temperature(MPa)": "N", "tensile_strain_at_room_temperature(%)": "N", "compressive_yield_strength_at_1073K(MPa)": "626", "compressive_yield_strength_at_1273K(MPa)": "N"}

File: 1-data-prepare/extraction-output/json-result/Strength-plasticity trade-off of high-aluminum content AlTiNbV lightweight high-entropy alloy.jsonl
{"doi": "10.1016/j.msea.2025.147863", "title": "Strength-plasticity trade-off of high-aluminum content AlTiNbV lightweight high-entropy alloy", "composition_formula": "Al25Ti25Nb25V25", "process_method_1": "arc melting", "process_method_2": "vacuum arc melting+anneal", "process_description": "prepared by vacuum arc melting with 99.9 wt% pure metals, remelted five times, cast into water-cooled copper cavity, then annealed at 700°C for 1h followed by water quenching", "phase": "BCC", "single_solution_phase": "True", "intermetallic_phase": "False", "density(g/cm³)": "5.52", "hardness(HV)": "N", "compressive_yield_strength_at_room_temperature(MPa)": "1475.9", "compressive_strain_at_room_temperature(%)": "8.2", "tensile_yield_strength_at_room_temperature(MPa)": "N", "tensile_strain_at_room_temperature(%)": "N", "compressive_yield_strength_at_1073K(MPa)": "N", "compressive_yield_strength_at_1273K(MPa)": "N"}
{"doi": "10.1016/j.msea.2025.147863", "title": "Strength-plasticity trade-off of high-aluminum content AlTiNbV lightweight high-entropy alloy", "composition_formula": "Al40Ti20Nb20V20", "process_method_1": "arc melting", "process_method_2": "vacuum arc melting+anneal", "process_description": "prepared by vacuum arc melting with 99.9 wt% pure metals, remelted five times, cast into water-cooled copper cavity, then annealed at 800°C for 1h followed by water quenching", "phase": "BCC+L10", "single_solution_phase": "False", "intermetallic_phase": "True", "density(g/cm³)": "4.74", "hardness(HV)": "N", "compressive_yield_strength_at_room_temperature(MPa)": "1758.5", "compressive_strain_at_room_temperature(%)": "6.6", "tensile_yield_strength_at_room_temperature(MPa)": "N", "tensile_strain_at_room_temperature(%)": "N", "compressive_yield_strength_at_1073K(MPa)": "N", "compressive_yield_strength_at_1273K(MPa)": "N"}
