Repository: Gaotc1011/RHEA-LLM

# RHEA-LLM

Official code repository for the manuscript:

> **"LLM-enabled discovery of lightweight refractory high entropy alloy exhibiting 879 MPa yield strength at 1473 K"**
> *(manuscript submitted / under review)*

This repository contains the complete code pipeline that uses large language models (LLMs) to accelerate the discovery and design of lightweight refractory high-entropy alloys (RHEAs), covering literature data extraction, model fine-tuning, property prediction, inverse alloy design, benchmarking against conventional machine learning, and model interpretability analysis.

---

File: 1-data-prepare/extraction-output/alloy_database-all.jsonl (part 4 of 17)
{"doi": "10.1016/j.scriptamat.2022.115160", "title": "3D printable low density B2+BCC refractory element based complex concentrated alloy with high compressive strength and plasticity", "composition_formula": "Al10Nb15Ta5Ti30Zr40", "process_method_1": "additive manufacturing", "process_method_2": "laser powder bed fusion", "process_description": "prepared by laser powder bed fusion technique using a feedstock of pre-alloyed powders with optimized process parameters: laser power 230 W, scanning speed 900 mm/s, hatch spacing 62 μm, and layer thickness 30 μm.", "phase": "B2+BCC", "single_solution_phase": "False", "intermetallic_phase": "True", "density(g/cm³)": "6.448", "hardness(HV)": "N", "compressive_yield_strength_at_room_temperature(MPa)": "1400", "compressive_strain_at_room_temperature(%)": "45", "tensile_yield_strength_at_room_temperature(MPa)": "N", "tensile_strain_at_room_temperature(%)": "N", "compressive_yield_strength_at_1073K(MPa)": "N", "compressive_yield_strength_at_1273K(MPa)": "N"}
{"doi": "10.1016/j.triboint.2021.107031", "title": "Effect of Al addition on the microstructure, mechanical and wear properties of TiZrNbHf refractory high entropy alloys", "composition_formula": "Ti24.76Nb21.56Zr21.55Hf22.26Al9.87", "process_method_1": "arc melting", "process_method_2": "arc melting", "process_description": "prepared by arc melting technique using pure (99.99 wt%) solid metal pieces in the argon environment. The ingots were overturned and re-melted for five times to ensure compositional homogeneity.", "phase": "BCC", "single_solution_phase": "True", "intermetallic_phase": "False", "density(g/cm³)": "N", "hardness(HV)": "N", "compressive_yield_strength_at_room_temperature(MPa)": "802", "compressive_strain_at_room_temperature(%)": "40", "tensile_yield_strength_at_room_temperature(MPa)": "N", "tensile_strain_at_room_temperature(%)": "N", "compressive_yield_strength_at_1073K(MPa)": "N", "compressive_yield_strength_at_1273K(MPa)": "N"}
{"doi": "10.1016/j.triboint.2021.107031", "title": "Effect of Al addition on the microstructure, mechanical and wear properties of TiZrNbHf refractory high entropy alloys", "composition_formula": "Ti24.39Nb24.54Zr21.86Hf23.65Al5.56", "process_method_1": "arc melting", "process_method_2": "arc melting", "process_description": "prepared by arc melting technique using pure (99.99 wt%) solid metal pieces in the argon environment. The ingots were overturned and re-melted for five times to ensure compositional homogeneity.", "phase": "BCC", "single_solution_phase": "True", "intermetallic_phase": "False", "density(g/cm³)": "N", "hardness(HV)": "N", "compressive_yield_strength_at_room_temperature(MPa)": "442", "compressive_strain_at_room_temperature(%)": "40", "tensile_yield_strength_at_room_temperature(MPa)": "N", "tensile_strain_at_room_temperature(%)": "N", "compressive_yield_strength_at_1073K(MPa)": "N", "compressive_yield_strength_at_1273K(MPa)": "N"}
{"doi": "10.1016/j.triboint.2021.107031", "title": "Effect of Al addition on the microstructure, mechanical and wear properties of TiZrNbHf refractory high entropy alloys", "composition_formula": "Ti24.10Nb25.88Zr21.73Hf28.29", "process_method_1": "arc melting", "process_method_2": "arc melting", "process_description": "prepared by arc melting technique using pure (99.99 wt%) solid metal pieces in the argon environment. The ingots were overturned and re-melted for five times to ensure compositional homogeneity.", "phase": "BCC", "single_solution_phase": "True", "intermetallic_phase": "False", "density(g/cm³)": "8.681", "hardness(HV)": "229", "compressive_yield_strength_at_room_temperature(MPa)": "310", "compressive_strain_at_room_temperature(%)": "40", "tensile_yield_strength_at_room_temperature(MPa)": "N", "tensile_strain_at_room_temperature(%)": "N", "compressive_yield_strength_at_1073K(MPa)": "N", "compressive_yield_strength_at_1273K(MPa)": "N"}
{"doi": "10.1016/j.jallcom.2024.176655", "title": "Effect of Al and Nb on microstructure and mechanical properties of novel Al-Mo-Nb-Ti-V-Zr lightweight refractory high-entropy alloys", "composition_formula": "Mo20Nb20Ti20V20Zr20", "process_method_1": "arc melting", "process_method_2": "vacuum arc melting + anneal", "process_description": "prepared by vacuum arc melting of pure elements (>99.9 wt%) in water-cooled copper crucible under Ar atmosphere, flipped and remelted 6 times, followed by annealing at 1500°C for 6h", "phase": "BCC+C14Laves", "single_solution_phase": "False", "intermetallic_phase": "True", "density(g/cm³)": "7.18", "hardness(HV)": "N", "compressive_yield_strength_at_room_temperature(MPa)": "N", "compressive_strain_at_room_temperature(%)": "4", "tensile_yield_strength_at_room_temperature(MPa)": "N", "tensile_strain_at_room_temperature(%)": "N", "compressive_yield_strength_at_1073K(MPa)": "148", "compressive_yield_strength_at_1273K(MPa)": "N"}
{"doi": "10.1016/j.jallcom.2024.176655", "title": "Effect of Al and Nb on microstructure and mechanical properties of novel Al-Mo-Nb-Ti-V-Zr lightweight refractory high-entropy alloys", "composition_formula": "Mo16.67Nb16.67Ti16.67V16.67Zr16.67Al16.65", "process_method_1": "arc melting", "process_method_2": "vacuum arc melting + anneal", "process_description": "prepared by vacuum arc melting of pure elements (>99.9 wt%) in water-cooled copper crucible under Ar atmosphere, flipped and remelted 6 times, followed by annealing at 1500°C for 6h", "phase": "BCC+C14Laves", "single_solution_phase": "False", "intermetallic_phase": "True", "density(g/cm³)": "6.57", "hardness(HV)": "N", "compressive_yield_strength_at_room_temperature(MPa)": "N", "compressive_strain_at_room_temperature(%)": "1.5", "tensile_yield_strength_at_room_temperature(MPa)": "N", "tensile_strain_at_room_temperature(%)": "N", "compressive_yield_strength_at_1073K(MPa)": "N", "compressive_yield_strength_at_1273K(MPa)": "N"}
{"doi": "10.1016/j.jallcom.2024.176655", "title": "Effect of Al and Nb on microstructure and mechanical properties of novel Al-Mo-Nb-Ti-V-Zr lightweight refractory high-entropy alloys", "composition_formula": "Mo14.29Nb28.57Ti14.29V14.29Zr14.29", "process_method_1": "arc melting", "process_method_2": "vacuum arc melting + anneal", "process_description": "prepared by vacuum arc melting of pure elements (>99.9 wt%) in water-cooled copper crucible under Ar atmosphere, flipped and remelted 6 times, followed by annealing at 1500°C for 6h", "phase": "BCC+C14Laves", "single_solution_phase": "False", "intermetallic_phase": "True", "density(g/cm³)": "7.43", "hardness(HV)": "N", "compressive_yield_strength_at_room_temperature(MPa)": "N", "compressive_strain_at_room_temperature(%)": "15", "tensile_yield_strength_at_room_temperature(MPa)": "N", "tensile_strain_at_room_temperature(%)": "N", "compressive_yield_strength_at_1073K(MPa)": "749", "compressive_yield_strength_at_1273K(MPa)": "N"}
{"doi": "10.1016/j.jallcom.2024.176655", "title": "Effect of Al and Nb on microstructure and mechanical properties of novel Al-Mo-Nb-Ti-V-Zr lightweight refractory high-entropy alloys", "composition_formula": "Mo11.11Nb22.22Ti11.11V11.11Zr11.11Al22.22", "process_method_1": "arc melting", "process_method_2": "vacuum arc melting + anneal", "process_description": "prepared by vacuum arc melting of pure elements (>99.9 wt%) in water-cooled copper crucible under Ar atmosphere, flipped and remelted 6 times, followed by annealing at 1500°C for 6h", "phase": "BCC+C14Laves", "single_solution_phase": "False", "intermetallic_phase": "True", "density(g/cm³)": "6.43", "hardness(HV)": "N", "compressive_yield_strength_at_room_temperature(MPa)": "N", "compressive_strain_at_room_temperature(%)": "3", "tensile_yield_strength_at_room_temperature(MPa)": "N", "tensile_strain_at_room_temperature(%)": "N", "compressive_yield_strength_at_1073K(MPa)": "944", "compressive_yield_strength_at_1273K(MPa)": "N"}
{"doi": "10.1088/1742-6596/2691/1/012071", "title": "Effect of Al content on microstructure and mechanical properties of Alx(Nb3TaTi3Zr)100-x refractory high-entropy alloys", "composition_formula": "Al0Nb37.5Ta12.5Ti37.5Zr12.5", "process_method_1": "arc melting", "process_method_2": "vacuum arc melting", "process_description": "prepared by vacuum arc melting at a pressure of 3×10⁻³ Pa for 7-9 cycles", "phase": "BCC", "single_solution_phase": "True", "intermetallic_phase": "False", "density(g/cm³)": "N", "hardness(HV)": "247", "compressive_yield_strength_at_room_temperature(MPa)": "729", "compressive_strain_at_room_temperature(%)": "N", "tensile_yield_strength_at_room_temperature(MPa)": "N", "tensile_strain_at_room_temperature(%)": "N", "compressive_yield_strength_at_1073K(MPa)": "N", "compressive_yield_strength_at_1273K(MPa)": "62"}
{"doi": "10.1088/1742-6596/2691/1/012071", "title": "Effect of Al content on microstructure and mechanical properties of Alx(Nb3TaTi3Zr)100-x refractory high-entropy alloys", "composition_formula": "Al5Nb35.63Ta11.88Ti35.63Zr11.88", "process_method_1": "arc melting", "process_method_2": "vacuum arc melting", "process_description": "prepared by vacuum arc melting at a pressure of 3×10⁻³ Pa for 7-9 cycles", "phase": "BCC", "single_solution_phase": "True", "intermetallic_phase": "False", "density(g/cm³)": "N", "hardness(HV)": "294", "compressive_yield_strength_at_room_temperature(MPa)": "858", "compressive_strain_at_room_temperature(%)": "N", "tensile_yield_strength_at_room_temperature(MPa)": "N", "tensile_strain_at_room_temperature(%)": "N", "compressive_yield_strength_at_1073K(MPa)": "N", "compressive_yield_strength_at_1273K(MPa)": "74"}
{"doi": "10.1088/1742-6596/2691/1/012071", "title": "Effect of Al content on microstructure and mechanical properties of Alx(Nb3TaTi3Zr)100-x refractory high-entropy alloys", "composition_formula": "Al10Nb33.75Ta11.25Ti33.75Zr11.25", "process_method_1": "arc melting", "process_method_2": "vacuum arc melting", "process_description": "prepared by vacuum arc melting at a pressure of 3×10⁻³ Pa for 7-9 cycles", "phase": "BCC", "single_solution_phase": "True", "intermetallic_phase": "False", "density(g/cm³)": "N", "hardness(HV)": "365", "compressive_yield_strength_at_room_temperature(MPa)": "951", "compressive_strain_at_room_temperature(%)": "N", "tensile_yield_strength_at_room_temperature(MPa)": "N", "tensile_strain_at_room_temperature(%)": "N", "compressive_yield_strength_at_1073K(MPa)": "N", "compressive_yield_strength_at_1273K(MPa)": "70"}
{"doi": "10.1088/1742-6596/2691/1/012071", "title": "Effect of Al content on microstructure and mechanical properties of Alx(Nb3TaTi3Zr)100-x refractory high-entropy alloys", "composition_formula": "Al15Nb31.88Ta10.62Ti31.88Zr10.62", "process_method_1": "arc melting", "process_method_2": "vacuum arc melting", "process_description": "prepared by vacuum arc melting at a pressure of 3×10⁻³ Pa for 7-9 cycles", "phase": "BCC", "single_solution_phase": "True", "intermetallic_phase": "False", "density(g/cm³)": "N", "hardness(HV)": "371", "compressive_yield_strength_at_room_temperature(MPa)": "1057", "compressive_strain_at_room_temperature(%)": "N", "tensile_yield_strength_at_room_temperature(MPa)": "N", "tensile_strain_at_room_temperature(%)": "N", "compressive_yield_strength_at_1073K(MPa)": "N", "compressive_yield_strength_at_1273K(MPa)": "59"}
{"doi": "10.1088/1742-6596/2691/1/012071", "title": "Effect of Al content on microstructure and mechanical properties of Alx(Nb3TaTi3Zr)100-x refractory high-entropy alloys", "composition_formula": "Al20Nb30Ta10Ti30Zr10", "process_method_1": "arc melting", "process_method_2": "vacuum arc melting", "process_description": "prepared by vacuum arc melting at a pressure of 3×10⁻³ Pa for 7-9 cycles", "phase": "BCC+B2", "single_solution_phase": "False", "intermetallic_phase": "True", "density(g/cm³)": "N", "hardness(HV)": "382", "compressive_yield_strength_at_room_temperature(MPa)": "1139", "compressive_strain_at_room_temperature(%)": "12.55", "tensile_yield_strength_at_room_temperature(MPa)": "N", "tensile_strain_at_room_temperature(%)": "N", "compressive_yield_strength_at_1073K(MPa)": "N", "compressive_yield_strength_at_1273K(MPa)": "63"}
{"doi": "10.1088/1742-6596/2691/1/012071", "title": "Effect of Al content on microstructure and mechanical properties of Alx(Nb3TaTi3Zr)100-x refractory high-entropy alloys", "composition_formula": "Al25Nb26.25Ta8.75Ti26.25Zr8.75", "process_method_1": "arc melting", "process_method_2": "vacuum arc melting", "process_description": "prepared by vacuum arc melting at a pressure of 3×10⁻³ Pa for 7-9 cycles", "phase": "BCC+B2", "single_solution_phase": "False", "intermetallic_phase": "True", "density(g/cm³)": "N", "hardness(HV)": "438", "compressive_yield_strength_at_room_temperature(MPa)": "1400", "compressive_strain_at_room_temperature(%)": "2.53", "tensile_yield_strength_at_room_temperature(MPa)": "N", "tensile_strain_at_room_temperature(%)": "N", "compressive_yield_strength_at_1073K(MPa)": "N", "compressive_yield_strength_at_1273K(MPa)": "70"}
{"doi": "10.1088/1742-6596/2691/1/012071", "title": "Effect of Al content on microstructure and mechanical properties of Alx(Nb3TaTi3Zr)100-x refractory high-entropy alloys", "composition_formula": "Al30Nb26.25Ta8.75Ti26.25Zr8.75", "process_method_1": "arc melting", "process_method_2": "vacuum arc melting", "process_description": "prepared by vacuum arc melting at a pressure of 3×10⁻³ Pa for 7-9 cycles", "phase": "BCC+B2+σ", "single_solution_phase": "False", "intermetallic_phase": "True", "density(g/cm³)": "N", "hardness(HV)": "490", "compressive_yield_strength_at_room_temperature(MPa)": "938", "compressive_strain_at_room_temperature(%)": "1.62", "tensile_yield_strength_at_room_temperature(MPa)": "N", "tensile_strain_at_room_temperature(%)": "N", "compressive_yield_strength_at_1073K(MPa)": "N", "compressive_yield_strength_at_1273K(MPa)": "143"}
{"doi": "10.3390/e26060435", "title": "Effect of Al Content on Microstructure and Properties of AlxCr0.2NbTiV Refractory High-Entropy Alloys", "composition_formula": "Al5.88Cr5.88Nb29.41Ti29.41V29.41", "process_method_1": "arc melting", "process_method_2": "vacuum arc melting", "process_description": "prepared by vacuum arc melting in an argon atmosphere, with the process repeated at least four times to ensure chemical uniformity of the ingots", "phase": "BCC", "single_solution_phase": "True", "intermetallic_phase": "False", "density(g/cm³)": "N", "hardness(HV)": "N", "compressive_yield_strength_at_room_temperature(MPa)": "978.3", "compressive_strain_at_room_temperature(%)": "30", "tensile_yield_strength_at_room_temperature(MPa)": "N", "tensile_strain_at_room_temperature(%)": "N", "compressive_yield_strength_at_1073K(MPa)": "209", "compressive_yield_strength_at_1273K(MPa)": "N"}
{"doi": "10.3390/e26060435", "title": "Effect of Al Content on Microstructure and Properties of AlxCr0.2NbTiV Refractory High-Entropy Alloys", "composition_formula": "Al13.51Cr5.41Nb27.03Ti27.03V27.03", "process_method_1": "arc melting", "process_method_2": "vacuum arc melting", "process_description": "prepared by vacuum arc melting in an argon atmosphere, with the process repeated at least four times to ensure chemical uniformity of the ingots", "phase": "BCC", "single_solution_phase": "True", "intermetallic_phase": "False", "density(g/cm³)": "N", "hardness(HV)": "N", "compressive_yield_strength_at_room_temperature(MPa)": "951.3", "compressive_strain_at_room_temperature(%)": "30", "tensile_yield_strength_at_room_temperature(MPa)": "N", "tensile_strain_at_room_temperature(%)": "N", "compressive_yield_strength_at_1073K(MPa)": "160", "compressive_yield_strength_at_1273K(MPa)": "N"}
{"doi": "10.3390/e26060435", "title": "Effect of Al Content on Microstructure and Properties of AlxCr0.2NbTiV Refractory High-Entropy Alloys", "composition_formula": "Al20Cr5Nb25Ti25V25", "process_method_1": "arc melting", "process_method_2": "vacuum arc melting", "process_description": "prepared by vacuum arc melting in an argon atmosphere, with the process repeated at least four times to ensure chemical uniformity of the ingots", "phase": "BCC", "single_solution_phase": "True", "intermetallic_phase": "False", "density(g/cm³)": "N", "hardness(HV)": "N", "compressive_yield_strength_at_room_temperature(MPa)": "1040", "compressive_strain_at_room_temperature(%)": "14.5", "tensile_yield_strength_at_room_temperature(MPa)": "N", "tensile_strain_at_room_temperature(%)": "N", "compressive_yield_strength_at_1073K(MPa)": "105", "compressive_yield_strength_at_1273K(MPa)": "N"}
{"doi": "10.1016/j.matchar.2016.09.034", "title": "Effect of Al content on structure and mechanical properties of the AlxCrNbTiVZr (x = 0; 0.25; 0.5; 1) high-entropy alloys", "composition_formula": "Cr20Nb20Ti20V20Zr20", "process_method_1": "arc melting", "process_method_2": "arc melting + anneal", "process_description": "prepared by arc melting of the elements in a low-pressure, high-purity argon atmosphere inside a water-cooled copper cavity, followed by annealing at 1200 °C for 24 h", "phase": "BCC_A2+C15_Laves", "single_solution_phase": "False", "intermetallic_phase": "True", "density(g/cm³)": "6.59", "hardness(HV)": "520", "compressive_yield_strength_at_room_temperature(MPa)": "1260", "compressive_strain_at_room_temperature(%)": "0.2", "tensile_yield_strength_at_room_temperature(MPa)": "N", "tensile_strain_at_room_temperature(%)": "N", "compressive_yield_strength_at_1073K(MPa)": "440", "compressive_yield_strength_at_1273K(MPa)": "95"}
{"doi": "10.1016/j.matchar.2016.09.034", "title": "Effect of Al content on structure and mechanical properties of the AlxCrNbTiVZr (x = 0; 0.25; 0.5; 1) high-entropy alloys", "composition_formula": "Al4.76Cr19.05Nb19.05Ti19.05V19.05Zr19.05", "process_method_1": "arc melting", "process_method_2": "arc melting + anneal", "process_description": "prepared by arc melting of the elements in a low-pressure, high-purity argon atmosphere inside a water-cooled copper cavity, followed by annealing at 1200 °C for 24 h", "phase": "BCC_A2+C14_Laves", "single_solution_phase": "False", "intermetallic_phase": "True", "density(g/cm³)": "6.5", "hardness(HV)": "650", "compressive_yield_strength_at_room_temperature(MPa)": "1095", "compressive_strain_at_room_temperature(%)": "0", "tensile_yield_strength_at_room_temperature(MPa)": "N", "tensile_strain_at_room_temperature(%)": "N", "compressive_yield_strength_at_1073K(MPa)": "680", "compressive_yield_strength_at_1273K(MPa)": "130"}
{"doi": "10.1016/j.matchar.2016.09.034", "title": "Effect of Al content on structure and mechanical properties of the AlxCrNbTiVZr (x = 0; 0.25; 0.5; 1) high-entropy alloys", "composition_formula": "Al8.33Cr16.67Nb16.67Ti16.67V16.67Zr16.67", "process_method_1": "arc melting", "process_method_2": "arc melting + anneal", "process_description": "prepared by arc melting of the elements in a low-pressure, high-purity argon atmosphere inside a water-cooled copper cavity, followed by annealing at 1200 °C for 24 h", "phase": "BCC_A2+C14_Laves", "single_solution_phase": "False", "intermetallic_phase": "True", "density(g/cm³)": "6.39", "hardness(HV)": "660", "compressive_yield_strength_at_room_temperature(MPa)": "1630", "compressive_strain_at_room_temperature(%)": "0", "tensile_yield_strength_at_room_temperature(MPa)": "N", "tensile_strain_at_room_temperature(%)": "N", "compressive_yield_strength_at_1073K(MPa)": "970", "compressive_yield_strength_at_1273K(MPa)": "265"}
{"doi": "10.1016/j.matchar.2016.09.034", "title": "Effect of Al content on structure and mechanical properties of the AlxCrNbTiVZr (x = 0; 0.25; 0.5; 1) high-entropy alloys", "composition_formula": "Al14.29Cr14.29Nb14.29Ti14.29V14.29Zr14.29", "process_method_1": "arc melting", "process_method_2": "arc melting + anneal", "process_description": "prepared by arc melting of the elements in a low-pressure, high-purity argon atmosphere inside a water-cooled copper cavity, followed by annealing at 1200 °C for 24 h", "phase": "BCC_A2+C14_Laves", "single_solution_phase": "False", "intermetallic_phase": "True", "density(g/cm³)": "6.25", "hardness(HV)": "670", "compressive_yield_strength_at_room_temperature(MPa)": "850", "compressive_strain_at_room_temperature(%)": "0", "tensile_yield_strength_at_room_temperature(MPa)": "N", "tensile_strain_at_room_temperature(%)": "N", "compressive_yield_strength_at_1073K(MPa)": "1250", "compressive_yield_strength_at_1273K(MPa)": "305"}
{"doi": "10.1016/j.msea.2023.144628", "title": "Effect of Al on microstructure and mechanical properties of lightweight AlxNb0.5TiV2Zr0.5 refractory high entropy alloys", "composition_formula": "Al0Nb12.5Ti25V50Zr12.5", "process_method_1": "arc melting", "process_method_2": "vacuum arc melting+anneal-rolling", "process_description": "prepared by vacuum arc melting in a water-cooled copper crucible under a Ti-gettered argon atmosphere, with repeated re-melting at least five times and magnetic agitation for homogeneity", "phase": "BCC+C14-Laves", "single_solution_phase": "False", "intermetallic_phase": "True", "density(g/cm³)": "6.12", "hardness(HV)": "397.2", "compressive_yield_strength_at_room_temperature(MPa)": "843", "compressive_strain_at_room_temperature(%)": "33.4", "tensile_yield_strength_at_room_temperature(MPa)": "N", "tensile_strain_at_room_temperature(%)": "N", "compressive_yield_strength_at_1073K(MPa)": "378", "compressive_yield_strength_at_1273K(MPa)": "N"}
{"doi": "10.1016/j.msea.2023.144628", "title": "Effect of Al on microstructure and mechanical properties of lightweight AlxNb0.5TiV2Zr0.5 refractory high entropy alloys", "composition_formula": "Al4.77Nb11.9Ti23.81V47.62Zr11.9", "process_method_1": "arc melting", "process_method_2": "vacuum arc melting+anneal-rolling", "process_description": "prepared by vacuum arc melting in a water-cooled copper crucible under a Ti-gettered argon atmosphere, with repeated re-melting at least five times and magnetic agitation for homogeneity", "phase": "BCC+C14-Laves", "single_solution_phase": "False", "intermetallic_phase": "True", "density(g/cm³)": "5.96", "hardness(HV)": "N", "compressive_yield_strength_at_room_temperature(MPa)": "1216", "compressive_strain_at_room_temperature(%)": "21.5", "tensile_yield_strength_at_room_temperature(MPa)": "N", "tensile_strain_at_room_temperature(%)": "N", "compressive_yield_strength_at_1073K(MPa)": "408", "compressive_yield_strength_at_1273K(MPa)": "N"}
{"doi": "10.1016/j.msea.2023.144628", "title": "Effect of Al on microstructure and mechanical properties of lightweight AlxNb0.5TiV2Zr0.5 refractory high entropy alloys", "composition_formula": "Al9.09Nb11.36Ti22.73V45.46Zr11.36", "process_method_1": "arc melting", "process_method_2": "vacuum arc melting+anneal-rolling", "process_description": "prepared by vacuum arc melting in a water-cooled copper crucible under a Ti-gettered argon atmosphere, with repeated re-melting at least five times and magnetic agitation for homogeneity", "phase": "BCC+C14-Laves", "single_solution_phase": "False", "intermetallic_phase": "True", "density(g/cm³)": "5.80", "hardness(HV)": "N", "compressive_yield_strength_at_room_temperature(MPa)": "1663", "compressive_strain_at_room_temperature(%)": "13.7", "tensile_yield_strength_at_room_temperature(MPa)": "N", "tensile_strain_at_room_temperature(%)": "N", "compressive_yield_strength_at_1073K(MPa)": "518", "compressive_yield_strength_at_1273K(MPa)": "N"}
{"doi": "10.1016/j.msea.2023.144628", "title": "Effect of Al on microstructure and mechanical properties of lightweight AlxNb0.5TiV2Zr0.5 refractory high entropy alloys", "composition_formula": "Al13.04Nb10.87Ti21.74V43.48Zr10.87", "process_method_1": "arc melting", "process_method_2": "vacuum arc melting+anneal-rolling", "process_description": "prepared by vacuum arc melting in a water-cooled copper crucible under a Ti-gettered argon atmosphere, with repeated re-melting at least five times and magnetic agitation for homogeneity", "phase": "BCC+C14-Laves", "single_solution_phase": "False", "intermetallic_phase": "True", "density(g/cm³)": "5.67", "hardness(HV)": "N", "compressive_yield_strength_at_room_temperature(MPa)": "1727", "compressive_strain_at_room_temperature(%)": "14.3", "tensile_yield_strength_at_room_temperature(MPa)": "N", "tensile_strain_at_room_temperature(%)": "N", "compressive_yield_strength_at_1073K(MPa)": "596", "compressive_yield_strength_at_1273K(MPa)": "N"}
{"doi": "10.1016/j.msea.2023.144628", "title": "Effect of Al on microstructure and mechanical properties of lightweight AlxNb0.5TiV2Zr0.5 refractory high entropy alloys", "composition_formula": "Al16.66Nb10.42Ti20.83V41.67Zr10.42", "process_method_1": "arc melting", "process_method_2": "vacuum arc melting+anneal-rolling", "process_description": "prepared by vacuum arc melting in a water-cooled copper crucible under a Ti-gettered argon atmosphere, with repeated re-melting at least five times and magnetic agitation for homogeneity", "phase": "BCC+C14-Laves", "single_solution_phase": "False", "intermetallic_phase": "True", "density(g/cm³)": "5.53", "hardness(HV)": "N", "compressive_yield_strength_at_room_temperature(MPa)": "1723", "compressive_strain_at_room_temperature(%)": "14.8", "tensile_yield_strength_at_room_temperature(MPa)": "N", "tensile_strain_at_room_temperature(%)": "N", "compressive_yield_strength_at_1073K(MPa)": "1108", "compressive_yield_strength_at_1273K(MPa)": "N"}
{"doi": "10.1016/j.msea.2023.144628", "title": "Effect of Al on microstructure and mechanical properties of lightweight AlxNb0.5TiV2Zr0.5 refractory high entropy alloys", "composition_formula": "Al20Nb10Ti20V40Zr10", "process_method_1": "arc melting", "process_method_2": "vacuum arc melting+anneal-rolling", "process_description": "prepared by vacuum arc melting in a water-cooled copper crucible under a Ti-gettered argon atmosphere, with repeated re-melting at least five times and magnetic agitation for homogeneity", "phase": "BCC+C14-Laves", "single_solution_phase": "False", "intermetallic_phase": "True", "density(g/cm³)": "5.43", "hardness(HV)": "641.9", "compressive_yield_strength_at_room_temperature(MPa)": "1695", "compressive_strain_at_room_temperature(%)": "16.6", "tensile_yield_strength_at_room_temperature(MPa)": "N", "tensile_strain_at_room_temperature(%)": "N", "compressive_yield_strength_at_1073K(MPa)": "890", "compressive_yield_strength_at_1273K(MPa)": "N"}
{"doi": "N", "title": "Effect of Al on the microstructure, mechanical properties, and wear resistance of TiVZrNbAlx alloys", "composition_formula": "Ti42.0V28.0Zr15.0Nb15.0", "process_method_1": "arc melting", "process_method_2": "arc melting + chill casting", "process_description": "prepared by arc-melting a mixture of pure metals (purity > 99.95 wt%) in an argon atmosphere and buttons chill cast in place on a water-cooled copper hearth. Each button was remelted at least nine times to ensure the homogeneity of the chemical composition.", "phase": "BCC", "single_solution_phase": "True", "intermetallic_phase": "False", "density(g/cm³)": "5.91", "hardness(HV)": "352", "compressive_yield_strength_at_room_temperature(MPa)": "N", "compressive_strain_at_room_temperature(%)": "N", "tensile_yield_strength_at_room_temperature(MPa)": "N", "tensile_strain_at_room_temperature(%)": "N", "compressive_yield_strength_at_1073K(MPa)": "N", "compressive_yield_strength_at_1273K(MPa)": "N"}
{"doi": "N", "title": "Effect of Al on the microstructure, mechanical properties, and wear resistance of TiVZrNbAlx alloys", "composition_formula": "Ti39.9V26.6Zr14.25Nb14.25Al5.0", "process_method_1": "arc melting", "process_method_2": "arc melting + chill casting", "process_description": "prepared by arc-melting a mixture of pure metals (purity > 99.95 wt%) in an argon atmosphere and buttons chill cast in place on a water-cooled copper hearth. Each button was remelted at least nine times to ensure the homogeneity of the chemical composition.", "phase": "BCC", "single_solution_phase": "True", "intermetallic_phase": "False", "density(g/cm³)": "5.76", "hardness(HV)": "387", "compressive_yield_strength_at_room_temperature(MPa)": "N", "compressive_strain_at_room_temperature(%)": "N", "tensile_yield_strength_at_room_temperature(MPa)": "N", "tensile_strain_at_room_temperature(%)": "N", "compressive_yield_strength_at_1073K(MPa)": "N", "compressive_yield_strength_at_1273K(MPa)": "N"}
{"doi": "N", "title": "Effect of Al on the microstructure, mechanical properties, and wear resistance of TiVZrNbAlx alloys", "composition_formula": "Ti37.8V25.2Zr13.5Nb13.5Al10.0", "process_method_1": "arc melting", "process_method_2": "arc melting + chill casting", "process_description": "prepared by arc-melting a mixture of pure metals (purity > 99.95 wt%) in an argon atmosphere and buttons chill cast in place on a water-cooled copper hearth. Each button was remelted at least nine times to ensure the homogeneity of the chemical composition.", "phase": "BCC", "single_solution_phase": "True", "intermetallic_phase": "False", "density(g/cm³)": "5.60", "hardness(HV)": "430", "compressive_yield_strength_at_room_temperature(MPa)": "N", "compressive_strain_at_room_temperature(%)": "N", "tensile_yield_strength_at_room_temperature(MPa)": "N", "tensile_strain_at_room_temperature(%)": "N", "compressive_yield_strength_at_1073K(MPa)": "N", "compressive_yield_strength_at_1273K(MPa)": "N"}
{"doi": "10.1016/j.actamat.2014.01.029", "title": "Effect of aluminum on the microstructure and properties of two refractory high-entropy alloys", "composition_formula": "Al20.4Mo10.5Nb22.4Ta10.1Ti17.8Zr18.8", "process_method_1": "arc melting", "process_method_2": "vacuum arc melting+HIP-anneal", "process_description": "prepared by vacuum arc melting with five re-melts, hot isostatically pressed at 1673 K/207 MPa for 2 h, then annealed at 1673 K for 24 h in argon", "phase": "BCC_A2+BCC_A2", "single_solution_phase": "False", "intermetallic_phase": "False", "density(g/cm³)": "7.40", "hardness(HV)": "580", "compressive_yield_strength_at_room_temperature(MPa)": "2000", "compressive_strain_at_room_temperature(%)": "10", "tensile_yield_strength_at_room_temperature(MPa)": "N", "tensile_strain_at_room_temperature(%)": "N", "compressive_yield_strength_at_1073K(MPa)": "1597", "compressive_yield_strength_at_1273K(MPa)": "745"}
{"doi": "10.1016/j.actamat.2014.01.029", "title": "Effect of aluminum on the microstructure and properties of two refractory high-entropy alloys", "composition_formula": "Al7.9Hf12.8Nb23.0Ta16.8Ti18.9Zr20.6", "process_method_1": "arc melting", "process_method_2": "vacuum arc melting+HIP-anneal", "process_description": "prepared by vacuum arc melting with five re-melts, hot isostatically pressed at 1473 K/207 MPa for 2 h, then annealed at 1473 K for 24 h in argon", "phase": "BCC_A2", "single_solution_phase": "True", "intermetallic_phase": "False", "density(g/cm³)": "9.05", "hardness(HV)": "490", "compressive_yield_strength_at_room_temperature(MPa)": "1841", "compressive_strain_at_room_temperature(%)": "10", "tensile_yield_strength_at_room_temperature(MPa)": "N", "tensile_strain_at_room_temperature(%)": "N", "compressive_yield_strength_at_1073K(MPa)": "796", "compressive_yield_strength_at_1273K(MPa)": "298"}
{"doi": "10.1016/j.ijrmhm.2024.106903", "title": "Effect of annealing temperature on the microstructure and mechanical properties of Al0.2CrNbTiV lightweight refractory high-entropy alloy", "composition_formula": "Al4.76Cr23.81Nb23.81Ti23.81V23.81", "process_method_1": "arc melting", "process_method_2": "vacuum arc melting", "process_description": "prepared by non-consumable vacuum arc melting furnace with Al, Cr, Nb, Ti and V elemental metal blocks (purity >99.9 wt%), melted in high-purity argon atmosphere after evacuating to <2×10^-3 Pa, ingots repeatedly melted and turned over 5 times", "phase": "BCC_A2", "single_solution_phase": "True", "intermetallic_phase": "False", "density(g/cm³)": "6.38", "hardness(HV)": "462", "compressive_yield_strength_at_room_temperature(MPa)": "N", "compressive_strain_at_room_temperature(%)": "N", "tensile_yield_strength_at_room_temperature(MPa)": "N", "tensile_strain_at_room_temperature(%)": "N", "compressive_yield_strength_at_1073K(MPa)": "N", "compressive_yield_strength_at_1273K(MPa)": "N"}
{"composition_formula": "Al4.76Cr23.81Nb23.81Ti23.81V23.81", "process_method_1": "arc melting", "process_method_2": "vacuum arc melting + anneal-650C", "process_description": "prepared by annealing at 650°C for 12h in vacuum quartz tube with heating rate of 5°C/min followed by furnace cooling", "phase": "BCC_A2", "single_solution_phase": "True", "intermetallic_phase": "False", "density(g/cm³)": "6.38", "hardness(HV)": "N", "compressive_yield_strength_at_room_temperature(MPa)": "1454", "compressive_strain_at_room_temperature(%)": "50", "tensile_yield_strength_at_room_temperature(MPa)": "N", "tensile_strain_at_room_temperature(%)": "N"}
{"composition_formula": "Al4.76Cr23.81Nb23.81Ti23.81V23.81", "process_method_1": "arc melting", "process_method_2": "vacuum arc melting + anneal-850C", "process_description": "prepared by annealing at 850°C for 12h in vacuum quartz tube with heating rate of 5°C/min followed by furnace cooling", "phase": "BCC_A2+C14Laves", "single_solution_phase": "False", "intermetallic_phase": "True", "density(g/cm³)": "6.38", "hardness(HV)": "692", "compressive_yield_strength_at_room_temperature(MPa)": "N", "compressive_strain_at_room_temperature(%)": "3.1", "tensile_yield_strength_at_room_temperature(MPa)": "N", "tensile_strain_at_room_temperature(%)": "N"}
{"doi": "10.1016/j.ijrmhm.2021.105636", "title": "Effect of boron addition on the microstructure and mechanical properties of refractory Al0.1CrNbVMo high-entropy alloy", "composition_formula": "Al2.43Cr24.30Nb24.30V24.30Mo24.30B0.36", "process_method_1": "powder metallurgy", "process_method_2": "high-energy ball milling + spark plasma sintering", "process_description": "prepared by high-energy ball milling of elemental powders (Al, Cr, Nb, Mo, V, B) at 200 rpm for 12 h in Ar atmosphere, followed by spark plasma sintering at 1200°C and 50 MPa under vacuum with a heating rate of 100°C/min from 600°C to 1200°C and 5 min holding time.", "phase": "BCC", "single_solution_phase": "True", "intermetallic_phase": "False", "density(g/cm³)": "7.97", "hardness(HV)": "N", "compressive_yield_strength_at_room_temperature(MPa)": "2933", "compressive_strain_at_room_temperature(%)": "25.9", "tensile_yield_strength_at_room_temperature(MPa)": "N", "tensile_strain_at_room_temperature(%)": "N", "compressive_yield_strength_at_1073K(MPa)": "N", "compressive_yield_strength_at_1273K(MPa)": "N"}
{"doi": "10.1016/j.ijrmhm.2021.105636", "title": "Effect of boron addition on the microstructure and mechanical properties of refractory Al0.1CrNbVMo high-entropy alloy", "composition_formula": "Al2.44Cr24.39Nb24.39V24.39Mo24.39", "process_method_1": "powder metallurgy", "process_method_2": "high-energy ball milling + spark plasma sintering", "process_description": "prepared by high-energy ball milling of elemental powders (Al, Cr, Nb, Mo, V) at 200 rpm for 12 h in Ar atmosphere, followed by spark plasma sintering at 1200°C and 50 MPa under vacuum with a heating rate of 100°C/min from 600°C to 1200°C and 5 min holding time.", "phase": "BCC", "single_solution_phase": "True", "intermetallic_phase": "False", "density(g/cm³)": "7.97", "hardness(HV)": "N", "compressive_yield_strength_at_room_temperature(MPa)": "2544", "compressive_strain_at_room_temperature(%)": "20.5", "tensile_yield_strength_at_room_temperature(MPa)": "N", "tensile_strain_at_room_temperature(%)": "N", "compressive_yield_strength_at_1073K(MPa)": "N", "compressive_yield_strength_at_1273K(MPa)": "N"}
{"doi": "10.1016/j.ijrmhm.2024.106857", "title": "Effect of Cr addition on the microstructure and mechanical properties of MoNbVTa0.5Crx refractory high-entropy alloys", "composition_formula": "Mo25.0Nb25.0V12.5Ta12.5Cr25.0", "process_method_1": "powder metallurgy", "process_method_2": "mechanical alloying+spark plasma sintering", "process_description": "prepared by mechanical alloying for 60 h followed by spark plasma sintering at 1500°C for 10 min with 40 MPa axial pressure under vacuum (<5×10⁻² Pa)", "phase": "BCC+Ta2VO6", "single_solution_phase": "False", "intermetallic_phase": "False", "density(g/cm³)": "N", "hardness(HV)": "724.02", "compressive_yield_strength_at_room_temperature(MPa)": "2507", "compressive_strain_at_room_temperature(%)": "N", "tensile_yield_strength_at_room_temperature(MPa)": "N", "tensile_strain_at_room_temperature(%)": "N", "compressive_yield_strength_at_1073K(MPa)": "N", "compressive_yield_strength_at_1273K(MPa)": "N"}
{"doi": "10.1016/j.ijrmhm.2024.106857", "title": "Effect of Cr addition on the microstructure and mechanical properties of MoNbVTa0.5Crx refractory high-entropy alloys", "composition_formula": "Mo23.81Nb23.81V11.90Ta11.90Cr28.57", "process_method_1": "powder metallurgy", "process_method_2": "mechanical alloying+spark plasma sintering", "process_description": "prepared by mechanical alloying for 60 h followed by spark plasma sintering at 1500°C for 10 min with 40 MPa axial pressure under vacuum (<5×10⁻² Pa)", "phase": "BCC+Ta2VO6", "single_solution_phase": "False", "intermetallic_phase": "False", "density(g/cm³)": "N", "hardness(HV)": "860.71", "compressive_yield_strength_at_room_temperature(MPa)": "3180", "compressive_strain_at_room_temperature(%)": "15.52", "tensile_yield_strength_at_room_temperature(MPa)": "N", "tensile_strain_at_room_temperature(%)": "N", "compressive_yield_strength_at_1073K(MPa)": "N", "compressive_yield_strength_at_1273K(MPa)": "N"}
{"doi": "10.1016/j.jallcom.2018.05.099", "title": "Effect of Cr and Zr on phase stability of refractory Al-Cr-Nb-Ti-V-Zr high-entropy alloys", "composition_formula": "Al25.2Cr10.3Nb22.3Ti21.4V20.8", "process_method_1": "arc melting", "process_method_2": "arc melting+anneal", "process_description": "prepared by arc melting in argon atmosphere followed by annealing at 1200°C for 24h", "phase": "B2", "single_solution_phase": "True", "intermetallic_phase": "False", "density(g/cm³)": "N", "hardness(HV)": "450", "compressive_yield_strength_at_room_temperature(MPa)": "1300", "compressive_strain_at_room_temperature(%)": "0.8", "tensile_yield_strength_at_room_temperature(MPa)": "N", "tensile_strain_at_room_temperature(%)": "N", "compressive_yield_strength_at_1073K(MPa)": "N", "compressive_yield_strength_at_1273K(MPa)": "N"}
{"doi": "10.1016/j.jallcom.2018.05.099", "title": "Effect of Cr and Zr on phase stability of refractory Al-Cr-Nb-Ti-V-Zr high-entropy alloys", "composition_formula": "Al25.2Cr10.3Nb22.3Ti21.4V20.8", "process_method_1": "arc melting", "process_method_2": "arc melting+anneal", "process_description": "prepared by arc melting in argon atmosphere followed by annealing at 1200°C for 24h and additional annealing at 800°C for 100h", "phase": "B2+Cr2Nb-type C14 Laves", "single_solution_phase": "False", "intermetallic_phase": "True", "density(g/cm³)": "N", "hardness(HV)": "1095", "compressive_yield_strength_at_room_temperature(MPa)": "1210", "compressive_strain_at_room_temperature(%)": "0", "tensile_yield_strength_at_room_temperature(MPa)": "N", "tensile_strain_at_room_temperature(%)": "N", "compressive_yield_strength_at_1073K(MPa)": "N", "compressive_yield_strength_at_1273K(MPa)": "N"}
{"doi": "10.1016/j.jallcom.2018.05.099", "title": "Effect of Cr and Zr on phase stability of refractory Al-Cr-Nb-Ti-V-Zr high-entropy alloys", "composition_formula": "Al22.9Cr18.8Nb20.2Ti19.3V18.8", "process_method_1": "arc melting", "process_method_2": "arc melting+anneal", "process_description": "prepared by arc melting in argon atmosphere followed by annealing at 1200°C for 24h", "phase": "B2+Cr2Nb-type C14 Laves", "single_solution_phase": "False", "intermetallic_phase": "True", "density(g/cm³)": "N", "hardness(HV)": "670", "compressive_yield_strength_at_room_temperature(MPa)": "1550", "compressive_strain_at_room_temperature(%)": "0.4", "tensile_yield_strength_at_room_temperature(MPa)": "N", "tensile_strain_at_room_temperature(%)": "N", "compressive_yield_strength_at_1073K(MPa)": "N", "compressive_yield_strength_at_1273K(MPa)": "N"}
{"doi": "10.1016/j.jallcom.2018.05.099", "title": "Effect of Cr and Zr on phase stability of refractory Al-Cr-Nb-Ti-V-Zr high-entropy alloys", "composition_formula": "Al23.8Nb24.0Ti19.0V21.0Zr12.2", "process_method_1": "arc melting", "process_method_2": "arc melting+anneal", "process_description": "prepared by arc melting in argon atmosphere followed by annealing at 1200°C for 24h", "phase": "B2+Zr5Al3-type+ZrAlV-type C14 Laves", "single_solution_phase": "False", "intermetallic_phase": "True", "density(g/cm³)": "N", "hardness(HV)": "560", "compressive_yield_strength_at_room_temperature(MPa)": "1485", "compressive_strain_at_room_temperature(%)": "50", "tensile_yield_strength_at_room_temperature(MPa)": "N", "tensile_strain_at_room_temperature(%)": "N", "compressive_yield_strength_at_1073K(MPa)": "N", "compressive_yield_strength_at_1273K(MPa)": "N"}
