Repository: Gaotc1011/RHEA-LLM

# RHEA-LLM

Official code repository for the manuscript:

> **"LLM-enabled discovery of lightweight refractory high entropy alloy exhibiting 879 MPa yield strength at 1473 K"**
> *(manuscript submitted / under review)*

This repository contains the complete code pipeline that uses large language models (LLMs) to accelerate the discovery and design of lightweight refractory high-entropy alloys (RHEAs), covering literature data extraction, model fine-tuning, property prediction, inverse alloy design, benchmarking against conventional machine learning, and model interpretability analysis.

---

File: 1-data-prepare/extraction-output/alloy_database-all.jsonl (part 5 of 17)
{"doi": "10.1016/j.scriptamat.2022.115160", "title": "3D printable low density B2+BCC refractory element based complex concentrated alloy with high compressive strength and plasticity", "composition_formula": "Al10Nb15Ta5Ti30Zr40", "process_method_1": "additive manufacturing", "process_method_2": "laser powder bed fusion", "process_description": "prepared by laser powder bed fusion technique using a feedstock of pre-alloyed powders with optimized process parameters: laser power 230 W, scanning speed 900 mm/s, hatch spacing 62 μm, and layer thickness 30 μm.", "phase": "B2+BCC", "single_solution_phase": "False", "intermetallic_phase": "True", "density(g/cm³)": "6.448", "hardness(HV)": "N", "compressive_yield_strength_at_room_temperature(MPa)": "1400", "compressive_strain_at_room_temperature(%)": "45", "tensile_yield_strength_at_room_temperature(MPa)": "N", "tensile_strain_at_room_temperature(%)": "N", "compressive_yield_strength_at_1073K(MPa)": "N", "compressive_yield_strength_at_1273K(MPa)": "N"}
{"doi": "10.1016/j.jallcom.2018.05.099", "title": "Effect of Cr and Zr on phase stability of refractory Al-Cr-Nb-Ti-V-Zr high-entropy alloys", "composition_formula": "Al21.8Nb20.9Ti20.0V18.7Zr18.6", "process_method_1": "arc melting", "process_method_2": "arc melting+anneal", "process_description": "prepared by arc melting in argon atmosphere followed by annealing at 1200°C for 24h", "phase": "B2+Zr5Al3-type+ZrAlV-type C14 Laves", "single_solution_phase": "False", "intermetallic_phase": "True", "density(g/cm³)": "N", "hardness(HV)": "560", "compressive_yield_strength_at_room_temperature(MPa)": "1500", "compressive_strain_at_room_temperature(%)": "3.0", "tensile_yield_strength_at_room_temperature(MPa)": "N", "tensile_strain_at_room_temperature(%)": "N", "compressive_yield_strength_at_1073K(MPa)": "N", "compressive_yield_strength_at_1273K(MPa)": "N"}
{"doi": "10.1016/j.jallcom.2022.166593", "title": "Effect of Cr content on microstructure characteristics and mechanical properties of ZrNbTaHf0.2Crx refractory high entropy alloy", "composition_formula": "Zr28.57Nb28.57Ta28.57Hf5.71Cr8.57", "process_method_1": "arc melting", "process_method_2": "vacuum arc melting-anneal-quenching", "process_description": "prepared by vacuum arc melting in a water-cooled copper crucible under an argon atmosphere, annealed at 1673 K for 24 h and quenched in water", "phase": "BCC+HCP+C15 Laves", "single_solution_phase": "False", "intermetallic_phase": "True", "density(g/cm³)": "N", "hardness(HV)": "567.3", "compressive_yield_strength_at_room_temperature(MPa)": "1502", "compressive_strain_at_room_temperature(%)": "8", "tensile_yield_strength_at_room_temperature(MPa)": "N", "tensile_strain_at_room_temperature(%)": "N", "compressive_yield_strength_at_1073K(MPa)": "N", "compressive_yield_strength_at_1273K(MPa)": "N"}
{"doi": "10.1016/j.jallcom.2022.166593", "title": "Effect of Cr content on microstructure characteristics and mechanical properties of ZrNbTaHf0.2Crx refractory high entropy alloy", "composition_formula": "Zr31.25Nb31.25Ta31.25Hf6.25", "process_method_1": "arc melting", "process_method_2": "vacuum arc melting", "process_description": "prepared by vacuum arc melting in a water-cooled copper crucible under an argon atmosphere", "phase": "BCC+HCP", "single_solution_phase": "False", "intermetallic_phase": "False", "density(g/cm³)": "N", "hardness(HV)": "353.9", "compressive_yield_strength_at_room_temperature(MPa)": "721", "compressive_strain_at_room_temperature(%)": "N", "tensile_yield_strength_at_room_temperature(MPa)": "N", "tensile_strain_at_room_temperature(%)": "N", "compressive_yield_strength_at_1073K(MPa)": "N", "compressive_yield_strength_at_1273K(MPa)": "N"}
{"doi": "10.1016/j.jallcom.2022.166593", "title": "Effect of Cr content on microstructure characteristics and mechanical properties of ZrNbTaHf0.2Crx refractory high entropy alloy", "composition_formula": "Zr25.0Nb25.0Ta25.0Hf5.0Cr20.0", "process_method_1": "arc melting", "process_method_2": "vacuum arc melting", "process_description": "prepared by vacuum arc melting in a water-cooled copper crucible under an argon atmosphere", "phase": "BCC+HCP+C15 Laves", "single_solution_phase": "False", "intermetallic_phase": "True", "density(g/cm³)": "N", "hardness(HV)": "530.9", "compressive_yield_strength_at_room_temperature(MPa)": "1389", "compressive_strain_at_room_temperature(%)": "N", "tensile_yield_strength_at_room_temperature(MPa)": "N", "tensile_strain_at_room_temperature(%)": "N", "compressive_yield_strength_at_1073K(MPa)": "N", "compressive_yield_strength_at_1273K(MPa)": "N"}
{"doi": "10.2320/matertrans.MT-M2023057", "title": "Effect of Hf Concentration on the Microstructure and Room Temperature Mechanical Properties of Light-Weight TiVZrNbHfx (x = 0–1.0) Refractory High Entropy Alloys", "composition_formula": "Ti25V25Zr25Nb25", "process_method_1": "arc melting", "process_method_2": "arc melting", "process_description": "prepared by arc melting technique using high-purity elemental metals (Ti, V, Zr, Nb and Hf) with a minimum purity of 99.8%. The chamber was evacuated and refilled with high-purity Ar gas (99.99%) several times, and the high-purity Ti getter was melted beforehand to eliminate residual oxygen in the chamber. The arc melting was conducted in a water-cooled copper cavity under a high-purity Ar atmosphere. Each alloy underwent six re-melting cycles and was flipped for each melt to ensure homogenization.", "phase": "BCC", "single_solution_phase": "True", "intermetallic_phase": "False", "density(g/cm³)": "6.47", "hardness(HV)": "350.5", "compressive_yield_strength_at_room_temperature(MPa)": "1021.3", "compressive_strain_at_room_temperature(%)": "39.9", "tensile_yield_strength_at_room_temperature(MPa)": "N", "tensile_strain_at_room_temperature(%)": "N", "compressive_yield_strength_at_1073K(MPa)": "N", "compressive_yield_strength_at_1273K(MPa)": "N"}
{"doi": "10.2320/matertrans.MT-M2023057", "title": "Effect of Hf Concentration on the Microstructure and Room Temperature Mechanical Properties of Light-Weight TiVZrNbHfx (x = 0–1.0) Refractory High Entropy Alloys", "composition_formula": "Ti23.53V23.53Zr23.53Nb23.53Hf5.88", "process_method_1": "arc melting", "process_method_2": "arc melting", "process_description": "prepared by arc melting technique using high-purity elemental metals (Ti, V, Zr, Nb and Hf) with a minimum purity of 99.8%. The chamber was evacuated and refilled with high-purity Ar gas (99.99%) several times, and the high-purity Ti getter was melted beforehand to eliminate residual oxygen in the chamber. The arc melting was conducted in a water-cooled copper cavity under a high-purity Ar atmosphere. Each alloy underwent six re-melting cycles and was flipped for each melt to ensure homogenization.", "phase": "BCC", "single_solution_phase": "True", "intermetallic_phase": "False", "density(g/cm³)": "N", "hardness(HV)": "N", "compressive_yield_strength_at_room_temperature(MPa)": "1054.7", "compressive_strain_at_room_temperature(%)": "33.5", "tensile_yield_strength_at_room_temperature(MPa)": "N", "tensile_strain_at_room_temperature(%)": "N", "compressive_yield_strength_at_1073K(MPa)": "N", "compressive_yield_strength_at_1273K(MPa)": "N"}
{"doi": "10.2320/matertrans.MT-M2023057", "title": "Effect of Hf Concentration on the Microstructure and Room Temperature Mechanical Properties of Light-Weight TiVZrNbHfx (x = 0–1.0) Refractory High Entropy Alloys", "composition_formula": "Ti22.22V22.22Zr22.22Nb22.22Hf11.12", "process_method_1": "arc melting", "process_method_2": "arc melting", "process_description": "prepared by arc melting technique using high-purity elemental metals (Ti, V, Zr, Nb and Hf) with a minimum purity of 99.8%. The chamber was evacuated and refilled with high-purity Ar gas (99.99%) several times, and the high-purity Ti getter was melted beforehand to eliminate residual oxygen in the chamber. The arc melting was conducted in a water-cooled copper cavity under a high-purity Ar atmosphere. Each alloy underwent six re-melting cycles and was flipped for each melt to ensure homogenization.", "phase": "BCC", "single_solution_phase": "True", "intermetallic_phase": "False", "density(g/cm³)": "N", "hardness(HV)": "N", "compressive_yield_strength_at_room_temperature(MPa)": "1063.0", "compressive_strain_at_room_temperature(%)": "29.9", "tensile_yield_strength_at_room_temperature(MPa)": "N", "tensile_strain_at_room_temperature(%)": "N", "compressive_yield_strength_at_1073K(MPa)": "N", "compressive_yield_strength_at_1273K(MPa)": "N"}
{"doi": "10.2320/matertrans.MT-M2023057", "title": "Effect of Hf Concentration on the Microstructure and Room Temperature Mechanical Properties of Light-Weight TiVZrNbHfx (x = 0–1.0) Refractory High Entropy Alloys", "composition_formula": "Ti21.05V21.05Zr21.05Nb21.05Hf15.8", "process_method_1": "arc melting", "process_method_2": "arc melting", "process_description": "prepared by arc melting technique using high-purity elemental metals (Ti, V, Zr, Nb and Hf) with a minimum purity of 99.8%. The chamber was evacuated and refilled with high-purity Ar gas (99.99%) several times, and the high-purity Ti getter was melted beforehand to eliminate residual oxygen in the chamber. The arc melting was conducted in a water-cooled copper cavity under a high-purity Ar atmosphere. Each alloy underwent six re-melting cycles and was flipped for each melt to ensure homogenization.", "phase": "BCC", "single_solution_phase": "True", "intermetallic_phase": "False", "density(g/cm³)": "N", "hardness(HV)": "N", "compressive_yield_strength_at_room_temperature(MPa)": "1228.4", "compressive_strain_at_room_temperature(%)": "28.2", "tensile_yield_strength_at_room_temperature(MPa)": "N", "tensile_strain_at_room_temperature(%)": "N", "compressive_yield_strength_at_1073K(MPa)": "N", "compressive_yield_strength_at_1273K(MPa)": "N"}
{"doi": "10.2320/matertrans.MT-M2023057", "title": "Effect of Hf Concentration on the Microstructure and Room Temperature Mechanical Properties of Light-Weight TiVZrNbHfx (x = 0–1.0) Refractory High Entropy Alloys", "composition_formula": "Ti20V20Zr20Nb20Hf20", "process_method_1": "arc melting", "process_method_2": "arc melting", "process_description": "prepared by arc melting technique using high-purity elemental metals (Ti, V, Zr, Nb and Hf) with a minimum purity of 99.8%. The chamber was evacuated and refilled with high-purity Ar gas (99.99%) several times, and the high-purity Ti getter was melted beforehand to eliminate residual oxygen in the chamber. The arc melting was conducted in a water-cooled copper cavity under a high-purity Ar atmosphere. Each alloy underwent six re-melting cycles and was flipped for each melt to ensure homogenization.", "phase": "BCC", "single_solution_phase": "True", "intermetallic_phase": "False", "density(g/cm³)": "8.69", "hardness(HV)": "449.0", "compressive_yield_strength_at_room_temperature(MPa)": "1291.8", "compressive_strain_at_room_temperature(%)": "18.1", "tensile_yield_strength_at_room_temperature(MPa)": "N", "tensile_strain_at_room_temperature(%)": "N", "compressive_yield_strength_at_1073K(MPa)": "N", "compressive_yield_strength_at_1273K(MPa)": "N"}
{"doi": "N", "title": "Effect of interstitial oxygen/nitrogen on mechanical and wear properties of TiZrHfNb refractory high-entropy alloy", "composition_formula": "Ti25Zr25Hf25Nb25", "process_method_1": "arc melting", "process_method_2": "vacuum arc melting+anneal-rolling", "process_description": "prepared by vacuum arc-melting in a water-cooled copper mold, flipped at least seven times for chemical homogeneity under high-purity argon atmosphere, followed by casting into plates, annealing for 24 h at 1200°C, cold-rolled to reduce thickness by 20%, and annealed for 30 min at 1200°C.", "phase": "BCC", "single_solution_phase": "True", "intermetallic_phase": "False", "density(g/cm³)": "N", "hardness(HV)": "272", "compressive_yield_strength_at_room_temperature(MPa)": "N", "compressive_strain_at_room_temperature(%)": "N", "tensile_yield_strength_at_room_temperature(MPa)": "792", "tensile_strain_at_room_temperature(%)": "N", "compressive_yield_strength_at_1073K(MPa)": "N", "compressive_yield_strength_at_1273K(MPa)": "N"}
{"doi": "N", "title": "Effect of interstitial oxygen/nitrogen on mechanical and wear properties of TiZrHfNb refractory high-entropy alloy", "composition_formula": "Ti24.5Zr24.5Hf24.5Nb24.5O2", "process_method_1": "arc melting", "process_method_2": "vacuum arc melting+anneal-rolling", "process_description": "prepared by vacuum arc-melting in a water-cooled copper mold, flipped at least seven times for chemical homogeneity under high-purity argon atmosphere, followed by casting into plates, annealing for 24 h at 1200°C, cold-rolled to reduce thickness by 20%, and annealed for 30 min at 1200°C.", "phase": "BCC", "single_solution_phase": "True", "intermetallic_phase": "False", "density(g/cm³)": "N", "hardness(HV)": "362", "compressive_yield_strength_at_room_temperature(MPa)": "N", "compressive_strain_at_room_temperature(%)": "N", "tensile_yield_strength_at_room_temperature(MPa)": "1125", "tensile_strain_at_room_temperature(%)": "N", "compressive_yield_strength_at_1073K(MPa)": "N", "compressive_yield_strength_at_1273K(MPa)": "N"}
{"doi": "N", "title": "Effect of interstitial oxygen/nitrogen on mechanical and wear properties of TiZrHfNb refractory high-entropy alloy", "composition_formula": "Ti24.5Zr24.5Hf24.5Nb24.5N2", "process_method_1": "arc melting", "process_method_2": "vacuum arc melting+anneal-rolling", "process_description": "prepared by vacuum arc-melting in a water-cooled copper mold, flipped at least seven times for chemical homogeneity under high-purity argon atmosphere, followed by casting into plates, annealing for 24 h at 1200°C, cold-rolled to reduce thickness by 20%, and annealed for 30 min at 1200°C.", "phase": "BCC", "single_solution_phase": "True", "intermetallic_phase": "False", "density(g/cm³)": "N", "hardness(HV)": "385", "compressive_yield_strength_at_room_temperature(MPa)": "N", "compressive_strain_at_room_temperature(%)": "N", "tensile_yield_strength_at_room_temperature(MPa)": "1225", "tensile_strain_at_room_temperature(%)": "N", "compressive_yield_strength_at_1073K(MPa)": "N", "compressive_yield_strength_at_1273K(MPa)": "N"}
{"doi": "N", "title": "Effect of Mechanical Alloying and Sintering Behavior on the Microstructure and Properties of NbMoTaWRe Refractory High Entropy Alloy", "composition_formula": "Nb20Mo20Ta20W20Re20", "process_method_1": "powder metallurgy", "process_method_2": "mechanical alloying+spark plasma sintering", "process_description": "prepared by mechanical alloying (MA) for 30 hours with a ball-to-powder weight ratio of 20:1 and milling speed of 400 rpm, followed by spark plasma sintering (SPS) at 1700-1900°C for 20 min under 50 MPa pressure in argon atmosphere.", "phase": "BCC+FCC", "single_solution_phase": "False", "intermetallic_phase": "True", "density(g/cm³)": "14.36", "hardness(HV)": "992", "compressive_yield_strength_at_room_temperature(MPa)": "2132", "compressive_strain_at_room_temperature(%)": "6.82", "tensile_yield_strength_at_room_temperature(MPa)": "N", "tensile_strain_at_room_temperature(%)": "N", "compressive_yield_strength_at_1073K(MPa)": "N", "compressive_yield_strength_at_1273K(MPa)": "N"}
{"doi": "10.1016/j.ijrmhm.2020.105357", "title": "Effect of Oxygen on the Microstructure and Mechanical Properties of Ti1.5ZrNbMoV Refractory High-Entropy Alloy", "composition_formula": "Ti28.57Zr19.05Nb19.05Mo19.05V14.28", "process_method_1": "arc melting", "process_method_2": "vacuum arc melting + suction casting", "process_description": "prepared by vacuum arc melting in a water-cooled copper crucible under a Ti-getter Ar atmosphere with six remelting cycles, followed by suction casting into a copper mold to produce rod specimens", "phase": "BCC_A2", "single_solution_phase": "True", "intermetallic_phase": "False", "density(g/cm³)": "N", "hardness(HV)": "410", "compressive_yield_strength_at_room_temperature(MPa)": "1451", "compressive_strain_at_room_temperature(%)": "26.5", "tensile_yield_strength_at_room_temperature(MPa)": "N", "tensile_strain_at_room_temperature(%)": "N", "compressive_yield_strength_at_1073K(MPa)": "N", "compressive_yield_strength_at_1273K(MPa)": "N"}
{"doi": "10.1016/j.ijrmhm.2020.105357", "title": "Effect of Oxygen on the Microstructure and Mechanical Properties of Ti1.5ZrNbMoV Refractory High-Entropy Alloy", "composition_formula": "Ti28.43Zr18.95Nb18.95Mo18.95V14.22O0.5", "process_method_1": "arc melting", "process_method_2": "vacuum arc melting + suction casting", "process_description": "prepared by vacuum arc melting in a water-cooled copper crucible under a Ti-getter Ar atmosphere with six remelting cycles, followed by suction casting into a copper mold to produce rod specimens", "phase": "BCC_A2", "single_solution_phase": "True", "intermetallic_phase": "False", "density(g/cm³)": "N", "hardness(HV)": "422", "compressive_yield_strength_at_room_temperature(MPa)": "1581", "compressive_strain_at_room_temperature(%)": "43.8", "tensile_yield_strength_at_room_temperature(MPa)": "N", "tensile_strain_at_room_temperature(%)": "N", "compressive_yield_strength_at_1073K(MPa)": "N", "compressive_yield_strength_at_1273K(MPa)": "N"}
{"doi": "10.1016/j.ijrmhm.2020.105357", "title": "Effect of Oxygen on the Microstructure and Mechanical Properties of Ti1.5ZrNbMoV Refractory High-Entropy Alloy", "composition_formula": "Ti28.29Zr18.86Nb18.86Mo18.86V14.14O1.0", "process_method_1": "arc melting", "process_method_2": "vacuum arc melting + suction casting", "process_description": "prepared by vacuum arc melting in a water-cooled copper crucible under a Ti-getter Ar atmosphere with six remelting cycles, followed by suction casting into a copper mold to produce rod specimens", "phase": "BCC_A2", "single_solution_phase": "True", "intermetallic_phase": "False", "density(g/cm³)": "N", "hardness(HV)": "422", "compressive_yield_strength_at_room_temperature(MPa)": "1643", "compressive_strain_at_room_temperature(%)": "21.6", "tensile_yield_strength_at_room_temperature(MPa)": "N", "tensile_strain_at_room_temperature(%)": "N", "compressive_yield_strength_at_1073K(MPa)": "N", "compressive_yield_strength_at_1273K(MPa)": "N"}
{"doi": "10.1016/j.ijrmhm.2020.105357", "title": "Effect of Oxygen on the Microstructure and Mechanical Properties of Ti1.5ZrNbMoV Refractory High-Entropy Alloy", "composition_formula": "Ti28.16Zr18.77Nb18.77Mo18.77V14.08O1.5", "process_method_1": "arc melting", "process_method_2": "vacuum arc melting + suction casting", "process_description": "prepared by vacuum arc melting in a water-cooled copper crucible under a Ti-getter Ar atmosphere with six remelting cycles, followed by suction casting into a copper mold to produce rod specimens", "phase": "BCC_A2", "single_solution_phase": "True", "intermetallic_phase": "False", "density(g/cm³)": "N", "hardness(HV)": "N", "compressive_yield_strength_at_room_temperature(MPa)": "1800", "compressive_strain_at_room_temperature(%)": "25.2", "tensile_yield_strength_at_room_temperature(MPa)": "N", "tensile_strain_at_room_temperature(%)": "N", "compressive_yield_strength_at_1073K(MPa)": "N", "compressive_yield_strength_at_1273K(MPa)": "N"}
{"doi": "10.1016/j.ijrmhm.2020.105357", "title": "Effect of Oxygen on the Microstructure and Mechanical Properties of Ti1.5ZrNbMoV Refractory High-Entropy Alloy", "composition_formula": "Ti28.02Zr18.68Nb18.68Mo18.68V14.02O2.0", "process_method_1": "arc melting", "process_method_2": "vacuum arc melting + suction casting", "process_description": "prepared by vacuum arc melting in a water-cooled copper crucible under a Ti-getter Ar atmosphere with six remelting cycles, followed by suction casting into a copper mold to produce rod specimens", "phase": "BCC_A2", "single_solution_phase": "True", "intermetallic_phase": "False", "density(g/cm³)": "N", "hardness(HV)": "N", "compressive_yield_strength_at_room_temperature(MPa)": "1818", "compressive_strain_at_room_temperature(%)": "19.4", "tensile_yield_strength_at_room_temperature(MPa)": "N", "tensile_strain_at_room_temperature(%)": "N", "compressive_yield_strength_at_1073K(MPa)": "N", "compressive_yield_strength_at_1273K(MPa)": "N"}
{"doi": "10.1016/j.ijrmhm.2020.105357", "title": "Effect of Oxygen on the Microstructure and Mechanical Properties of Ti1.5ZrNbMoV Refractory High-Entropy Alloy", "composition_formula": "Ti27.74Zr18.49Nb18.49Mo18.49V13.89O3.0", "process_method_1": "arc melting", "process_method_2": "vacuum arc melting + suction casting", "process_description": "prepared by vacuum arc melting in a water-cooled copper crucible under a Ti-getter Ar atmosphere with six remelting cycles, followed by suction casting into a copper mold to produce rod specimens", "phase": "BCC_A2", "single_solution_phase": "True", "intermetallic_phase": "False", "density(g/cm³)": "N", "hardness(HV)": "494", "compressive_yield_strength_at_room_temperature(MPa)": "1911", "compressive_strain_at_room_temperature(%)": "23.7", "tensile_yield_strength_at_room_temperature(MPa)": "N", "tensile_strain_at_room_temperature(%)": "N", "compressive_yield_strength_at_1073K(MPa)": "N", "compressive_yield_strength_at_1273K(MPa)": "N"}
{"doi": "10.1016/j.msea.2025.148010", "title": "Effect of rolling reduction on the texture evolution and mechanical properties hot-rolled WMoTaV refractory high entropy alloy with interfacial segregation", "composition_formula": "W25Mo25Ta25V25", "process_method_1": "powder metallurgy", "process_method_2": "spark plasma sintering+hot rolling", "process_description": "prepared by segmented refrigerated ball milling and spark plasma sintering, then subjected to multi-pass rolling with 15% reduction at 1273K", "phase": "BCC_A2", "single_solution_phase": "True", "intermetallic_phase": "False", "density(g/cm³)": "N", "hardness(HV)": "451", "compressive_yield_strength_at_room_temperature(MPa)": "1352", "compressive_strain_at_room_temperature(%)": "12", "tensile_yield_strength_at_room_temperature(MPa)": "N", "tensile_strain_at_room_temperature(%)": "N", "compressive_yield_strength_at_1073K(MPa)": "N", "compressive_yield_strength_at_1273K(MPa)": "N"}
{"doi": "10.1016/j.msea.2025.148010", "title": "Effect of rolling reduction on the texture evolution and mechanical properties hot-rolled WMoTaV refractory high entropy alloy with interfacial segregation", "composition_formula": "W25Mo25Ta25V25", "process_method_1": "powder metallurgy", "process_method_2": "spark plasma sintering+hot rolling", "process_description": "prepared by segmented refrigerated ball milling and spark plasma sintering, then subjected to multi-pass rolling with 30% reduction at 1273K", "phase": "BCC_A2", "single_solution_phase": "True", "intermetallic_phase": "False", "density(g/cm³)": "N", "hardness(HV)": "473", "compressive_yield_strength_at_room_temperature(MPa)": "1466", "compressive_strain_at_room_temperature(%)": "9.5", "tensile_yield_strength_at_room_temperature(MPa)": "N", "tensile_strain_at_room_temperature(%)": "N", "compressive_yield_strength_at_1073K(MPa)": "N", "compressive_yield_strength_at_1273K(MPa)": "N"}
{"doi": "10.1016/j.msea.2025.148010", "title": "Effect of rolling reduction on the texture evolution and mechanical properties hot-rolled WMoTaV refractory high entropy alloy with interfacial segregation", "composition_formula": "W25Mo25Ta25V25", "process_method_1": "powder metallurgy", "process_method_2": "spark plasma sintering+hot rolling", "process_description": "prepared by segmented refrigerated ball milling and spark plasma sintering, then subjected to multi-pass rolling with 45% reduction at 1273K", "phase": "BCC_A2", "single_solution_phase": "True", "intermetallic_phase": "False", "density(g/cm³)": "N", "hardness(HV)": "546", "compressive_yield_strength_at_room_temperature(MPa)": "1675", "compressive_strain_at_room_temperature(%)": "6.0", "tensile_yield_strength_at_room_temperature(MPa)": "N", "tensile_strain_at_room_temperature(%)": "N", "compressive_yield_strength_at_1073K(MPa)": "N", "compressive_yield_strength_at_1273K(MPa)": "N"}
{"doi": "10.1016/j.msea.2025.148010", "title": "Effect of rolling reduction on the texture evolution and mechanical properties hot-rolled WMoTaV refractory high entropy alloy with interfacial segregation", "composition_formula": "W25Mo25Ta25V25", "process_method_1": "powder metallurgy", "process_method_2": "spark plasma sintering+hot rolling", "process_description": "prepared by segmented refrigerated ball milling and spark plasma sintering, then subjected to multi-pass rolling with 60% reduction at 1273K", "phase": "BCC_A2", "single_solution_phase": "True", "intermetallic_phase": "False", "density(g/cm³)": "N", "hardness(HV)": "499", "compressive_yield_strength_at_room_temperature(MPa)": "1524", "compressive_strain_at_room_temperature(%)": "8.1", "tensile_yield_strength_at_room_temperature(MPa)": "N", "tensile_strain_at_room_temperature(%)": "N", "compressive_yield_strength_at_1073K(MPa)": "N", "compressive_yield_strength_at_1273K(MPa)": "N"}
{"doi": "10.1007/s10853-018-03295-6", "title": "Effect of Si additions on microstructure and mechanical properties of refractory NbTaWMo high-entropy alloys", "composition_formula": "Nb25Ta25W25Mo25", "process_method_1": "powder metallurgy", "process_method_2": "spark plasma sintering", "process_description": "prepared by spark plasma sintering of mixed elemental powders at 1700°C for 20 min under 30 MPa pressure, followed by furnace cooling", "phase": "BCC", "single_solution_phase": "True", "intermetallic_phase": "False", "density(g/cm³)": "13.44", "hardness(HV)": "504.5", "compressive_yield_strength_at_room_temperature(MPa)": "1217", "compressive_strain_at_room_temperature(%)": "3.8", "tensile_yield_strength_at_room_temperature(MPa)": "N", "tensile_strain_at_room_temperature(%)": "N", "compressive_yield_strength_at_1073K(MPa)": "N", "compressive_yield_strength_at_1273K(MPa)": "N"}
{"doi": "10.1007/s10853-018-03295-6", "title": "Effect of Si additions on microstructure and mechanical properties of refractory NbTaWMo high-entropy alloys", "composition_formula": "Nb23.5Ta23.5W23.5Mo23.5Si6", "process_method_1": "powder metallurgy", "process_method_2": "spark plasma sintering", "process_description": "prepared by spark plasma sintering of mixed elemental powders at 1700°C for 20 min under 30 MPa pressure, followed by furnace cooling", "phase": "BCC+(Nb,Ta)5Si3", "single_solution_phase": "False", "intermetallic_phase": "True", "density(g/cm³)": "12.92", "hardness(HV)": "567", "compressive_yield_strength_at_room_temperature(MPa)": "1826", "compressive_strain_at_room_temperature(%)": "10.5", "tensile_yield_strength_at_room_temperature(MPa)": "N", "tensile_strain_at_room_temperature(%)": "N", "compressive_yield_strength_at_1073K(MPa)": "N", "compressive_yield_strength_at_1273K(MPa)": "926"}
{"doi": "10.1007/s10853-018-03295-6", "title": "Effect of Si additions on microstructure and mechanical properties of refractory NbTaWMo high-entropy alloys", "composition_formula": "Nb22.2Ta22.2W22.2Mo22.2Si11.2", "process_method_1": "powder metallurgy", "process_method_2": "spark plasma sintering", "process_description": "prepared by spark plasma sintering of mixed elemental powders at 1700°C for 20 min under 30 MPa pressure, followed by furnace cooling", "phase": "BCC+(Nb,Ta)5Si3", "single_solution_phase": "False", "intermetallic_phase": "True", "density(g/cm³)": "12.65", "hardness(HV)": "697", "compressive_yield_strength_at_room_temperature(MPa)": "1883", "compressive_strain_at_room_temperature(%)": "5.8", "tensile_yield_strength_at_room_temperature(MPa)": "N", "tensile_strain_at_room_temperature(%)": "N", "compressive_yield_strength_at_1073K(MPa)": "N", "compressive_yield_strength_at_1273K(MPa)": "N"}
{"doi": "10.1007/s10853-018-03295-6", "title": "Effect of Si additions on microstructure and mechanical properties of refractory NbTaWMo high-entropy alloys", "composition_formula": "Nb21Ta21W21Mo21Si16", "process_method_1": "powder metallurgy", "process_method_2": "spark plasma sintering", "process_description": "prepared by spark plasma sintering of mixed elemental powders at 1700°C for 20 min under 30 MPa pressure, followed by furnace cooling", "phase": "BCC+(Nb,Ta)5Si3", "single_solution_phase": "False", "intermetallic_phase": "True", "density(g/cm³)": "12.23", "hardness(HV)": "682.6", "compressive_yield_strength_at_room_temperature(MPa)": "2483", "compressive_strain_at_room_temperature(%)": "1.6", "tensile_yield_strength_at_room_temperature(MPa)": "N", "tensile_strain_at_room_temperature(%)": "N", "compressive_yield_strength_at_1073K(MPa)": "N", "compressive_yield_strength_at_1273K(MPa)": "N"}
{"doi": "10.1016/j.jallcom.2024.175310", "title": "Effect of sintering temperature on microstructure and mechanical properties of MoNbVTa0.5Cr high-entropy alloys fabricated by powder metallurgy method", "composition_formula": "Mo22.22Nb22.22V22.22Ta11.11Cr22.22", "process_method_1": "powder metallurgy", "process_method_2": "mechanical alloying + spark plasma sintering", "process_description": "prepared by mechanical alloying (MA) for 60 h at 350 rpm under Ar gas protection, followed by spark plasma sintering (SPS) at 1500 ℃ with a heating rate of 100 ℃/min and axial pressure of 40 MPa for 10 min.", "phase": "BCC+Ta2VO6", "single_solution_phase": "False", "intermetallic_phase": "False", "density(g/cm³)": "9.11", "hardness(HV)": "750", "compressive_yield_strength_at_room_temperature(MPa)": "2783", "compressive_strain_at_room_temperature(%)": "20.45", "tensile_yield_strength_at_room_temperature(MPa)": "N", "tensile_strain_at_room_temperature(%)": "N", "compressive_yield_strength_at_1073K(MPa)": "N", "compressive_yield_strength_at_1273K(MPa)": "N"}
{"doi": "10.1016/j.jallcom.2024.175310", "title": "Effect of sintering temperature on microstructure and mechanical properties of MoNbVTa0.5Cr high-entropy alloys fabricated by powder metallurgy method", "composition_formula": "Mo22.22Nb22.22V22.22Ta11.11Cr22.22", "process_method_1": "powder metallurgy", "process_method_2": "mechanical alloying + spark plasma sintering", "process_description": "prepared by mechanical alloying (MA) for 60 h at 350 rpm under Ar gas protection, followed by spark plasma sintering (SPS) at 1600 ℃ with a heating rate of 100 ℃/min and axial pressure of 40 MPa for 10 min.", "phase": "BCC+Ta2VO6", "single_solution_phase": "False", "intermetallic_phase": "False", "density(g/cm³)": "9.06", "hardness(HV)": "715", "compressive_yield_strength_at_room_temperature(MPa)": "2555", "compressive_strain_at_room_temperature(%)": "13.46", "tensile_yield_strength_at_room_temperature(MPa)": "N", "tensile_strain_at_room_temperature(%)": "N", "compressive_yield_strength_at_1073K(MPa)": "N", "compressive_yield_strength_at_1273K(MPa)": "N"}
{"doi": "10.1016/j.jallcom.2024.175310", "title": "Effect of sintering temperature on microstructure and mechanical properties of MoNbVTa0.5Cr high-entropy alloys fabricated by powder metallurgy method", "composition_formula": "Mo22.22Nb22.22V22.22Ta11.11Cr22.22", "process_method_1": "powder metallurgy", "process_method_2": "mechanical alloying + spark plasma sintering", "process_description": "prepared by mechanical alloying (MA) for 60 h at 350 rpm under Ar gas protection, followed by spark plasma sintering (SPS) at 1700 ℃ with a heating rate of 100 ℃/min and axial pressure of 40 MPa for 10 min.", "phase": "BCC+Ta2VO6", "single_solution_phase": "False", "intermetallic_phase": "False", "density(g/cm³)": "9.04", "hardness(HV)": "698", "compressive_yield_strength_at_room_temperature(MPa)": "2431", "compressive_strain_at_room_temperature(%)": "12.46", "tensile_yield_strength_at_room_temperature(MPa)": "N", "tensile_strain_at_room_temperature(%)": "N", "compressive_yield_strength_at_1073K(MPa)": "N", "compressive_yield_strength_at_1273K(MPa)": "N"}
{"doi": "10.1016/j.ijrmhm.2025.107128", "title": "Effect of SPS sintering temperature on the microstructure and mechanical properties of the WNbTaVTi refractory high entropy alloy", "composition_formula": "W20Nb20Ta20V20Ti20", "process_method_1": "powder metallurgy", "process_method_2": "spark plasma sintering", "process_description": "prepared by ball milling high-purity W, Nb, Ta, V and Ti powders for 24 hours with a ball-to-powder ratio of 5:1 at 300 rpm, followed by spark plasma sintering at different temperatures (1400°C, 1500°C, 1600°C) under 30 MPa pressure with a heating rate of 100°C/min to 1200°C, holding for 10 min, then heating to target temperature and holding for 5 min", "phase": "BCC+TiO", "single_solution_phase": "False", "intermetallic_phase": "False", "density(g/cm³)": "11.11", "hardness(HV)": "734", "compressive_yield_strength_at_room_temperature(MPa)": "2310.1", "compressive_strain_at_room_temperature(%)": "12.6", "tensile_yield_strength_at_room_temperature(MPa)": "N", "tensile_strain_at_room_temperature(%)": "N", "compressive_yield_strength_at_1073K(MPa)": "N", "compressive_yield_strength_at_1273K(MPa)": "N"}
{"doi": "10.1016/j.intermet.2017.01.007", "title": "Effect of Ti additions on mechanical properties of NbMoTaW and VNbMoTaW refractory high entropy alloys", "composition_formula": "Ti20Nb20Mo20Ta20W20", "process_method_1": "arc melting", "process_method_2": "arc melting + anneal", "process_description": "prepared by arc melting of equimolar mixtures of Ti, Nb, Mo, Ta, and W (purity >99.96%), remelted five times for homogeneity, followed by annealing at 1200°C for 24 hours", "phase": "BCC", "single_solution_phase": "True", "intermetallic_phase": "False", "density(g/cm³)": "N", "hardness(HV)": "499", "compressive_yield_strength_at_room_temperature(MPa)": "1343", "compressive_strain_at_room_temperature(%)": "14.1", "tensile_yield_strength_at_room_temperature(MPa)": "N", "tensile_strain_at_room_temperature(%)": "N", "compressive_yield_strength_at_1073K(MPa)": "620", "compressive_yield_strength_at_1273K(MPa)": "586"}
{"doi": "10.1016/j.intermet.2017.01.007", "title": "Effect of Ti additions on mechanical properties of NbMoTaW and VNbMoTaW refractory high entropy alloys", "composition_formula": "Ti16.67V16.67Nb16.67Mo16.67Ta16.67W16.67", "process_method_1": "arc melting", "process_method_2": "arc melting + anneal", "process_description": "prepared by arc melting of equimolar mixtures of Ti, V, Nb, Mo, Ta, and W (purity >99.96%), remelted five times for homogeneity, followed by annealing at 1200°C for 24 hours", "phase": "BCC", "single_solution_phase": "True", "intermetallic_phase": "False", "density(g/cm³)": "N", "hardness(HV)": "510", "compressive_yield_strength_at_room_temperature(MPa)": "1515", "compressive_strain_at_room_temperature(%)": "10.6", "tensile_yield_strength_at_room_temperature(MPa)": "N", "tensile_strain_at_room_temperature(%)": "N", "compressive_yield_strength_at_1073K(MPa)": "753", "compressive_yield_strength_at_1273K(MPa)": "659"}
{"doi": "10.1016/j.intermet.2017.01.007", "title": "Effect of Ti additions on mechanical properties of NbMoTaW and VNbMoTaW refractory high entropy alloys", "composition_formula": "Nb25Mo25Ta25W25", "process_method_1": "arc melting", "process_method_2": "arc melting + anneal", "process_description": "prepared by arc melting of equimolar mixtures of Nb, Mo, Ta, and W (purity >99.96%), remelted five times for homogeneity, followed by annealing at 1200°C for 24 hours", "phase": "BCC", "single_solution_phase": "True", "intermetallic_phase": "False", "density(g/cm³)": "N", "hardness(HV)": "N", "compressive_yield_strength_at_room_temperature(MPa)": "1058", "compressive_strain_at_room_temperature(%)": "2.6", "tensile_yield_strength_at_room_temperature(MPa)": "N", "tensile_strain_at_room_temperature(%)": "N", "compressive_yield_strength_at_1073K(MPa)": "548", "compressive_yield_strength_at_1273K(MPa)": "506"}
{"doi": "10.1016/j.intermet.2017.01.007", "title": "Effect of Ti additions on mechanical properties of NbMoTaW and VNbMoTaW refractory high entropy alloys", "composition_formula": "V20Nb20Mo20Ta20W20", "process_method_1": "arc melting", "process_method_2": "arc melting + anneal", "process_description": "prepared by arc melting of equimolar mixtures of V, Nb, Mo, Ta, and W (purity >99.96%), remelted five times for homogeneity, followed by annealing at 1200°C for 24 hours", "phase": "BCC", "single_solution_phase": "True", "intermetallic_phase": "False", "density(g/cm³)": "N", "hardness(HV)": "N", "compressive_yield_strength_at_room_temperature(MPa)": "1246", "compressive_strain_at_room_temperature(%)": "1.7", "tensile_yield_strength_at_room_temperature(MPa)": "N", "tensile_strain_at_room_temperature(%)": "N", "compressive_yield_strength_at_1073K(MPa)": "842", "compressive_yield_strength_at_1273K(MPa)": "735"}
{"doi": "10.1016/j.msea.2024.146394", "title": "Effect of Ti content on microstructure and mechanical properties of TaMoNbCrTix refractory high-entropy alloy", "composition_formula": "Ta25Mo25Nb25Cr25", "process_method_1": "powder metallurgy", "process_method_2": "mechanical alloying + spark plasma sintering", "process_description": "prepared by mechanical alloying for 50 hours at 350 rpm under argon atmosphere, followed by spark plasma sintering at 1200°C with 40 MPa pressure for 10 minutes", "phase": "BCC+Laves", "single_solution_phase": "False", "intermetallic_phase": "True", "density(g/cm³)": "N", "hardness(HV)": "908", "compressive_yield_strength_at_room_temperature(MPa)": "N", "compressive_strain_at_room_temperature(%)": "10.3", "tensile_yield_strength_at_room_temperature(MPa)": "N", "tensile_strain_at_room_temperature(%)": "N", "compressive_yield_strength_at_1073K(MPa)": "N", "compressive_yield_strength_at_1273K(MPa)": "N"}
{"doi": "10.1016/j.msea.2024.146394", "title": "Effect of Ti content on microstructure and mechanical properties of TaMoNbCrTix refractory high-entropy alloy", "composition_formula": "Ta23.53Mo23.53Nb23.53Cr23.53Ti5.88", "process_method_1": "powder metallurgy", "process_method_2": "mechanical alloying + spark plasma sintering", "process_description": "prepared by mechanical alloying for 50 hours at 350 rpm under argon atmosphere, followed by spark plasma sintering at 1200°C with 40 MPa pressure for 10 minutes", "phase": "BCC+Laves+Ti(O,N)", "single_solution_phase": "False", "intermetallic_phase": "True", "density(g/cm³)": "N", "hardness(HV)": "792", "compressive_yield_strength_at_room_temperature(MPa)": "3229", "compressive_strain_at_room_temperature(%)": "11.8", "tensile_yield_strength_at_room_temperature(MPa)": "N", "tensile_strain_at_room_temperature(%)": "N", "compressive_yield_strength_at_1073K(MPa)": "N", "compressive_yield_strength_at_1273K(MPa)": "N"}
{"doi": "10.1016/j.msea.2024.146394", "title": "Effect of Ti content on microstructure and mechanical properties of TaMoNbCrTix refractory high-entropy alloy", "composition_formula": "Ta22.22Mo22.22Nb22.22Cr22.22Ti11.11", "process_method_1": "powder metallurgy", "process_method_2": "mechanical alloying + spark plasma sintering", "process_description": "prepared by mechanical alloying for 50 hours at 350 rpm under argon atmosphere, followed by spark plasma sintering at 1200°C with 40 MPa pressure for 10 minutes", "phase": "BCC+Laves+Ti(O,N)", "single_solution_phase": "False", "intermetallic_phase": "True", "density(g/cm³)": "N", "hardness(HV)": "733", "compressive_yield_strength_at_room_temperature(MPa)": "2820", "compressive_strain_at_room_temperature(%)": "13.3", "tensile_yield_strength_at_room_temperature(MPa)": "N", "tensile_strain_at_room_temperature(%)": "N", "compressive_yield_strength_at_1073K(MPa)": "N", "compressive_yield_strength_at_1273K(MPa)": "N"}
{"doi": "10.1016/j.msea.2024.146394", "title": "Effect of Ti content on microstructure and mechanical properties of TaMoNbCrTix refractory high-entropy alloy", "composition_formula": "Ta21.05Mo21.05Nb21.05Cr21.05Ti15.79", "process_method_1": "powder metallurgy", "process_method_2": "mechanical alloying + spark plasma sintering", "process_description": "prepared by mechanical alloying for 50 hours at 350 rpm under argon atmosphere, followed by spark plasma sintering at 1200°C with 40 MPa pressure for 10 minutes", "phase": "BCC+Laves+Ti(O,N)", "single_solution_phase": "False", "intermetallic_phase": "True", "density(g/cm³)": "N", "hardness(HV)": "693", "compressive_yield_strength_at_room_temperature(MPa)": "2696", "compressive_strain_at_room_temperature(%)": "16.8", "tensile_yield_strength_at_room_temperature(MPa)": "N", "tensile_strain_at_room_temperature(%)": "N", "compressive_yield_strength_at_1073K(MPa)": "N", "compressive_yield_strength_at_1273K(MPa)": "N"}
