Repository: Gaotc1011/RHEA-LLM

# RHEA-LLM

Official code repository for the manuscript:

> **"LLM-enabled discovery of lightweight refractory high entropy alloy exhibiting 879 MPa yield strength at 1473 K"**
> *(manuscript submitted / under review)*

This repository contains the complete code pipeline that uses large language models (LLMs) to accelerate the discovery and design of lightweight refractory high-entropy alloys (RHEAs), covering literature data extraction, model fine-tuning, property prediction, inverse alloy design, benchmarking against conventional machine learning, and model interpretability analysis.

---

File: 1-data-prepare/extraction-output/alloy_database-all.jsonl (part 6 of 17)
{"doi": "10.1016/j.scriptamat.2022.115160", "title": "3D printable low density B2+BCC refractory element based complex concentrated alloy with high compressive strength and plasticity", "composition_formula": "Al10Nb15Ta5Ti30Zr40", "process_method_1": "additive manufacturing", "process_method_2": "laser powder bed fusion", "process_description": "prepared by laser powder bed fusion technique using a feedstock of pre-alloyed powders with optimized process parameters: laser power 230 W, scanning speed 900 mm/s, hatch spacing 62 μm, and layer thickness 30 μm.", "phase": "B2+BCC", "single_solution_phase": "False", "intermetallic_phase": "True", "density(g/cm³)": "6.448", "hardness(HV)": "N", "compressive_yield_strength_at_room_temperature(MPa)": "1400", "compressive_strain_at_room_temperature(%)": "45", "tensile_yield_strength_at_room_temperature(MPa)": "N", "tensile_strain_at_room_temperature(%)": "N", "compressive_yield_strength_at_1073K(MPa)": "N", "compressive_yield_strength_at_1273K(MPa)": "N"}
{"doi": "10.1016/j.msea.2024.146394", "title": "Effect of Ti content on microstructure and mechanical properties of TaMoNbCrTix refractory high-entropy alloy", "composition_formula": "Ta20Mo20Nb20Cr20Ti20", "process_method_1": "powder metallurgy", "process_method_2": "mechanical alloying + spark plasma sintering", "process_description": "prepared by mechanical alloying for 50 hours at 350 rpm under argon atmosphere, followed by spark plasma sintering at 1200°C with 40 MPa pressure for 10 minutes", "phase": "BCC+Laves+Ti(O,N)", "single_solution_phase": "False", "intermetallic_phase": "True", "density(g/cm³)": "N", "hardness(HV)": "662", "compressive_yield_strength_at_room_temperature(MPa)": "2410", "compressive_strain_at_room_temperature(%)": "11.2", "tensile_yield_strength_at_room_temperature(MPa)": "N", "tensile_strain_at_room_temperature(%)": "N", "compressive_yield_strength_at_1073K(MPa)": "N", "compressive_yield_strength_at_1273K(MPa)": "N"}
{"doi": "N", "title": "Effect of Ti content on microstructure and properties of Ti*x*ZrVNb refractory high-entropy alloys", "composition_formula": "Ti20Zr20V20Nb40", "process_method_1": "arc melting", "process_method_2": "vacuum arc melting", "process_description": "prepared by vacuum arc melting with raw materials purity >99.99wt%, chamber evacuated to 3×10−3 Pa and backfilled to 0.05 Pa with high-purity argon gas, remelted at least six times and solidified in water-cooled copper hearth", "phase": "BCC+V2Zr", "single_solution_phase": "False", "intermetallic_phase": "True", "density(g/cm³)": "6.45", "hardness(HV)": "434.9", "compressive_yield_strength_at_room_temperature(MPa)": "1229", "compressive_strain_at_room_temperature(%)": "35.2", "tensile_yield_strength_at_room_temperature(MPa)": "1116", "tensile_strain_at_room_temperature(%)": "3.5", "compressive_yield_strength_at_1073K(MPa)": "768", "compressive_yield_strength_at_1273K(MPa)": "227"}
{"doi": "N", "title": "Effect of Ti content on microstructure and properties of Ti*x*ZrVNb refractory high-entropy alloys", "composition_formula": "Ti30Zr20V20Nb30", "process_method_1": "arc melting", "process_method_2": "vacuum arc melting", "process_description": "prepared by vacuum arc melting with raw materials purity >99.99wt%, chamber evacuated to 3×10−3 Pa and backfilled to 0.05 Pa with high-purity argon gas, remelted at least six times and solidified in water-cooled copper hearth", "phase": "BCC", "single_solution_phase": "True", "intermetallic_phase": "False", "density(g/cm³)": "6.22", "hardness(HV)": "383.1", "compressive_yield_strength_at_room_temperature(MPa)": "1119", "compressive_strain_at_room_temperature(%)": "50", "tensile_yield_strength_at_room_temperature(MPa)": "1101", "tensile_strain_at_room_temperature(%)": "11.2", "compressive_yield_strength_at_1073K(MPa)": "778", "compressive_yield_strength_at_1273K(MPa)": "233"}
{"doi": "N", "title": "Effect of Ti content on microstructure and properties of Ti*x*ZrVNb refractory high-entropy alloys", "composition_formula": "Ti40Zr20V20Nb20", "process_method_1": "arc melting", "process_method_2": "vacuum arc melting", "process_description": "prepared by vacuum arc melting with raw materials purity >99.99wt%, chamber evacuated to 3×10−3 Pa and backfilled to 0.05 Pa with high-purity argon gas, remelted at least six times and solidified in water-cooled copper hearth", "phase": "BCC", "single_solution_phase": "True", "intermetallic_phase": "False", "density(g/cm³)": "6.12", "hardness(HV)": "350.4", "compressive_yield_strength_at_room_temperature(MPa)": "1086", "compressive_strain_at_room_temperature(%)": "50", "tensile_yield_strength_at_room_temperature(MPa)": "1058", "tensile_strain_at_room_temperature(%)": "12.3", "compressive_yield_strength_at_1073K(MPa)": "834", "compressive_yield_strength_at_1273K(MPa)": "204"}
{"doi": "10.1016/j.ijrmhm.2023.106547", "title": "Effect of Ti content on the microstructure and mechanical properties of TixZrNbMoV lightweight refractory high-entropy alloys", "composition_formula": "Ti20.00Zr20.00Nb20.00Mo20.00V20.00", "process_method_1": "arc melting", "process_method_2": "vacuum arc melting", "process_description": "prepared by vacuum arc melting using Ti, Zr, Nb, Mo, and V raw materials with >99.99 wt% purity. The vacuum chamber was evacuated to 3 × 10−4 Pa and then flushed with Ar gas to 0.05 MPa to prevent oxidation of the alloys during the melting process. The evacuation and flushing steps were repeated three times. All the resulting ingots were remelted and flipped five times during the arc-melting process to ensure homogeneous distribution of the elements.", "phase": "BCC+HCP", "single_solution_phase": "False", "intermetallic_phase": "False", "density(g/cm³)": "7.13", "hardness(HV)": "N", "compressive_yield_strength_at_room_temperature(MPa)": "2224", "compressive_strain_at_room_temperature(%)": "N", "tensile_yield_strength_at_room_temperature(MPa)": "N", "tensile_strain_at_room_temperature(%)": "N", "compressive_yield_strength_at_1073K(MPa)": "N", "compressive_yield_strength_at_1273K(MPa)": "N"}
{"doi": "10.1016/j.ijrmhm.2023.106547", "title": "Effect of Ti content on the microstructure and mechanical properties of TixZrNbMoV lightweight refractory high-entropy alloys", "composition_formula": "Ti27.27Zr18.18Nb18.18Mo18.18V18.18", "process_method_1": "arc melting", "process_method_2": "vacuum arc melting", "process_description": "prepared by vacuum arc melting using Ti, Zr, Nb, Mo, and V raw materials with >99.99 wt% purity. The vacuum chamber was evacuated to 3 × 10−4 Pa and then flushed with Ar gas to 0.05 MPa to prevent oxidation of the alloys during the melting process. The evacuation and flushing steps were repeated three times. All the resulting ingots were remelted and flipped five times during the arc-melting process to ensure homogeneous distribution of the elements.", "phase": "BCC+HCP", "single_solution_phase": "False", "intermetallic_phase": "False", "density(g/cm³)": "6.89", "hardness(HV)": "N", "compressive_yield_strength_at_room_temperature(MPa)": "1688", "compressive_strain_at_room_temperature(%)": "N", "tensile_yield_strength_at_room_temperature(MPa)": "N", "tensile_strain_at_room_temperature(%)": "N", "compressive_yield_strength_at_1073K(MPa)": "N", "compressive_yield_strength_at_1273K(MPa)": "N"}
{"doi": "10.1016/j.ijrmhm.2023.106547", "title": "Effect of Ti content on the microstructure and mechanical properties of TixZrNbMoV lightweight refractory high-entropy alloys", "composition_formula": "Ti33.33Zr16.67Nb16.67Mo16.66V16.67", "process_method_1": "arc melting", "process_method_2": "vacuum arc melting", "process_description": "prepared by vacuum arc melting using Ti, Zr, Nb, Mo, and V raw materials with >99.99 wt% purity. The vacuum chamber was evacuated to 3 × 10−4 Pa and then flushed with Ar gas to 0.05 MPa to prevent oxidation of the alloys during the melting process. The evacuation and flushing steps were repeated three times. All the resulting ingots were remelted and flipped five times during the arc-melting process to ensure homogeneous distribution of the elements.", "phase": "BCC+HCP", "single_solution_phase": "False", "intermetallic_phase": "False", "density(g/cm³)": "6.69", "hardness(HV)": "N", "compressive_yield_strength_at_room_temperature(MPa)": "1585", "compressive_strain_at_room_temperature(%)": "N", "tensile_yield_strength_at_room_temperature(MPa)": "N", "tensile_strain_at_room_temperature(%)": "N", "compressive_yield_strength_at_1073K(MPa)": "N", "compressive_yield_strength_at_1273K(MPa)": "N"}
{"doi": "10.1016/j.intermet.2025.108760", "title": "Effect of Ti on the structure and mechanical properties of TixVNbMo (x=0.5, 1.0, 1.5, 2.0) refractory high-entropy alloys: A combined first principles and experimental study", "composition_formula": "Ti14.29V28.57Nb28.57Mo28.57", "process_method_1": "arc melting", "process_method_2": "vacuum non-consumable arc melting + remelted-six times", "process_description": "prepared by vacuum non-consumable arc furnace with 99.5% purity of Ti, V, Nb and Mo elements, flipped over and remelted at least six times", "phase": "BCC", "single_solution_phase": "True", "intermetallic_phase": "False", "density(g/cm³)": "N", "hardness(HV)": "1183.57", "compressive_yield_strength_at_room_temperature(MPa)": "152.33", "compressive_strain_at_room_temperature(%)": "27.57", "tensile_yield_strength_at_room_temperature(MPa)": "N", "tensile_strain_at_room_temperature(%)": "N", "compressive_yield_strength_at_1073K(MPa)": "N", "compressive_yield_strength_at_1273K(MPa)": "N"}
{"doi": "10.1016/j.intermet.2025.108760", "title": "Effect of Ti on the structure and mechanical properties of TixVNbMo (x=0.5, 1.0, 1.5, 2.0) refractory high-entropy alloys: A combined first principles and experimental study", "composition_formula": "Ti25.00V25.00Nb25.00Mo25.00", "process_method_1": "arc melting", "process_method_2": "vacuum non-consumable arc melting + remelted-six times", "process_description": "prepared by vacuum non-consumable arc furnace with 99.5% purity of Ti, V, Nb and Mo elements, flipped over and remelted at least six times", "phase": "BCC", "single_solution_phase": "True", "intermetallic_phase": "False", "density(g/cm³)": "N", "hardness(HV)": "1094.86", "compressive_yield_strength_at_room_temperature(MPa)": "148.76", "compressive_strain_at_room_temperature(%)": "34.7", "tensile_yield_strength_at_room_temperature(MPa)": "N", "tensile_strain_at_room_temperature(%)": "N", "compressive_yield_strength_at_1073K(MPa)": "N", "compressive_yield_strength_at_1273K(MPa)": "N"}
{"doi": "10.1016/j.intermet.2025.108760", "title": "Effect of Ti on the structure and mechanical properties of TixVNbMo (x=0.5, 1.0, 1.5, 2.0) refractory high-entropy alloys: A combined first principles and experimental study", "composition_formula": "Ti33.33V22.22Nb22.22Mo22.22", "process_method_1": "arc melting", "process_method_2": "vacuum non-consumable arc melting + remelted-six times", "process_description": "prepared by vacuum non-consumable arc furnace with 99.5% purity of Ti, V, Nb and Mo elements, flipped over and remelted at least six times", "phase": "BCC", "single_solution_phase": "True", "intermetallic_phase": "False", "density(g/cm³)": "N", "hardness(HV)": "988.26", "compressive_yield_strength_at_room_temperature(MPa)": "140.38", "compressive_strain_at_room_temperature(%)": "42.75", "tensile_yield_strength_at_room_temperature(MPa)": "N", "tensile_strain_at_room_temperature(%)": "N", "compressive_yield_strength_at_1073K(MPa)": "N", "compressive_yield_strength_at_1273K(MPa)": "N"}
{"doi": "10.1016/j.intermet.2025.108760", "title": "Effect of Ti on the structure and mechanical properties of TixVNbMo (x=0.5, 1.0, 1.5, 2.0) refractory high-entropy alloys: A combined first principles and experimental study", "composition_formula": "Ti40.00V20.00Nb20.00Mo20.00", "process_method_1": "arc melting", "process_method_2": "vacuum non-consumable arc melting + remelted-six times", "process_description": "prepared by vacuum non-consumable arc furnace with 99.5% purity of Ti, V, Nb and Mo elements, flipped over and remelted at least six times", "phase": "BCC", "single_solution_phase": "True", "intermetallic_phase": "False", "density(g/cm³)": "N", "hardness(HV)": "925.23", "compressive_yield_strength_at_room_temperature(MPa)": "136.26", "compressive_strain_at_room_temperature(%)": "50", "tensile_yield_strength_at_room_temperature(MPa)": "N", "tensile_strain_at_room_temperature(%)": "N", "compressive_yield_strength_at_1073K(MPa)": "N", "compressive_yield_strength_at_1273K(MPa)": "N"}
{"doi": "10.1016/j.jallcom.2024.177173", "title": "Effect of Ti/Ta ratio on the microstructure and mechanical properties of Hf20Mo15Nb25Ta20-xTi20+x refractory high-entropy alloys", "composition_formula": "Hf20Mo15Nb25Ta20Ti20", "process_method_1": "powder metallurgy", "process_method_2": "mechanical alloying+spark plasma sintering", "process_description": "prepared by mechanical alloying of elemental powders (>99.5% purity, ~45 μm) in stainless steel milling jars with 304 stainless steel balls at 400 rpm for 50 hours (ball-to-powder ratio 10:1, argon atmosphere), followed by spark plasma sintering at 1450°C for 15 minutes under 50 MPa pressure.", "phase": "BCC1+BCC2+γ+σ+α", "single_solution_phase": "False", "intermetallic_phase": "True", "density(g/cm³)": "10.89", "hardness(HV)": "540", "compressive_yield_strength_at_room_temperature(MPa)": "2008", "compressive_strain_at_room_temperature(%)": "28.74", "tensile_yield_strength_at_room_temperature(MPa)": "N", "tensile_strain_at_room_temperature(%)": "N", "compressive_yield_strength_at_1073K(MPa)": "N", "compressive_yield_strength_at_1273K(MPa)": "N"}
{"doi": "10.1016/j.jallcom.2024.177173", "title": "Effect of Ti/Ta ratio on the microstructure and mechanical properties of Hf20Mo15Nb25Ta20-xTi20+x refractory high-entropy alloys", "composition_formula": "Hf20Mo15Nb25Ta15Ti25", "process_method_1": "powder metallurgy", "process_method_2": "mechanical alloying+spark plasma sintering", "process_description": "prepared by mechanical alloying of elemental powders (>99.5% purity, ~45 μm) in stainless steel milling jars with 304 stainless steel balls at 400 rpm for 50 hours (ball-to-powder ratio 10:1, argon atmosphere), followed by spark plasma sintering at 1400°C for 15 minutes under 50 MPa pressure.", "phase": "BCC1+BCC2+γ+σ+α", "single_solution_phase": "False", "intermetallic_phase": "True", "density(g/cm³)": "N", "hardness(HV)": "N", "compressive_yield_strength_at_room_temperature(MPa)": "N", "compressive_strain_at_room_temperature(%)": "N", "tensile_yield_strength_at_room_temperature(MPa)": "N", "tensile_strain_at_room_temperature(%)": "N", "compressive_yield_strength_at_1073K(MPa)": "N", "compressive_yield_strength_at_1273K(MPa)": "N"}
{"doi": "10.1016/j.jallcom.2024.177173", "title": "Effect of Ti/Ta ratio on the microstructure and mechanical properties of Hf20Mo15Nb25Ta20-xTi20+x refractory high-entropy alloys", "composition_formula": "Hf20Mo15Nb25Ta10Ti30", "process_method_1": "powder metallurgy", "process_method_2": "mechanical alloying+spark plasma sintering", "process_description": "prepared by mechanical alloying of elemental powders (>99.5% purity, ~45 μm) in stainless steel milling jars with 304 stainless steel balls at 400 rpm for 50 hours (ball-to-powder ratio 10:1, argon atmosphere), followed by spark plasma sintering at 1360°C for 15 minutes under 50 MPa pressure.", "phase": "BCC1+BCC2+γ+σ+α", "single_solution_phase": "False", "intermetallic_phase": "True", "density(g/cm³)": "N", "hardness(HV)": "N", "compressive_yield_strength_at_room_temperature(MPa)": "N", "compressive_strain_at_room_temperature(%)": "N", "tensile_yield_strength_at_room_temperature(MPa)": "N", "tensile_strain_at_room_temperature(%)": "N", "compressive_yield_strength_at_1073K(MPa)": "N", "compressive_yield_strength_at_1273K(MPa)": "N"}
{"doi": "10.1016/j.jallcom.2024.177173", "title": "Effect of Ti/Ta ratio on the microstructure and mechanical properties of Hf20Mo15Nb25Ta20-xTi20+x refractory high-entropy alloys", "composition_formula": "Hf20Mo15Nb25Ta5Ti35", "process_method_1": "powder metallurgy", "process_method_2": "mechanical alloying+spark plasma sintering", "process_description": "prepared by mechanical alloying of elemental powders (>99.5% purity, ~45 μm) in stainless steel milling jars with 304 stainless steel balls at 400 rpm for 50 hours (ball-to-powder ratio 10:1, argon atmosphere), followed by spark plasma sintering at 1320°C for 15 minutes under 50 MPa pressure.", "phase": "BCC1+BCC2+γ+σ+α", "single_solution_phase": "False", "intermetallic_phase": "True", "density(g/cm³)": "9.03", "hardness(HV)": "500", "compressive_yield_strength_at_room_temperature(MPa)": "2078", "compressive_strain_at_room_temperature(%)": "37.33", "tensile_yield_strength_at_room_temperature(MPa)": "N", "tensile_strain_at_room_temperature(%)": "N", "compressive_yield_strength_at_1073K(MPa)": "N", "compressive_yield_strength_at_1273K(MPa)": "N"}
{"doi": "10.1016/j.jmrt.2022.06.160", "title": "Effect of Zr addition on the local structure and mechanical properties of TiTaNbZr refractory high-entropy alloys", "composition_formula": "Ti65Ta25Nb10Zr0", "process_method_1": "arc melting", "process_method_2": "arc melting + cold rolling-annealing", "process_description": "prepared by arc melting Ti, Ta, Nb and Zr metals (purity >99.95%) under an argon atmosphere. Alloy ingots were remelted at least five times to ensure homogeneity. The solidified buttons were cut into slabs with dimensions of 11 mm × 20 mm × 45 mm. Cold rolling was then conducted with a thickness reduction of 70%. The rolled sheets were sealed in vacuum-quartz tubes and then heat treated at 1100°C for 5 min, followed by water quenching.", "phase": "BCC", "single_solution_phase": "True", "intermetallic_phase": "False", "density(g/cm³)": "N", "hardness(HV)": "185", "compressive_yield_strength_at_room_temperature(MPa)": "452.2", "compressive_strain_at_room_temperature(%)": "N", "tensile_yield_strength_at_room_temperature(MPa)": "N", "tensile_strain_at_room_temperature(%)": "N", "compressive_yield_strength_at_1073K(MPa)": "N", "compressive_yield_strength_at_1273K(MPa)": "N"}
{"doi": "10.1016/j.jmrt.2022.06.160", "title": "Effect of Zr addition on the local structure and mechanical properties of TiTaNbZr refractory high-entropy alloys", "composition_formula": "Ti60Ta25Nb10Zr5", "process_method_1": "arc melting", "process_method_2": "arc melting + cold rolling-annealing", "process_description": "prepared by arc melting Ti, Ta, Nb and Zr metals (purity >99.95%) under an argon atmosphere. Alloy ingots were remelted at least five times to ensure homogeneity. The solidified buttons were cut into slabs with dimensions of 11 mm × 20 mm × 45 mm. Cold rolling was then conducted with a thickness reduction of 70%. The rolled sheets were sealed in vacuum-quartz tubes and then heat treated at 1100°C for 5 min, followed by water quenching.", "phase": "BCC", "single_solution_phase": "True", "intermetallic_phase": "False", "density(g/cm³)": "N", "hardness(HV)": "N", "compressive_yield_strength_at_room_temperature(MPa)": "617.4", "compressive_strain_at_room_temperature(%)": "N", "tensile_yield_strength_at_room_temperature(MPa)": "N", "tensile_strain_at_room_temperature(%)": "N", "compressive_yield_strength_at_1073K(MPa)": "N", "compressive_yield_strength_at_1273K(MPa)": "N"}
{"doi": "10.1016/j.jmrt.2022.06.160", "title": "Effect of Zr addition on the local structure and mechanical properties of TiTaNbZr refractory high-entropy alloys", "composition_formula": "Ti55Ta25Nb10Zr10", "process_method_1": "arc melting", "process_method_2": "arc melting + cold rolling-annealing", "process_description": "prepared by arc melting Ti, Ta, Nb and Zr metals (purity >99.95%) under an argon atmosphere. Alloy ingots were remelted at least five times to ensure homogeneity. The solidified buttons were cut into slabs with dimensions of 11 mm × 20 mm × 45 mm. Cold rolling was then conducted with a thickness reduction of 70%. The rolled sheets were sealed in vacuum-quartz tubes and then heat treated at 1100°C for 5 min, followed by water quenching.", "phase": "BCC", "single_solution_phase": "True", "intermetallic_phase": "False", "density(g/cm³)": "N", "hardness(HV)": "N", "compressive_yield_strength_at_room_temperature(MPa)": "729.7", "compressive_strain_at_room_temperature(%)": "N", "tensile_yield_strength_at_room_temperature(MPa)": "N", "tensile_strain_at_room_temperature(%)": "N", "compressive_yield_strength_at_1073K(MPa)": "N", "compressive_yield_strength_at_1273K(MPa)": "N"}
{"doi": "10.1016/j.jmrt.2022.06.160", "title": "Effect of Zr addition on the local structure and mechanical properties of TiTaNbZr refractory high-entropy alloys", "composition_formula": "Ti50Ta25Nb10Zr15", "process_method_1": "arc melting", "process_method_2": "arc melting + cold rolling-annealing", "process_description": "prepared by arc melting Ti, Ta, Nb and Zr metals (purity >99.95%) under an argon atmosphere. Alloy ingots were remelted at least five times to ensure homogeneity. The solidified buttons were cut into slabs with dimensions of 11 mm × 20 mm × 45 mm. Cold rolling was then conducted with a thickness reduction of 70%. The rolled sheets were sealed in vacuum-quartz tubes and then heat treated at 1100°C for 5 min, followed by water quenching.", "phase": "BCC", "single_solution_phase": "True", "intermetallic_phase": "False", "density(g/cm³)": "N", "hardness(HV)": "N", "compressive_yield_strength_at_room_temperature(MPa)": "884.4", "compressive_strain_at_room_temperature(%)": "N", "tensile_yield_strength_at_room_temperature(MPa)": "N", "tensile_strain_at_room_temperature(%)": "N", "compressive_yield_strength_at_1073K(MPa)": "N", "compressive_yield_strength_at_1273K(MPa)": "N"}
{"doi": "10.1016/j.jmrt.2022.06.160", "title": "Effect of Zr addition on the local structure and mechanical properties of TiTaNbZr refractory high-entropy alloys", "composition_formula": "Ti45Ta25Nb10Zr20", "process_method_1": "arc melting", "process_method_2": "arc melting + cold rolling-annealing", "process_description": "prepared by arc melting Ti, Ta, Nb and Zr metals (purity >99.95%) under an argon atmosphere. Alloy ingots were remelted at least five times to ensure homogeneity. The solidified buttons were cut into slabs with dimensions of 11 mm × 20 mm × 45 mm. Cold rolling was then conducted with a thickness reduction of 70%. The rolled sheets were sealed in vacuum-quartz tubes and then heat treated at 1100°C for 5 min, followed by water quenching.", "phase": "BCC", "single_solution_phase": "True", "intermetallic_phase": "False", "density(g/cm³)": "N", "hardness(HV)": "250", "compressive_yield_strength_at_room_temperature(MPa)": "934", "compressive_strain_at_room_temperature(%)": "N", "tensile_yield_strength_at_room_temperature(MPa)": "N", "tensile_strain_at_room_temperature(%)": "N", "compressive_yield_strength_at_1073K(MPa)": "N", "compressive_yield_strength_at_1273K(MPa)": "N"}
{"doi": "10.1016/j.micron.2021.103031", "title": "Effect of Zr content on microstructure and mechanical properties of lightweight Al2NbTi3V2Zrx high entropy alloy", "composition_formula": "Al22.2Nb11.1Ti33.3V22.2Zr11.1", "process_method_1": "powder metallurgy", "process_method_2": "mechanical milling+vacuum hot pressing", "process_description": "prepared by mechanical milling of elemental powders for 12h at 350rpm with 10:1 ball-to-powder ratio, followed by vacuum hot pressing at 1250°C for 2h under 40MPa pressure", "phase": "BCC+α+β", "single_solution_phase": "False", "intermetallic_phase": "True", "density(g/cm³)": "5.21", "hardness(HV)": "781", "compressive_yield_strength_at_room_temperature(MPa)": "2153", "compressive_strain_at_room_temperature(%)": "19.8", "tensile_yield_strength_at_room_temperature(MPa)": "N", "tensile_strain_at_room_temperature(%)": "N", "compressive_yield_strength_at_1073K(MPa)": "N", "compressive_yield_strength_at_1273K(MPa)": "N"}
{"doi": "10.1016/j.micron.2021.103031", "title": "Effect of Zr content on microstructure and mechanical properties of lightweight Al2NbTi3V2Zrx high entropy alloy", "composition_formula": "Al22.7Nb11.4Ti34.1V22.7Zr9.1", "process_method_1": "powder metallurgy", "process_method_2": "mechanical milling+vacuum hot pressing", "process_description": "prepared by mechanical milling of elemental powders for 12h at 350rpm with 10:1 ball-to-powder ratio, followed by vacuum hot pressing at 1250°C for 2h under 40MPa pressure", "phase": "BCC+α+β", "single_solution_phase": "False", "intermetallic_phase": "True", "density(g/cm³)": "5.18", "hardness(HV)": "757", "compressive_yield_strength_at_room_temperature(MPa)": "2098", "compressive_strain_at_room_temperature(%)": "24.6", "tensile_yield_strength_at_room_temperature(MPa)": "N", "tensile_strain_at_room_temperature(%)": "N", "compressive_yield_strength_at_1073K(MPa)": "N", "compressive_yield_strength_at_1273K(MPa)": "N"}
{"doi": "10.1016/j.micron.2021.103031", "title": "Effect of Zr content on microstructure and mechanical properties of lightweight Al2NbTi3V2Zrx high entropy alloy", "composition_formula": "Al23.8Nb11.9Ti35.7V23.8Zr4.8", "process_method_1": "powder metallurgy", "process_method_2": "mechanical milling+vacuum hot pressing", "process_description": "prepared by mechanical milling of elemental powders for 12h at 350rpm with 10:1 ball-to-powder ratio, followed by vacuum hot pressing at 1250°C for 2h under 40MPa pressure", "phase": "BCC+α", "single_solution_phase": "False", "intermetallic_phase": "True", "density(g/cm³)": "5.05", "hardness(HV)": "697", "compressive_yield_strength_at_room_temperature(MPa)": "1742", "compressive_strain_at_room_temperature(%)": "38.2", "tensile_yield_strength_at_room_temperature(MPa)": "N", "tensile_strain_at_room_temperature(%)": "N", "compressive_yield_strength_at_1073K(MPa)": "N", "compressive_yield_strength_at_1273K(MPa)": "N"}
{"doi": "10.1016/j.micron.2021.103031", "title": "Effect of Zr content on microstructure and mechanical properties of lightweight Al2NbTi3V2Zrx high entropy alloy", "composition_formula": "Al24.4Nb12.2Ti36.6V24.4Zr2.4", "process_method_1": "powder metallurgy", "process_method_2": "mechanical milling+vacuum hot pressing", "process_description": "prepared by mechanical milling of elemental powders for 12h at 350rpm with 10:1 ball-to-powder ratio, followed by vacuum hot pressing at 1250°C for 2h under 40MPa pressure", "phase": "BCC+γ+δ", "single_solution_phase": "False", "intermetallic_phase": "True", "density(g/cm³)": "5.02", "hardness(HV)": "809", "compressive_yield_strength_at_room_temperature(MPa)": "2322", "compressive_strain_at_room_temperature(%)": "18.5", "tensile_yield_strength_at_room_temperature(MPa)": "N", "tensile_strain_at_room_temperature(%)": "N", "compressive_yield_strength_at_1073K(MPa)": "N", "compressive_yield_strength_at_1273K(MPa)": "N"}
{"doi": "10.1016/j.micron.2021.103031", "title": "Effect of Zr content on microstructure and mechanical properties of lightweight Al2NbTi3V2Zrx high entropy alloy", "composition_formula": "Al25.0Nb12.5Ti37.5V25.0Zr0.0", "process_method_1": "powder metallurgy", "process_method_2": "mechanical milling+vacuum hot pressing", "process_description": "prepared by mechanical milling of elemental powders for 12h at 350rpm with 10:1 ball-to-powder ratio, followed by vacuum hot pressing at 1250°C for 2h under 40MPa pressure", "phase": "BCC+γ+δ", "single_solution_phase": "False", "intermetallic_phase": "True", "density(g/cm³)": "4.93", "hardness(HV)": "814", "compressive_yield_strength_at_room_temperature(MPa)": "2397", "compressive_strain_at_room_temperature(%)": "15.7", "tensile_yield_strength_at_room_temperature(MPa)": "N", "tensile_strain_at_room_temperature(%)": "N", "compressive_yield_strength_at_1073K(MPa)": "N", "compressive_yield_strength_at_1273K(MPa)": "N"}
{"doi": "10.1016/j.jallcom.2025.180085", "title": "Effect of Zr on microstructure and mechanical properties of novel Al0.5Mo0.5NbTi1.25V0.5Zrx lightweight refractory high-entropy alloys", "composition_formula": "Al13.33Mo13.33Nb26.67Ti33.33V13.33Zr0", "process_method_1": "arc melting", "process_method_2": "vacuum arc melting", "process_description": "prepared by vacuum arc melting of pure metals (≥99.99%) under argon atmosphere, melted 10 times for 3-5 minutes each at 380-400A current", "phase": "BCC_B2", "single_solution_phase": "True", "intermetallic_phase": "False", "density(g/cm³)": "6.493", "hardness(HV)": "364.6", "compressive_yield_strength_at_room_temperature(MPa)": "1149", "compressive_strain_at_room_temperature(%)": "22.5", "tensile_yield_strength_at_room_temperature(MPa)": "N", "tensile_strain_at_room_temperature(%)": "N", "compressive_yield_strength_at_1073K(MPa)": "592", "compressive_yield_strength_at_1273K(MPa)": "150"}
{"doi": "10.1016/j.jallcom.2025.180085", "title": "Effect of Zr on microstructure and mechanical properties of novel Al0.5Mo0.5NbTi1.25V0.5Zrx lightweight refractory high-entropy alloys", "composition_formula": "Al12.99Mo12.99Nb25.97Ti32.47V12.99Zr2.60", "process_method_1": "arc melting", "process_method_2": "vacuum arc melting", "process_description": "prepared by vacuum arc melting of pure metals (≥99.99%) under argon atmosphere, melted 10 times for 3-5 minutes each at 380-400A current", "phase": "BCC_B2+Al3Zr5", "single_solution_phase": "False", "intermetallic_phase": "True", "density(g/cm³)": "6.472", "hardness(HV)": "401.4", "compressive_yield_strength_at_room_temperature(MPa)": "1370", "compressive_strain_at_room_temperature(%)": "12.9", "tensile_yield_strength_at_room_temperature(MPa)": "N", "tensile_strain_at_room_temperature(%)": "N", "compressive_yield_strength_at_1073K(MPa)": "825", "compressive_yield_strength_at_1273K(MPa)": "252"}
{"doi": "10.1016/j.jallcom.2025.180085", "title": "Effect of Zr on microstructure and mechanical properties of novel Al0.5Mo0.5NbTi1.25V0.5Zrx lightweight refractory high-entropy alloys", "composition_formula": "Al12.05Mo12.05Nb24.10Ti30.12V12.05Zr9.64", "process_method_1": "arc melting", "process_method_2": "vacuum arc melting", "process_description": "prepared by vacuum arc melting of pure metals (≥99.99%) under argon atmosphere, melted 10 times for 3-5 minutes each at 380-400A current", "phase": "BCC_B2+AlZr2", "single_solution_phase": "False", "intermetallic_phase": "True", "density(g/cm³)": "6.468", "hardness(HV)": "431.3", "compressive_yield_strength_at_room_temperature(MPa)": "1196", "compressive_strain_at_room_temperature(%)": "12.1", "tensile_yield_strength_at_room_temperature(MPa)": "N", "tensile_strain_at_room_temperature(%)": "N", "compressive_yield_strength_at_1073K(MPa)": "668", "compressive_yield_strength_at_1273K(MPa)": "141"}
{"doi": "10.1016/j.jallcom.2025.180085", "title": "Effect of Zr on microstructure and mechanical properties of novel Al0.5Mo0.5NbTi1.25V0.5Zrx lightweight refractory high-entropy alloys", "composition_formula": "Al11.24Mo11.24Nb22.47Ti28.09V11.24Zr15.73", "process_method_1": "arc melting", "process_method_2": "vacuum arc melting", "process_description": "prepared by vacuum arc melting of pure metals (≥99.99%) under argon atmosphere, melted 10 times for 3-5 minutes each at 380-400A current", "phase": "BCC_B2+AlZr2", "single_solution_phase": "False", "intermetallic_phase": "True", "density(g/cm³)": "6.455", "hardness(HV)": "482.3", "compressive_yield_strength_at_room_temperature(MPa)": "1489", "compressive_strain_at_room_temperature(%)": "12.5", "tensile_yield_strength_at_room_temperature(MPa)": "N", "tensile_strain_at_room_temperature(%)": "N", "compressive_yield_strength_at_1073K(MPa)": "959", "compressive_yield_strength_at_1273K(MPa)": "205"}
{"doi": "10.1016/j.jallcom.2025.180085", "title": "Effect of Zr on microstructure and mechanical properties of novel Al0.5Mo0.5NbTi1.25V0.5Zrx lightweight refractory high-entropy alloys", "composition_formula": "Al10.53Mo10.53Nb21.05Ti26.32V10.53Zr21.05", "process_method_1": "arc melting", "process_method_2": "vacuum arc melting", "process_description": "prepared by vacuum arc melting of pure metals (≥99.99%) under argon atmosphere, melted 10 times for 3-5 minutes each at 380-400A current", "phase": "BCC_B2+AlZr2", "single_solution_phase": "False", "intermetallic_phase": "True", "density(g/cm³)": "6.437", "hardness(HV)": "477.5", "compressive_yield_strength_at_room_temperature(MPa)": "1485", "compressive_strain_at_room_temperature(%)": "10.9", "tensile_yield_strength_at_room_temperature(MPa)": "N", "tensile_strain_at_room_temperature(%)": "N", "compressive_yield_strength_at_1073K(MPa)": "583", "compressive_yield_strength_at_1273K(MPa)": "156"}
{"doi": "10.1016/j.jallcom.2025.180085", "title": "Effect of Zr on microstructure and mechanical properties of novel Al0.5Mo0.5NbTi1.25V0.5Zrx lightweight refractory high-entropy alloys", "composition_formula": "Al9.90Mo9.90Nb19.80Ti24.75V9.90Zr25.74", "process_method_1": "arc melting", "process_method_2": "vacuum arc melting", "process_description": "prepared by vacuum arc melting of pure metals (≥99.99%) under argon atmosphere, melted 10 times for 3-5 minutes each at 380-400A current", "phase": "BCC_B2+AlZr2+C15_Laves", "single_solution_phase": "False", "intermetallic_phase": "True", "density(g/cm³)": "6.479", "hardness(HV)": "472.4", "compressive_yield_strength_at_room_temperature(MPa)": "1374", "compressive_strain_at_room_temperature(%)": "9.7", "tensile_yield_strength_at_room_temperature(MPa)": "N", "tensile_strain_at_room_temperature(%)": "N", "compressive_yield_strength_at_1073K(MPa)": "477", "compressive_yield_strength_at_1273K(MPa)": "79"}
{"doi": "10.1016/j.ijrmhm.2021.105762", "title": "Effect of Zr on the as-cast microstructure and mechanical properties of lightweight Ti2VNbMoZrx refractory high-entropy alloys", "composition_formula": "Ti33.33V16.67Nb16.67Mo16.67Zr16.67", "process_method_1": "arc melting", "process_method_2": "vacuum arc melting", "process_description": "prepared by vacuum arc melting using high-purity raw elements (>99.95 wt%), remelted and flipped at least six times to ensure homogeneous distribution of elements", "phase": "BCC_A2", "single_solution_phase": "True", "intermetallic_phase": "False", "density(g/cm³)": "6.75", "hardness(HV)": "415", "compressive_yield_strength_at_room_temperature(MPa)": "1294", "compressive_strain_at_room_temperature(%)": "27.0", "tensile_yield_strength_at_room_temperature(MPa)": "N", "tensile_strain_at_room_temperature(%)": "N", "compressive_yield_strength_at_1073K(MPa)": "N", "compressive_yield_strength_at_1273K(MPa)": "N"}
{"doi": "10.1016/j.ijrmhm.2021.105762", "title": "Effect of Zr on the as-cast microstructure and mechanical properties of lightweight Ti2VNbMoZrx refractory high-entropy alloys", "composition_formula": "Ti30.77V15.38Nb15.38Mo15.38Zr23.08", "process_method_1": "arc melting", "process_method_2": "vacuum arc melting", "process_description": "prepared by vacuum arc melting using high-purity raw elements (>99.95 wt%), remelted and flipped at least six times to ensure homogeneous distribution of elements", "phase": "BCC_A2", "single_solution_phase": "True", "intermetallic_phase": "False", "density(g/cm³)": "6.73", "hardness(HV)": "423", "compressive_yield_strength_at_room_temperature(MPa)": "1412", "compressive_strain_at_room_temperature(%)": "29.5", "tensile_yield_strength_at_room_temperature(MPa)": "N", "tensile_strain_at_room_temperature(%)": "N", "compressive_yield_strength_at_1073K(MPa)": "N", "compressive_yield_strength_at_1273K(MPa)": "N"}
{"doi": "10.1016/j.ijrmhm.2021.105762", "title": "Effect of Zr on the as-cast microstructure and mechanical properties of lightweight Ti2VNbMoZrx refractory high-entropy alloys", "composition_formula": "Ti28.57V14.29Nb14.29Mo14.29Zr28.57", "process_method_1": "arc melting", "process_method_2": "vacuum arc melting", "process_description": "prepared by vacuum arc melting using high-purity raw elements (>99.95 wt%), remelted and flipped at least six times to ensure homogeneous distribution of elements", "phase": "BCC_A2", "single_solution_phase": "True", "intermetallic_phase": "False", "density(g/cm³)": "6.71", "hardness(HV)": "434", "compressive_yield_strength_at_room_temperature(MPa)": "1421", "compressive_strain_at_room_temperature(%)": "31.6", "tensile_yield_strength_at_room_temperature(MPa)": "N", "tensile_strain_at_room_temperature(%)": "N", "compressive_yield_strength_at_1073K(MPa)": "977", "compressive_yield_strength_at_1273K(MPa)": "386"}
{"doi": "10.1016/j.ijrmhm.2021.105762", "title": "Effect of Zr on the as-cast microstructure and mechanical properties of lightweight Ti2VNbMoZrx refractory high-entropy alloys", "composition_formula": "Ti26.67V13.33Nb13.33Mo13.33Zr33.33", "process_method_1": "arc melting", "process_method_2": "vacuum arc melting", "process_description": "prepared by vacuum arc melting using high-purity raw elements (>99.95 wt%), remelted and flipped at least six times to ensure homogeneous distribution of elements", "phase": "BCC_A2", "single_solution_phase": "True", "intermetallic_phase": "False", "density(g/cm³)": "6.69", "hardness(HV)": "406", "compressive_yield_strength_at_room_temperature(MPa)": "1287", "compressive_strain_at_room_temperature(%)": "29.7", "tensile_yield_strength_at_room_temperature(MPa)": "N", "tensile_strain_at_room_temperature(%)": "N", "compressive_yield_strength_at_1073K(MPa)": "N", "compressive_yield_strength_at_1273K(MPa)": "N"}
{"doi": "10.1016/j.matchar.2024.113676", "title": "Effect of Zr on the morphology, microstructure and mechanical properties of NbTa0.5TiZrX refractory high entropy alloy fabricated by selective laser melting", "composition_formula": "Nb40Ta20Ti40", "process_method_1": "additive manufacturing", "process_method_2": "selective laser melting", "process_description": "prepared by selective laser melting using DiMetal-150 laser powder bed melting system with 500W fiber laser, 20μm spot diameter, 320W laser power, 500mm/s scanning rate, 30μm layer thickness, 60μm scanning distance, 90° interlayer rotation angle, and preheated titanium substrate at 200°C under Ar atmosphere (<100ppm O2)", "phase": "BCC", "single_solution_phase": "True", "intermetallic_phase": "False", "density(g/cm³)": "N", "hardness(HV)": "N", "compressive_yield_strength_at_room_temperature(MPa)": "745", "compressive_strain_at_room_temperature(%)": "75", "tensile_yield_strength_at_room_temperature(MPa)": "N", "tensile_strain_at_room_temperature(%)": "N", "compressive_yield_strength_at_1073K(MPa)": "N", "compressive_yield_strength_at_1273K(MPa)": "N"}
{"doi": "10.1016/j.matchar.2024.113676", "title": "Effect of Zr on the morphology, microstructure and mechanical properties of NbTa0.5TiZrX refractory high entropy alloy fabricated by selective laser melting", "composition_formula": "Nb39.2Ta19.6Ti39.2Zr2", "process_method_1": "additive manufacturing", "process_method_2": "selective laser melting", "process_description": "prepared by selective laser melting using DiMetal-150 laser powder bed melting system with 500W fiber laser, 20μm spot diameter, 320W laser power, 500mm/s scanning rate, 30μm layer thickness, 60μm scanning distance, 90° interlayer rotation angle, and preheated titanium substrate at 200°C under Ar atmosphere (<100ppm O2)", "phase": "BCC", "single_solution_phase": "True", "intermetallic_phase": "False", "density(g/cm³)": "N", "hardness(HV)": "N", "compressive_yield_strength_at_room_temperature(MPa)": "1145", "compressive_strain_at_room_temperature(%)": "80", "tensile_yield_strength_at_room_temperature(MPa)": "N", "tensile_strain_at_room_temperature(%)": "N", "compressive_yield_strength_at_1073K(MPa)": "N", "compressive_yield_strength_at_1273K(MPa)": "N"}
{"doi": "10.1016/j.matchar.2024.113676", "title": "Effect of Zr on the morphology, microstructure and mechanical properties of NbTa0.5TiZrX refractory high entropy alloy fabricated by selective laser melting", "composition_formula": "Nb38.4Ta19.2Ti38.4Zr4", "process_method_1": "additive manufacturing", "process_method_2": "selective laser melting", "process_description": "prepared by selective laser melting using DiMetal-150 laser powder bed melting system with 500W fiber laser, 20μm spot diameter, 320W laser power, 500mm/s scanning rate, 30μm layer thickness, 60μm scanning distance, 90° interlayer rotation angle, and preheated titanium substrate at 200°C under Ar atmosphere (<100ppm O2)", "phase": "BCC", "single_solution_phase": "True", "intermetallic_phase": "False", "density(g/cm³)": "N", "hardness(HV)": "N", "compressive_yield_strength_at_room_temperature(MPa)": "1140", "compressive_strain_at_room_temperature(%)": "80", "tensile_yield_strength_at_room_temperature(MPa)": "N", "tensile_strain_at_room_temperature(%)": "N", "compressive_yield_strength_at_1073K(MPa)": "N", "compressive_yield_strength_at_1273K(MPa)": "N"}
