Repository: Gaotc1011/RHEA-LLM

# RHEA-LLM

Official code repository for the manuscript:

> **"LLM-enabled discovery of lightweight refractory high entropy alloy exhibiting 879 MPa yield strength at 1473 K"**
> *(manuscript submitted / under review)*

This repository contains the complete code pipeline that uses large language models (LLMs) to accelerate the discovery and design of lightweight refractory high-entropy alloys (RHEAs), covering literature data extraction, model fine-tuning, property prediction, inverse alloy design, benchmarking against conventional machine learning, and model interpretability analysis.

---

File: 1-data-prepare/extraction-output/alloy_database-all.jsonl (part 7 of 17)
{"doi": "10.1016/j.scriptamat.2022.115160", "title": "3D printable low density B2+BCC refractory element based complex concentrated alloy with high compressive strength and plasticity", "composition_formula": "Al10Nb15Ta5Ti30Zr40", "process_method_1": "additive manufacturing", "process_method_2": "laser powder bed fusion", "process_description": "prepared by laser powder bed fusion technique using a feedstock of pre-alloyed powders with optimized process parameters: laser power 230 W, scanning speed 900 mm/s, hatch spacing 62 μm, and layer thickness 30 μm.", "phase": "B2+BCC", "single_solution_phase": "False", "intermetallic_phase": "True", "density(g/cm³)": "6.448", "hardness(HV)": "N", "compressive_yield_strength_at_room_temperature(MPa)": "1400", "compressive_strain_at_room_temperature(%)": "45", "tensile_yield_strength_at_room_temperature(MPa)": "N", "tensile_strain_at_room_temperature(%)": "N", "compressive_yield_strength_at_1073K(MPa)": "N", "compressive_yield_strength_at_1273K(MPa)": "N"}
{"doi": "10.1016/j.matchar.2024.113676", "title": "Effect of Zr on the morphology, microstructure and mechanical properties of NbTa0.5TiZrX refractory high entropy alloy fabricated by selective laser melting", "composition_formula": "Nb37.6Ta18.8Ti37.6Zr6", "process_method_1": "additive manufacturing", "process_method_2": "selective laser melting", "process_description": "prepared by selective laser melting using DiMetal-150 laser powder bed melting system with 500W fiber laser, 20μm spot diameter, 320W laser power, 500mm/s scanning rate, 30μm layer thickness, 60μm scanning distance, 90° interlayer rotation angle, and preheated titanium substrate at 200°C under Ar atmosphere (<100ppm O2)", "phase": "BCC", "single_solution_phase": "True", "intermetallic_phase": "False", "density(g/cm³)": "N", "hardness(HV)": "N", "compressive_yield_strength_at_room_temperature(MPa)": "1170", "compressive_strain_at_room_temperature(%)": "80", "tensile_yield_strength_at_room_temperature(MPa)": "N", "tensile_strain_at_room_temperature(%)": "N", "compressive_yield_strength_at_1073K(MPa)": "N", "compressive_yield_strength_at_1273K(MPa)": "N"}
{"doi": "10.1016/j.matchar.2024.113676", "title": "Effect of Zr on the morphology, microstructure and mechanical properties of NbTa0.5TiZrX refractory high entropy alloy fabricated by selective laser melting", "composition_formula": "Nb36Ta18Ti36Zr10", "process_method_1": "additive manufacturing", "process_method_2": "selective laser melting", "process_description": "prepared by selective laser melting using DiMetal-150 laser powder bed melting system with 500W fiber laser, 20μm spot diameter, 320W laser power, 500mm/s scanning rate, 30μm layer thickness, 60μm scanning distance, 90° interlayer rotation angle, and preheated titanium substrate at 200°C under Ar atmosphere (<100ppm O2)", "phase": "BCC+BCC", "single_solution_phase": "False", "intermetallic_phase": "False", "density(g/cm³)": "N", "hardness(HV)": "N", "compressive_yield_strength_at_room_temperature(MPa)": "1320", "compressive_strain_at_room_temperature(%)": "80", "tensile_yield_strength_at_room_temperature(MPa)": "N", "tensile_strain_at_room_temperature(%)": "N", "compressive_yield_strength_at_1073K(MPa)": "N", "compressive_yield_strength_at_1273K(MPa)": "N"}
{"doi": "10.1016/j.msea.2020.139275", "title": "Effects of Al addition on the microstructures and properties of MoNbTaTiV refractory high entropy alloy", "composition_formula": "Mo20Nb20Ta20Ti20V20", "process_method_1": "arc melting", "process_method_2": "vacuum arc melting + drop-casting", "process_description": "prepared by vacuum arc melting in a water-cooled copper crucible under a Ti-getter high purity argon atmosphere, remelted 5 times for chemical homogeneity, then drop-casted into a copper mold with diameter of 8 mm", "phase": "BCC", "single_solution_phase": "True", "intermetallic_phase": "False", "density(g/cm³)": "9.33", "hardness(HV)": "421.7", "compressive_yield_strength_at_room_temperature(MPa)": "1227.9", "compressive_strain_at_room_temperature(%)": "30", "tensile_yield_strength_at_room_temperature(MPa)": "N", "tensile_strain_at_room_temperature(%)": "N", "compressive_yield_strength_at_1073K(MPa)": "N", "compressive_yield_strength_at_1273K(MPa)": "N"}
{"doi": "10.1016/j.msea.2020.139275", "title": "Effects of Al addition on the microstructures and properties of MoNbTaTiV refractory high entropy alloy", "composition_formula": "Al3.85Mo19.23Nb19.23Ta19.23Ti19.23V19.23", "process_method_1": "arc melting", "process_method_2": "vacuum arc melting + drop-casting", "process_description": "prepared by vacuum arc melting in a water-cooled copper crucible under a Ti-getter high purity argon atmosphere, remelted 5 times for chemical homogeneity, then drop-casted into a copper mold with diameter of 8 mm", "phase": "BCC", "single_solution_phase": "True", "intermetallic_phase": "False", "density(g/cm³)": "9.12", "hardness(HV)": "473.6", "compressive_yield_strength_at_room_temperature(MPa)": "1292.0", "compressive_strain_at_room_temperature(%)": "16", "tensile_yield_strength_at_room_temperature(MPa)": "N", "tensile_strain_at_room_temperature(%)": "N", "compressive_yield_strength_at_1073K(MPa)": "N", "compressive_yield_strength_at_1273K(MPa)": "N"}
{"doi": "10.1016/j.msea.2020.139275", "title": "Effects of Al addition on the microstructures and properties of MoNbTaTiV refractory high entropy alloy", "composition_formula": "Al7.41Mo18.52Nb18.52Ta18.52Ti18.52V18.52", "process_method_1": "arc melting", "process_method_2": "vacuum arc melting + drop-casting", "process_description": "prepared by vacuum arc melting in a water-cooled copper crucible under a Ti-getter high purity argon atmosphere, remelted 5 times for chemical homogeneity, then drop-casted into a copper mold with diameter of 8 mm", "phase": "BCC", "single_solution_phase": "True", "intermetallic_phase": "False", "density(g/cm³)": "8.98", "hardness(HV)": "510.0", "compressive_yield_strength_at_room_temperature(MPa)": "1332.2", "compressive_strain_at_room_temperature(%)": "13", "tensile_yield_strength_at_room_temperature(MPa)": "N", "tensile_strain_at_room_temperature(%)": "N", "compressive_yield_strength_at_1073K(MPa)": "N", "compressive_yield_strength_at_1273K(MPa)": "N"}
{"doi": "10.1016/j.msea.2020.139275", "title": "Effects of Al addition on the microstructures and properties of MoNbTaTiV refractory high entropy alloy", "composition_formula": "Al10.71Mo17.86Nb17.86Ta17.86Ti17.86V17.86", "process_method_1": "arc melting", "process_method_2": "vacuum arc melting + drop-casting", "process_description": "prepared by vacuum arc melting in a water-cooled copper crucible under a Ti-getter high purity argon atmosphere, remelted 5 times for chemical homogeneity, then drop-casted into a copper mold with diameter of 8 mm", "phase": "BCC", "single_solution_phase": "True", "intermetallic_phase": "False", "density(g/cm³)": "8.79", "hardness(HV)": "532.0", "compressive_yield_strength_at_room_temperature(MPa)": "1352.9", "compressive_strain_at_room_temperature(%)": "21", "tensile_yield_strength_at_room_temperature(MPa)": "N", "tensile_strain_at_room_temperature(%)": "N", "compressive_yield_strength_at_1073K(MPa)": "N", "compressive_yield_strength_at_1273K(MPa)": "N"}
{"doi": "10.1016/j.msea.2020.139275", "title": "Effects of Al addition on the microstructures and properties of MoNbTaTiV refractory high entropy alloy", "composition_formula": "Al16.67Mo16.67Nb16.67Ta16.67Ti16.67V16.67", "process_method_1": "arc melting", "process_method_2": "vacuum arc melting + drop-casting", "process_description": "prepared by vacuum arc melting in a water-cooled copper crucible under a Ti-getter high purity argon atmosphere, remelted 5 times for chemical homogeneity, then drop-casted into a copper mold with diameter of 8 mm", "phase": "BCC", "single_solution_phase": "True", "intermetallic_phase": "False", "density(g/cm³)": "8.15", "hardness(HV)": "574.8", "compressive_yield_strength_at_room_temperature(MPa)": "1391.2", "compressive_strain_at_room_temperature(%)": "9", "tensile_yield_strength_at_room_temperature(MPa)": "N", "tensile_strain_at_room_temperature(%)": "N", "compressive_yield_strength_at_1073K(MPa)": "N", "compressive_yield_strength_at_1273K(MPa)": "N"}
{"doi": "10.3390/ma16186194", "title": "Effects of Alloying Elements and Mechanical Alloying on Characteristics of WVTaTiCr Refractory High-Entropy Alloys", "composition_formula": "W20V20Ta20Ti20Cr20", "process_method_1": "powder metallurgy", "process_method_2": "mechanical alloying+sintering", "process_description": "prepared by mechanical alloying of elemental powders (W, V, Ta, Ti, Cr) at 300 rpm for 16 h with a ball-to-powder ratio of 10:1, followed by uniaxial pressing at 210 kg/cm² and sintering at 1450°C for 2 h in Ar atmosphere with a heating rate of 2°C/min from 950°C to 1450°C.", "phase": "BCC1+BCC2+TiTa2O7+Ta2VO6+Laves", "single_solution_phase": "False", "intermetallic_phase": "True", "density(g/cm³)": "N", "hardness(HV)": "638", "compressive_yield_strength_at_room_temperature(MPa)": "N", "compressive_strain_at_room_temperature(%)": "N", "tensile_yield_strength_at_room_temperature(MPa)": "N", "tensile_strain_at_room_temperature(%)": "N", "compressive_yield_strength_at_1073K(MPa)": "N", "compressive_yield_strength_at_1273K(MPa)": "N"}
{"doi": "10.3390/ma16186194", "title": "Effects of Alloying Elements and Mechanical Alloying on Characteristics of WVTaTiCr Refractory High-Entropy Alloys", "composition_formula": "W25V25Ta25Ti25", "process_method_1": "powder metallurgy", "process_method_2": "mechanical alloying+sintering", "process_description": "prepared by mechanical alloying of elemental powders (W, V, Ta, Ti) at 300 rpm for 16 h with a ball-to-powder ratio of 10:1, followed by uniaxial pressing at 210 kg/cm² and sintering at 1450°C for 2 h in Ar atmosphere with a heating rate of 2°C/min from 950°C to 1450°C.", "phase": "BCC1+BCC2+TiTa2O7+Ta2VO6", "single_solution_phase": "False", "intermetallic_phase": "False", "density(g/cm³)": "N", "hardness(HV)": "834.7", "compressive_yield_strength_at_room_temperature(MPa)": "N", "compressive_strain_at_room_temperature(%)": "N", "tensile_yield_strength_at_room_temperature(MPa)": "N", "tensile_strain_at_room_temperature(%)": "N", "compressive_yield_strength_at_1073K(MPa)": "N", "compressive_yield_strength_at_1273K(MPa)": "N"}
{"doi": "10.3390/ma16186194", "title": "Effects of Alloying Elements and Mechanical Alloying on Characteristics of WVTaTiCr Refractory High-Entropy Alloys", "composition_formula": "W26.66V10Ta10Ti26.66Cr26.66", "process_method_1": "powder metallurgy", "process_method_2": "mechanical alloying+sintering", "process_description": "prepared by mechanical alloying of elemental powders (W, V, Ta, Ti, Cr) at 300 rpm for 16 h with a ball-to-powder ratio of 10:1, followed by uniaxial pressing at 210 kg/cm² and sintering at 1450°C for 2 h in Ar atmosphere with a heating rate of 2°C/min from 950°C to 1450°C.", "phase": "BCC1+BCC2+TiTa2O7+Ta2VO6+Laves", "single_solution_phase": "False", "intermetallic_phase": "True", "density(g/cm³)": "N", "hardness(HV)": "N", "compressive_yield_strength_at_room_temperature(MPa)": "N", "compressive_strain_at_room_temperature(%)": "N", "tensile_yield_strength_at_room_temperature(MPa)": "N", "tensile_strain_at_room_temperature(%)": "N", "compressive_yield_strength_at_1073K(MPa)": "N", "compressive_yield_strength_at_1273K(MPa)": "N"}
{"doi": "10.3390/ma16186194", "title": "Effects of Alloying Elements and Mechanical Alloying on Characteristics of WVTaTiCr Refractory High-Entropy Alloys", "composition_formula": "W23.75V23.75Ta23.75Ti5Cr23.75", "process_method_1": "powder metallurgy", "process_method_2": "mechanical alloying+sintering", "process_description": "prepared by mechanical alloying of elemental powders (W, V, Ta, Ti, Cr) at 300 rpm for 16 h with a ball-to-powder ratio of 10:1, followed by uniaxial pressing at 210 kg/cm² and sintering at 1450°C for 2 h in Ar atmosphere with a heating rate of 2°C/min from 950°C to 1450°C.", "phase": "BCC1+BCC2+TiTa2O7+Ta2VO6+Laves", "single_solution_phase": "False", "intermetallic_phase": "True", "density(g/cm³)": "N", "hardness(HV)": "N", "compressive_yield_strength_at_room_temperature(MPa)": "N", "compressive_strain_at_room_temperature(%)": "N", "tensile_yield_strength_at_room_temperature(MPa)": "N", "tensile_strain_at_room_temperature(%)": "N", "compressive_yield_strength_at_1073K(MPa)": "N", "compressive_yield_strength_at_1273K(MPa)": "N"}
{"doi": "10.1016/j.jallcom.2022.167890", "title": "Effects of La and Y on the microstructure and mechanical properties of NbMoTiVSi0.3 refractory high entropy alloys", "composition_formula": "Nb23.14Mo23.14Ti23.14V23.14Si6.94", "process_method_1": "arc melting", "process_method_2": "vacuum arc melting + remelting", "process_description": "prepared by vacuum arc melting under high purity argon atmosphere with working current of 240–280 A, remelted five to ten times with electromagnetic stirring", "phase": "BCC+M5Si3", "single_solution_phase": "False", "intermetallic_phase": "True", "density(g/cm³)": "6.93", "hardness(HV)": "N", "compressive_yield_strength_at_room_temperature(MPa)": "1641.10", "compressive_strain_at_room_temperature(%)": "12.68", "tensile_yield_strength_at_room_temperature(MPa)": "N", "tensile_strain_at_room_temperature(%)": "N", "compressive_yield_strength_at_1073K(MPa)": "N", "compressive_yield_strength_at_1273K(MPa)": "N"}
{"doi": "10.1016/j.jallcom.2022.167890", "title": "Effects of La and Y on the microstructure and mechanical properties of NbMoTiVSi0.3 refractory high entropy alloys", "composition_formula": "Nb23.05Mo23.05Ti23.05V23.05Si6.85La0.50", "process_method_1": "arc melting", "process_method_2": "vacuum arc melting + remelting", "process_description": "prepared by vacuum arc melting under high purity argon atmosphere with working current of 240–280 A, remelted five to ten times with electromagnetic stirring", "phase": "BCC+M5Si3", "single_solution_phase": "False", "intermetallic_phase": "True", "density(g/cm³)": "6.92", "hardness(HV)": "N", "compressive_yield_strength_at_room_temperature(MPa)": "1920.93", "compressive_strain_at_room_temperature(%)": "16.82", "tensile_yield_strength_at_room_temperature(MPa)": "N", "tensile_strain_at_room_temperature(%)": "N", "compressive_yield_strength_at_1073K(MPa)": "N", "compressive_yield_strength_at_1273K(MPa)": "N"}
{"doi": "10.1016/j.jallcom.2022.167890", "title": "Effects of La and Y on the microstructure and mechanical properties of NbMoTiVSi0.3 refractory high entropy alloys", "composition_formula": "Nb23.05Mo23.05Ti23.05V23.05Si6.85Y0.50", "process_method_1": "arc melting", "process_method_2": "vacuum arc melting + remelting", "process_description": "prepared by vacuum arc melting under high purity argon atmosphere with working current of 240–280 A, remelted five to ten times with electromagnetic stirring", "phase": "BCC+M5Si3", "single_solution_phase": "False", "intermetallic_phase": "True", "density(g/cm³)": "6.92", "hardness(HV)": "N", "compressive_yield_strength_at_room_temperature(MPa)": "1991.59", "compressive_strain_at_room_temperature(%)": "16.58", "tensile_yield_strength_at_room_temperature(MPa)": "N", "tensile_strain_at_room_temperature(%)": "N", "compressive_yield_strength_at_1073K(MPa)": "N", "compressive_yield_strength_at_1273K(MPa)": "N"}
{"doi": "10.1016/S1003-6326(21)65513-9", "title": "Effects of La on microstructure and mechanical properties of NbMoTiVSi0.2 refractory high entropy alloys", "composition_formula": "Nb23.69Mo23.69Ti23.69V23.69Si4.74La0.5", "process_method_1": "arc melting", "process_method_2": "vacuum non-consumable arc melting", "process_description": "prepared by vacuum non-consumable arc melting with tungsten electrode under argon atmosphere, melted 5 times for homogeneity", "phase": "BCC+M5Si3+MSi2+La-rich_precipitates", "single_solution_phase": "False", "intermetallic_phase": "True", "density(g/cm³)": "N", "hardness(HV)": "N", "compressive_yield_strength_at_room_temperature(MPa)": "1929", "compressive_strain_at_room_temperature(%)": "15.28", "tensile_yield_strength_at_room_temperature(MPa)": "N", "tensile_strain_at_room_temperature(%)": "N", "compressive_yield_strength_at_1073K(MPa)": "N", "compressive_yield_strength_at_1273K(MPa)": "N"}
{"doi": "10.1016/S1003-6326(21)65513-9", "title": "Effects of La on microstructure and mechanical properties of NbMoTiVSi0.2 refractory high entropy alloys", "composition_formula": "Nb23.76Mo23.76Ti23.76V23.76Si4.76La0.4", "process_method_1": "arc melting", "process_method_2": "vacuum non-consumable arc melting", "process_description": "prepared by vacuum non-consumable arc melting with tungsten electrode under argon atmosphere, melted 5 times for homogeneity", "phase": "BCC+M5Si3+MSi2+La-rich_precipitates", "single_solution_phase": "False", "intermetallic_phase": "True", "density(g/cm³)": "N", "hardness(HV)": "N", "compressive_yield_strength_at_room_temperature(MPa)": "1828", "compressive_strain_at_room_temperature(%)": "12.83", "tensile_yield_strength_at_room_temperature(MPa)": "N", "tensile_strain_at_room_temperature(%)": "N", "compressive_yield_strength_at_1073K(MPa)": "N", "compressive_yield_strength_at_1273K(MPa)": "N"}
{"doi": "10.1016/S1003-6326(21)65513-9", "title": "Effects of La on microstructure and mechanical properties of NbMoTiVSi0.2 refractory high entropy alloys", "composition_formula": "Nb23.81Mo23.81Ti23.81V23.81Si4.76La0.3", "process_method_1": "arc melting", "process_method_2": "vacuum non-consumable arc melting", "process_description": "prepared by vacuum non-consumable arc melting with tungsten electrode under argon atmosphere, melted 5 times for homogeneity", "phase": "BCC+M5Si3+La-rich_precipitates", "single_solution_phase": "False", "intermetallic_phase": "True", "density(g/cm³)": "N", "hardness(HV)": "N", "compressive_yield_strength_at_room_temperature(MPa)": "1839", "compressive_strain_at_room_temperature(%)": "16.00", "tensile_yield_strength_at_room_temperature(MPa)": "N", "tensile_strain_at_room_temperature(%)": "N", "compressive_yield_strength_at_1073K(MPa)": "N", "compressive_yield_strength_at_1273K(MPa)": "N"}
{"doi": "10.1016/S1003-6326(21)65513-9", "title": "Effects of La on microstructure and mechanical properties of NbMoTiVSi0.2 refractory high entropy alloys", "composition_formula": "Nb23.85Mo23.85Ti23.85V23.85Si4.77La0.2", "process_method_1": "arc melting", "process_method_2": "vacuum non-consumable arc melting", "process_description": "prepared by vacuum non-consumable arc melting with tungsten electrode under argon atmosphere, melted 5 times for homogeneity", "phase": "BCC+M5Si3+La-rich_precipitates", "single_solution_phase": "False", "intermetallic_phase": "True", "density(g/cm³)": "N", "hardness(HV)": "N", "compressive_yield_strength_at_room_temperature(MPa)": "1814", "compressive_strain_at_room_temperature(%)": "15.34", "tensile_yield_strength_at_room_temperature(MPa)": "N", "tensile_strain_at_room_temperature(%)": "N", "compressive_yield_strength_at_1073K(MPa)": "N", "compressive_yield_strength_at_1273K(MPa)": "N"}
{"doi": "10.1016/S1003-6326(21)65513-9", "title": "Effects of La on microstructure and mechanical properties of NbMoTiVSi0.2 refractory high entropy alloys", "composition_formula": "Nb23.90Mo23.90Ti23.90V23.90Si4.78La0.1", "process_method_1": "arc melting", "process_method_2": "vacuum non-consumable arc melting", "process_description": "prepared by vacuum non-consumable arc melting with tungsten electrode under argon atmosphere, melted 5 times for homogeneity", "phase": "BCC+M5Si3+La-rich_precipitates", "single_solution_phase": "False", "intermetallic_phase": "True", "density(g/cm³)": "N", "hardness(HV)": "N", "compressive_yield_strength_at_room_temperature(MPa)": "1868", "compressive_strain_at_room_temperature(%)": "14.03", "tensile_yield_strength_at_room_temperature(MPa)": "N", "tensile_strain_at_room_temperature(%)": "N", "compressive_yield_strength_at_1073K(MPa)": "N", "compressive_yield_strength_at_1273K(MPa)": "N"}
{"doi": "10.1016/S1003-6326(21)65513-9", "title": "Effects of La on microstructure and mechanical properties of NbMoTiVSi0.2 refractory high entropy alloys", "composition_formula": "Nb24.04Mo24.04Ti24.04V24.04Si4.81", "process_method_1": "arc melting", "process_method_2": "vacuum non-consumable arc melting", "process_description": "prepared by vacuum non-consumable arc melting with tungsten electrode under argon atmosphere, melted 5 times for homogeneity", "phase": "BCC+M5Si3", "single_solution_phase": "False", "intermetallic_phase": "True", "density(g/cm³)": "N", "hardness(HV)": "N", "compressive_yield_strength_at_room_temperature(MPa)": "1766", "compressive_strain_at_room_temperature(%)": "16.47", "tensile_yield_strength_at_room_temperature(MPa)": "N", "tensile_strain_at_room_temperature(%)": "N", "compressive_yield_strength_at_1073K(MPa)": "N", "compressive_yield_strength_at_1273K(MPa)": "N"}
{"doi": "10.1016/j.jallcom.2021.163517", "title": "Effects of Si additions on microstructures and mechanical properties of VNbTiTaSi*x* refractory high-entropy alloys", "composition_formula": "V25Nb25Ti25Ta25", "process_method_1": "arc melting", "process_method_2": "vacuum arc melting", "process_description": "prepared by vacuum arc melting under argon atmosphere with high purity (> 99.95 wt%) V, Nb, Ti, Ta, and Si, re-melted for at least ten times with electromagnetic stirring to ensure chemical homogeneity", "phase": "BCC", "single_solution_phase": "True", "intermetallic_phase": "False", "density(g/cm³)": "N", "hardness(HV)": "N", "compressive_yield_strength_at_room_temperature(MPa)": "704", "compressive_strain_at_room_temperature(%)": "50", "tensile_yield_strength_at_room_temperature(MPa)": "N", "tensile_strain_at_room_temperature(%)": "N", "compressive_yield_strength_at_1073K(MPa)": "350", "compressive_yield_strength_at_1273K(MPa)": "136"}
{"doi": "10.1016/j.jallcom.2021.163517", "title": "Effects of Si additions on microstructures and mechanical properties of VNbTiTaSi*x* refractory high-entropy alloys", "composition_formula": "V24.38Nb24.38Ti24.38Ta24.38Si2.5", "process_method_1": "arc melting", "process_method_2": "vacuum arc melting", "process_description": "prepared by vacuum arc melting under argon atmosphere with high purity (> 99.95 wt%) V, Nb, Ti, Ta, and Si, re-melted for at least ten times with electromagnetic stirring to ensure chemical homogeneity", "phase": "BCC+M5Si3", "single_solution_phase": "False", "intermetallic_phase": "True", "density(g/cm³)": "N", "hardness(HV)": "N", "compressive_yield_strength_at_room_temperature(MPa)": "1023", "compressive_strain_at_room_temperature(%)": "34", "tensile_yield_strength_at_room_temperature(MPa)": "N", "tensile_strain_at_room_temperature(%)": "N", "compressive_yield_strength_at_1073K(MPa)": "505", "compressive_yield_strength_at_1273K(MPa)": "147"}
{"doi": "10.1016/j.jallcom.2021.163517", "title": "Effects of Si additions on microstructures and mechanical properties of VNbTiTaSi*x* refractory high-entropy alloys", "composition_formula": "V23.75Nb23.75Ti23.75Ta23.75Si5", "process_method_1": "arc melting", "process_method_2": "vacuum arc melting", "process_description": "prepared by vacuum arc melting under argon atmosphere with high purity (> 99.95 wt%) V, Nb, Ti, Ta, and Si, re-melted for at least ten times with electromagnetic stirring to ensure chemical homogeneity", "phase": "BCC+M5Si3", "single_solution_phase": "False", "intermetallic_phase": "True", "density(g/cm³)": "N", "hardness(HV)": "N", "compressive_yield_strength_at_room_temperature(MPa)": "N", "compressive_strain_at_room_temperature(%)": "20", "tensile_yield_strength_at_room_temperature(MPa)": "N", "tensile_strain_at_room_temperature(%)": "N", "compressive_yield_strength_at_1073K(MPa)": "490", "compressive_yield_strength_at_1273K(MPa)": "143"}
{"doi": "10.1016/j.jallcom.2021.163517", "title": "Effects of Si additions on microstructures and mechanical properties of VNbTiTaSi*x* refractory high-entropy alloys", "composition_formula": "V22.5Nb22.5Ti22.5Ta22.5Si10", "process_method_1": "arc melting", "process_method_2": "vacuum arc melting", "process_description": "prepared by vacuum arc melting under argon atmosphere with high purity (> 99.95 wt%) V, Nb, Ti, Ta, and Si, re-melted for at least ten times with electromagnetic stirring to ensure chemical homogeneity", "phase": "BCC+M5Si3+M3Si", "single_solution_phase": "False", "intermetallic_phase": "True", "density(g/cm³)": "N", "hardness(HV)": "N", "compressive_yield_strength_at_room_temperature(MPa)": "1671", "compressive_strain_at_room_temperature(%)": "11", "tensile_yield_strength_at_room_temperature(MPa)": "N", "tensile_strain_at_room_temperature(%)": "N", "compressive_yield_strength_at_1073K(MPa)": "646", "compressive_yield_strength_at_1273K(MPa)": "133"}
{"doi": "10.1016/j.jmrt.2022.05.140", "title": "Effects of Ti content on the microstructure, mechanical properties and corrosion behavior of TixZrNb alloys", "composition_formula": "Ti33.33Zr33.33Nb33.33", "process_method_1": "arc melting", "process_method_2": "vacuum arc melting", "process_description": "prepared by vacuum arc melting under an argon atmosphere, turned over and remelted five times to ensure uniformity", "phase": "BCC", "single_solution_phase": "True", "intermetallic_phase": "False", "density(g/cm³)": "N", "hardness(HV)": "254", "compressive_yield_strength_at_room_temperature(MPa)": "516", "compressive_strain_at_room_temperature(%)": "40", "tensile_yield_strength_at_room_temperature(MPa)": "N", "tensile_strain_at_room_temperature(%)": "N", "compressive_yield_strength_at_1073K(MPa)": "N", "compressive_yield_strength_at_1273K(MPa)": "N"}
{"doi": "10.1016/j.jmrt.2022.05.140", "title": "Effects of Ti content on the microstructure, mechanical properties and corrosion behavior of TixZrNb alloys", "composition_formula": "Ti42.86Zr28.57Nb28.57", "process_method_1": "arc melting", "process_method_2": "vacuum arc melting", "process_description": "prepared by vacuum arc melting under an argon atmosphere, turned over and remelted five times to ensure uniformity", "phase": "BCC", "single_solution_phase": "True", "intermetallic_phase": "False", "density(g/cm³)": "N", "hardness(HV)": "N", "compressive_yield_strength_at_room_temperature(MPa)": "289", "compressive_strain_at_room_temperature(%)": "40", "tensile_yield_strength_at_room_temperature(MPa)": "N", "tensile_strain_at_room_temperature(%)": "N", "compressive_yield_strength_at_1073K(MPa)": "N", "compressive_yield_strength_at_1273K(MPa)": "N"}
{"doi": "10.1016/j.jmrt.2022.05.140", "title": "Effects of Ti content on the microstructure, mechanical properties and corrosion behavior of TixZrNb alloys", "composition_formula": "Ti50Zr25Nb25", "process_method_1": "arc melting", "process_method_2": "vacuum arc melting", "process_description": "prepared by vacuum arc melting under an argon atmosphere, turned over and remelted five times to ensure uniformity", "phase": "BCC+bZr", "single_solution_phase": "False", "intermetallic_phase": "False", "density(g/cm³)": "N", "hardness(HV)": "N", "compressive_yield_strength_at_room_temperature(MPa)": "183", "compressive_strain_at_room_temperature(%)": "40", "tensile_yield_strength_at_room_temperature(MPa)": "N", "tensile_strain_at_room_temperature(%)": "N", "compressive_yield_strength_at_1073K(MPa)": "N", "compressive_yield_strength_at_1273K(MPa)": "N"}
{"doi": "10.1016/j.jmrt.2024.04.091", "title": "Effects of Ti content on the tensile ductility, lattice distortion and mechanical properties of VNbTaTi*x* refractory high-entropy alloys", "composition_formula": "V37.0Nb35.1Ta27.9", "process_method_1": "arc melting", "process_method_2": "vacuum arc melting+rolling-annealing", "process_description": "prepared by vacuum arc melting furnace in a high-purity argon atmosphere (>99.95%) under an operating current of 400 A, flipped and remelted more than 6 times, rolled into sheets at a rolling speed 150 mm/s, annealed at 1200°C for 45 min followed by water quenching", "phase": "BCC_A2", "single_solution_phase": "True", "intermetallic_phase": "False", "density(g/cm³)": "10.07", "hardness(HV)": "403", "compressive_yield_strength_at_room_temperature(MPa)": "N", "compressive_strain_at_room_temperature(%)": "N", "tensile_yield_strength_at_room_temperature(MPa)": "1033", "tensile_strain_at_room_temperature(%)": "15", "compressive_yield_strength_at_1073K(MPa)": "N", "compressive_yield_strength_at_1273K(MPa)": "N"}
{"doi": "10.1016/j.jmrt.2024.04.091", "title": "Effects of Ti content on the tensile ductility, lattice distortion and mechanical properties of VNbTaTi*x* refractory high-entropy alloys", "composition_formula": "V27.7Nb27.8Ta30.3Ti14.2", "process_method_1": "arc melting", "process_method_2": "vacuum arc melting+rolling-annealing", "process_description": "prepared by vacuum arc melting furnace in a high-purity argon atmosphere (>99.95%) under an operating current of 400 A, flipped and remelted more than 6 times, rolled into sheets at a rolling speed 150 mm/s, annealed at 1200°C for 45 min followed by water quenching", "phase": "BCC_A2", "single_solution_phase": "True", "intermetallic_phase": "False", "density(g/cm³)": "N", "hardness(HV)": "N", "compressive_yield_strength_at_room_temperature(MPa)": "N", "compressive_strain_at_room_temperature(%)": "N", "tensile_yield_strength_at_room_temperature(MPa)": "N", "tensile_strain_at_room_temperature(%)": "N", "compressive_yield_strength_at_1073K(MPa)": "N", "compressive_yield_strength_at_1273K(MPa)": "N"}
{"doi": "10.1016/j.jmrt.2024.04.091", "title": "Effects of Ti content on the tensile ductility, lattice distortion and mechanical properties of VNbTaTi*x* refractory high-entropy alloys", "composition_formula": "V25.0Nb24.1Ta25.7Ti25.2", "process_method_1": "arc melting", "process_method_2": "vacuum arc melting+rolling-annealing", "process_description": "prepared by vacuum arc melting furnace in a high-purity argon atmosphere (>99.95%) under an operating current of 400 A, flipped and remelted more than 6 times, rolled into sheets at a rolling speed 150 mm/s, annealed at 1200°C for 45 min followed by water quenching", "phase": "BCC_A2", "single_solution_phase": "True", "intermetallic_phase": "False", "density(g/cm³)": "N", "hardness(HV)": "N", "compressive_yield_strength_at_room_temperature(MPa)": "N", "compressive_strain_at_room_temperature(%)": "N", "tensile_yield_strength_at_room_temperature(MPa)": "N", "tensile_strain_at_room_temperature(%)": "26.9", "compressive_yield_strength_at_1073K(MPa)": "N", "compressive_yield_strength_at_1273K(MPa)": "N"}
{"doi": "10.1016/j.jmrt.2024.04.091", "title": "Effects of Ti content on the tensile ductility, lattice distortion and mechanical properties of VNbTaTi*x* refractory high-entropy alloys", "composition_formula": "V23.2Nb22.1Ta21.2Ti33.4", "process_method_1": "arc melting", "process_method_2": "vacuum arc melting+rolling-annealing", "process_description": "prepared by vacuum arc melting furnace in a high-purity argon atmosphere (>99.95%) under an operating current of 400 A, flipped and remelted more than 6 times, rolled into sheets at a rolling speed 150 mm/s, annealed at 1200°C for 45 min followed by water quenching", "phase": "BCC_A2", "single_solution_phase": "True", "intermetallic_phase": "False", "density(g/cm³)": "8.54", "hardness(HV)": "300", "compressive_yield_strength_at_room_temperature(MPa)": "N", "compressive_strain_at_room_temperature(%)": "N", "tensile_yield_strength_at_room_temperature(MPa)": "691", "tensile_strain_at_room_temperature(%)": "15", "compressive_yield_strength_at_1073K(MPa)": "N", "compressive_yield_strength_at_1273K(MPa)": "N"}
{"doi": "10.1016/j.msea.2021.140848", "title": "Effects of vanadium concentration on mechanical properties of VxNbMoTa refractory high-entropy alloys", "composition_formula": "V7.69Nb30.77Mo30.77Ta30.77", "process_method_1": "arc melting", "process_method_2": "vacuum arc melting", "process_description": "prepared by vacuum arc melting in water-cooled copper crucible under argon atmosphere, remelted at least eight times to ensure compositional homogeneity", "phase": "BCC", "single_solution_phase": "True", "intermetallic_phase": "False", "density(g/cm³)": "N", "hardness(HV)": "N", "compressive_yield_strength_at_room_temperature(MPa)": "1017", "compressive_strain_at_room_temperature(%)": "9.2", "tensile_yield_strength_at_room_temperature(MPa)": "N", "tensile_strain_at_room_temperature(%)": "N", "compressive_yield_strength_at_1073K(MPa)": "763", "compressive_yield_strength_at_1273K(MPa)": "694"}
{"doi": "10.1016/j.msea.2021.140848", "title": "Effects of vanadium concentration on mechanical properties of VxNbMoTa refractory high-entropy alloys", "composition_formula": "V14.29Nb28.57Mo28.57Ta28.57", "process_method_1": "arc melting", "process_method_2": "vacuum arc melting", "process_description": "prepared by vacuum arc melting in water-cooled copper crucible under argon atmosphere, remelted at least eight times to ensure compositional homogeneity", "phase": "BCC", "single_solution_phase": "True", "intermetallic_phase": "False", "density(g/cm³)": "N", "hardness(HV)": "N", "compressive_yield_strength_at_room_temperature(MPa)": "1085", "compressive_strain_at_room_temperature(%)": "12.5", "tensile_yield_strength_at_room_temperature(MPa)": "N", "tensile_strain_at_room_temperature(%)": "N", "compressive_yield_strength_at_1073K(MPa)": "824", "compressive_yield_strength_at_1273K(MPa)": "741"}
{"doi": "10.1016/j.msea.2021.140848", "title": "Effects of vanadium concentration on mechanical properties of VxNbMoTa refractory high-entropy alloys", "composition_formula": "V20Nb26.67Mo26.67Ta26.67", "process_method_1": "arc melting", "process_method_2": "vacuum arc melting", "process_description": "prepared by vacuum arc melting in water-cooled copper crucible under argon atmosphere, remelted at least eight times to ensure compositional homogeneity", "phase": "BCC", "single_solution_phase": "True", "intermetallic_phase": "False", "density(g/cm³)": "N", "hardness(HV)": "N", "compressive_yield_strength_at_room_temperature(MPa)": "1173", "compressive_strain_at_room_temperature(%)": "17.1", "tensile_yield_strength_at_room_temperature(MPa)": "N", "tensile_strain_at_room_temperature(%)": "N", "compressive_yield_strength_at_1073K(MPa)": "887", "compressive_yield_strength_at_1273K(MPa)": "772"}
{"doi": "10.1016/j.msea.2021.140848", "title": "Effects of vanadium concentration on mechanical properties of VxNbMoTa refractory high-entropy alloys", "composition_formula": "V25Nb25Mo25Ta25", "process_method_1": "arc melting", "process_method_2": "vacuum arc melting", "process_description": "prepared by vacuum arc melting in water-cooled copper crucible under argon atmosphere, remelted at least eight times to ensure compositional homogeneity", "phase": "BCC", "single_solution_phase": "True", "intermetallic_phase": "False", "density(g/cm³)": "N", "hardness(HV)": "N", "compressive_yield_strength_at_room_temperature(MPa)": "1233", "compressive_strain_at_room_temperature(%)": "29.0", "tensile_yield_strength_at_room_temperature(MPa)": "N", "tensile_strain_at_room_temperature(%)": "N", "compressive_yield_strength_at_1073K(MPa)": "933", "compressive_yield_strength_at_1273K(MPa)": "811"}
{"doi": "10.3390/met11081315", "title": "Effects of Zr Content on the Microstructure and Performance of TiMoNbZrx High-Entropy Alloys", "composition_formula": "Ti33.33Mo33.33Nb33.33", "process_method_1": "arc melting", "process_method_2": "vacuum arc melting", "process_description": "prepared by vacuum arc melting under the protection of pure Ar gas, smelted at least five times to ensure uniformity of alloy components.", "phase": "BCC", "single_solution_phase": "True", "intermetallic_phase": "False", "density(g/cm³)": "N", "hardness(HV)": "438", "compressive_yield_strength_at_room_temperature(MPa)": "1109", "compressive_strain_at_room_temperature(%)": "12", "tensile_yield_strength_at_room_temperature(MPa)": "N", "tensile_strain_at_room_temperature(%)": "N", "compressive_yield_strength_at_1073K(MPa)": "N", "compressive_yield_strength_at_1273K(MPa)": "N"}
{"doi": "10.3390/met11081315", "title": "Effects of Zr Content on the Microstructure and Performance of TiMoNbZrx High-Entropy Alloys", "composition_formula": "Ti28.57Mo28.57Nb28.57Zr14.29", "process_method_1": "arc melting", "process_method_2": "vacuum arc melting", "process_description": "prepared by vacuum arc melting under the protection of pure Ar gas, smelted at least five times to ensure uniformity of alloy components.", "phase": "BCC", "single_solution_phase": "True", "intermetallic_phase": "False", "density(g/cm³)": "N", "hardness(HV)": "516", "compressive_yield_strength_at_room_temperature(MPa)": "1314", "compressive_strain_at_room_temperature(%)": "12", "tensile_yield_strength_at_room_temperature(MPa)": "N", "tensile_strain_at_room_temperature(%)": "N", "compressive_yield_strength_at_1073K(MPa)": "N", "compressive_yield_strength_at_1273K(MPa)": "N"}
{"doi": "10.3390/met11081315", "title": "Effects of Zr Content on the Microstructure and Performance of TiMoNbZrx High-Entropy Alloys", "composition_formula": "Ti25.00Mo25.00Nb25.00Zr25.00", "process_method_1": "arc melting", "process_method_2": "vacuum arc melting", "process_description": "prepared by vacuum arc melting under the protection of pure Ar gas, smelted at least five times to ensure uniformity of alloy components.", "phase": "BCC", "single_solution_phase": "True", "intermetallic_phase": "False", "density(g/cm³)": "N", "hardness(HV)": "489", "compressive_yield_strength_at_room_temperature(MPa)": "1287", "compressive_strain_at_room_temperature(%)": "8", "tensile_yield_strength_at_room_temperature(MPa)": "N", "tensile_strain_at_room_temperature(%)": "N", "compressive_yield_strength_at_1073K(MPa)": "N", "compressive_yield_strength_at_1273K(MPa)": "N"}
{"doi": "10.1016/j.intermet.2015.03.013", "title": "Enhanced mechanical properties of HfMoTaTiZr and HfMoNbTaTiZr refractory high-entropy alloys", "composition_formula": "Hf20Mo20Ta20Ti20Zr20", "process_method_1": "arc melting", "process_method_2": "N", "process_description": "prepared by vacuum arc melting in an argon atmosphere using raw materials with purities >99.9 wt.%. Melted at least 5 times for homogeneity.", "phase": "BCC", "single_solution_phase": "True", "intermetallic_phase": "False", "density(g/cm³)": "10.24", "hardness(HV)": "542", "compressive_yield_strength_at_room_temperature(MPa)": "1600", "compressive_strain_at_room_temperature(%)": "4", "tensile_yield_strength_at_room_temperature(MPa)": "N", "tensile_strain_at_room_temperature(%)": "N", "compressive_yield_strength_at_1073K(MPa)": "855", "compressive_yield_strength_at_1273K(MPa)": "404"}
{"doi": "10.1016/j.intermet.2015.03.013", "title": "Enhanced mechanical properties of HfMoTaTiZr and HfMoNbTaTiZr refractory high-entropy alloys", "composition_formula": "Hf16.67Mo16.67Nb16.67Ta16.67Ti16.67Zr16.67", "process_method_1": "arc melting", "process_method_2": "N", "process_description": "prepared by vacuum arc melting in an argon atmosphere using raw materials with purities >99.9 wt.%. Melted at least 5 times for homogeneity.", "phase": "BCC", "single_solution_phase": "True", "intermetallic_phase": "False", "density(g/cm³)": "9.97", "hardness(HV)": "505", "compressive_yield_strength_at_room_temperature(MPa)": "1512", "compressive_strain_at_room_temperature(%)": "12", "tensile_yield_strength_at_room_temperature(MPa)": "N", "tensile_strain_at_room_temperature(%)": "N", "compressive_yield_strength_at_1073K(MPa)": "814", "compressive_yield_strength_at_1273K(MPa)": "556"}
{"doi": "10.1016/j.matchar.2024.114552", "title": "Enhanced mechanical properties of lightweight refractory high-entropy alloys at elevated temperatures via Si addition", "composition_formula": "Al22.22Mo11.11Nb22.22Ti22.22V22.22", "process_method_1": "arc melting", "process_method_2": "vacuum arc melting", "process_description": "prepared by DHL-500 II non-consumable vacuum arc melting of pure (≥ 99.9 wt%) elements in a Ti-gettered argon atmosphere, remelted at least 5 times to ensure chemical homogeneity, with current gradually loaded to 300 A and maintained for 2 min to ensure sufficient melting of the raw materials.", "phase": "BCC", "single_solution_phase": "True", "intermetallic_phase": "False", "density(g/cm³)": "6.01", "hardness(HV)": "N", "compressive_yield_strength_at_room_temperature(MPa)": "N", "compressive_strain_at_room_temperature(%)": "N", "tensile_yield_strength_at_room_temperature(MPa)": "N", "tensile_strain_at_room_temperature(%)": "N", "compressive_yield_strength_at_1073K(MPa)": "637", "compressive_yield_strength_at_1273K(MPa)": "188"}
