Repository: Gaotc1011/RHEA-LLM

# RHEA-LLM

Official code repository for the manuscript:

> **"LLM-enabled discovery of lightweight refractory high entropy alloy exhibiting 879 MPa yield strength at 1473 K"**
> *(manuscript submitted / under review)*

This repository contains the complete code pipeline that uses large language models (LLMs) to accelerate the discovery and design of lightweight refractory high-entropy alloys (RHEAs), covering literature data extraction, model fine-tuning, property prediction, inverse alloy design, benchmarking against conventional machine learning, and model interpretability analysis.

---

File: 1-data-prepare/extraction-output/alloy_database-all.jsonl (part 11 of 17)
{"doi": "10.1016/j.scriptamat.2022.115160", "title": "3D printable low density B2+BCC refractory element based complex concentrated alloy with high compressive strength and plasticity", "composition_formula": "Al10Nb15Ta5Ti30Zr40", "process_method_1": "additive manufacturing", "process_method_2": "laser powder bed fusion", "process_description": "prepared by laser powder bed fusion technique using a feedstock of pre-alloyed powders with optimized process parameters: laser power 230 W, scanning speed 900 mm/s, hatch spacing 62 μm, and layer thickness 30 μm.", "phase": "B2+BCC", "single_solution_phase": "False", "intermetallic_phase": "True", "density(g/cm³)": "6.448", "hardness(HV)": "N", "compressive_yield_strength_at_room_temperature(MPa)": "1400", "compressive_strain_at_room_temperature(%)": "45", "tensile_yield_strength_at_room_temperature(MPa)": "N", "tensile_strain_at_room_temperature(%)": "N", "compressive_yield_strength_at_1073K(MPa)": "N", "compressive_yield_strength_at_1273K(MPa)": "N"}
{"doi": "10.1016/j.msea.2025.148213", "title": "Microstructure and mechanical properties of AlMo0.5NbTa0.5TiZr refractory high-entropy alloys fabricated by laser melting deposition", "composition_formula": "Al17.66Mo10.06Nb21.97Ta9.81Ti19.32Zr21.18", "process_method_1": "additive manufacturing", "process_method_2": "laser melting deposition+inductive heating", "process_description": "prepared by electromagnetic induction heating-assisted laser melting deposition (LMD) with a lap ratio of 50%, a layer height of 0.5 mm, a powder flow rate of 5.8 g/min, a laser power range of 700 W–1600 W, and a scanning speed of 600 mm/min. The scanning strategy employed serpentine reciprocation, with the starting point exchanged at each layer and four layers completed in one cycle. The specimen temperature was maintained at 600 °C ± 10 °C using electromagnetic induction heating equipment.", "phase": "BCC-1+BCC-2+Al3Zr4", "single_solution_phase": "False", "intermetallic_phase": "True", "density(g/cm³)": "N", "hardness(HV)": "660", "compressive_yield_strength_at_room_temperature(MPa)": "2012", "compressive_strain_at_room_temperature(%)": "8.03", "tensile_yield_strength_at_room_temperature(MPa)": "N", "tensile_strain_at_room_temperature(%)": "N", "compressive_yield_strength_at_1073K(MPa)": "N", "compressive_yield_strength_at_1273K(MPa)": "N"}
{"doi": "N", "title": "Microstructure and mechanical properties of AlNbTiVZr system refractory high entropy alloys", "composition_formula": "Al10.00Nb20.00Ti20.00V40.00Zr10.00", "process_method_1": "arc melting", "process_method_2": "vacuum arc melting + anneal-rolling", "process_description": "prepared by arc melting in water-cooled copper cavity under low-pressure high-purity argon atmosphere, re-melted 5 times", "phase": "BCC+C14-Laves", "single_solution_phase": "False", "intermetallic_phase": "True", "density(g/cm³)": "6.06", "hardness(HV)": "623", "compressive_yield_strength_at_room_temperature(MPa)": "1390", "compressive_strain_at_room_temperature(%)": "16.9", "tensile_yield_strength_at_room_temperature(MPa)": "N", "tensile_strain_at_room_temperature(%)": "N", "compressive_yield_strength_at_1073K(MPa)": "635", "compressive_yield_strength_at_1273K(MPa)": "N"}
{"doi": "N", "title": "Microstructure and mechanical properties of AlNbTiVZr system refractory high entropy alloys", "composition_formula": "Al9.09Nb18.18Ti18.18V36.37Zr18.18", "process_method_1": "arc melting", "process_method_2": "vacuum arc melting + anneal-rolling", "process_description": "prepared by arc melting in water-cooled copper cavity under low-pressure high-purity argon atmosphere, re-melted 5 times", "phase": "BCC+C14-Laves", "single_solution_phase": "False", "intermetallic_phase": "True", "density(g/cm³)": "6.10", "hardness(HV)": "614", "compressive_yield_strength_at_room_temperature(MPa)": "1028", "compressive_strain_at_room_temperature(%)": "9.3", "tensile_yield_strength_at_room_temperature(MPa)": "N", "tensile_strain_at_room_temperature(%)": "N", "compressive_yield_strength_at_1073K(MPa)": "N", "compressive_yield_strength_at_1273K(MPa)": "N"}
{"doi": "N", "title": "Microstructure and mechanical properties of AlNbTiVZr system refractory high entropy alloys", "composition_formula": "Al8.33Nb16.67Ti16.67V33.33Zr25.00", "process_method_1": "arc melting", "process_method_2": "vacuum arc melting + anneal-rolling", "process_description": "prepared by arc melting in water-cooled copper cavity under low-pressure high-purity argon atmosphere, re-melted 5 times", "phase": "BCC+C14-Laves+C15-Laves", "single_solution_phase": "False", "intermetallic_phase": "True", "density(g/cm³)": "6.17", "hardness(HV)": "614", "compressive_yield_strength_at_room_temperature(MPa)": "641", "compressive_strain_at_room_temperature(%)": "5.5", "tensile_yield_strength_at_room_temperature(MPa)": "N", "tensile_strain_at_room_temperature(%)": "N", "compressive_yield_strength_at_1073K(MPa)": "N", "compressive_yield_strength_at_1273K(MPa)": "N"}
{"doi": "N", "title": "Microstructure and mechanical properties of AlNbTiVZr system refractory high entropy alloys", "composition_formula": "Al11.11Nb11.11Ti22.22V44.45Zr11.11", "process_method_1": "arc melting", "process_method_2": "vacuum arc melting + anneal-rolling", "process_description": "prepared by arc melting in water-cooled copper cavity under low-pressure high-purity argon atmosphere, re-melted 5 times", "phase": "BCC+C14-Laves", "single_solution_phase": "False", "intermetallic_phase": "True", "density(g/cm³)": "5.76", "hardness(HV)": "578", "compressive_yield_strength_at_room_temperature(MPa)": "1480", "compressive_strain_at_room_temperature(%)": "14.1", "tensile_yield_strength_at_room_temperature(MPa)": "N", "tensile_strain_at_room_temperature(%)": "N", "compressive_yield_strength_at_1073K(MPa)": "656", "compressive_yield_strength_at_1273K(MPa)": "N"}
{"doi": "10.1016/j.jallcom.2023.170722", "title": "Microstructure and mechanical properties of Alx(TiZrTa0.7NbMo) refractory high-entropy alloys", "composition_formula": "Al9.62Ti19.23Zr19.23Ta13.46Nb19.23Mo19.23", "process_method_1": "arc melting", "process_method_2": "vacuum arc melting+annealing", "process_description": "prepared by vacuum-arc melting process with high-purity argon protection, repeatedly smelted at 450-500A current, then vacuum-sealed in quartz tubes and annealed at 1000°C for 12h with slow cooling (10°C/min)", "phase": "BCC1+BCC2+AlZr3", "single_solution_phase": "False", "intermetallic_phase": "True", "density(g/cm³)": "N", "hardness(HV)": "N", "compressive_yield_strength_at_room_temperature(MPa)": "1984", "compressive_strain_at_room_temperature(%)": "10.2", "tensile_yield_strength_at_room_temperature(MPa)": "N", "tensile_strain_at_room_temperature(%)": "N", "compressive_yield_strength_at_1073K(MPa)": "714", "compressive_yield_strength_at_1273K(MPa)": "150"}
{"doi": "10.1016/j.jallcom.2023.170722", "title": "Microstructure and mechanical properties of Alx(TiZrTa0.7NbMo) refractory high-entropy alloys", "composition_formula": "Ti21.28Zr21.28Ta14.89Nb21.28Mo21.28", "process_method_1": "arc melting", "process_method_2": "vacuum arc melting+annealing", "process_description": "prepared by vacuum-arc melting process with high-purity argon protection, repeatedly smelted at 450-500A current, then vacuum-sealed in quartz tubes and annealed at 1000°C for 12h with slow cooling (10°C/min)", "phase": "BCC1+BCC2", "single_solution_phase": "False", "intermetallic_phase": "False", "density(g/cm³)": "N", "hardness(HV)": "N", "compressive_yield_strength_at_room_temperature(MPa)": "1349", "compressive_strain_at_room_temperature(%)": "34.8", "tensile_yield_strength_at_room_temperature(MPa)": "N", "tensile_strain_at_room_temperature(%)": "N", "compressive_yield_strength_at_1073K(MPa)": "518", "compressive_yield_strength_at_1273K(MPa)": "113"}
{"doi": "10.1016/j.jallcom.2023.170722", "title": "Microstructure and mechanical properties of Alx(TiZrTa0.7NbMo) refractory high-entropy alloys", "composition_formula": "Al2.08Ti20.83Zr20.83Ta14.58Nb20.83Mo20.83", "process_method_1": "arc melting", "process_method_2": "vacuum arc melting+annealing", "process_description": "prepared by vacuum-arc melting process with high-purity argon protection, repeatedly smelted at 450-500A current, then vacuum-sealed in quartz tubes and annealed at 1000°C for 12h with slow cooling (10°C/min)", "phase": "BCC1+BCC2+AlZr3", "single_solution_phase": "False", "intermetallic_phase": "True", "density(g/cm³)": "N", "hardness(HV)": "N", "compressive_yield_strength_at_room_temperature(MPa)": "1598", "compressive_strain_at_room_temperature(%)": "28.0", "tensile_yield_strength_at_room_temperature(MPa)": "N", "tensile_strain_at_room_temperature(%)": "N", "compressive_yield_strength_at_1073K(MPa)": "522", "compressive_yield_strength_at_1273K(MPa)": "125"}
{"doi": "10.1016/j.intermet.2024.108290", "title": "Microstructure and mechanical properties of an additively manufactured WMoTaNbNiTi refractory high-entropy alloy", "composition_formula": "W20Mo42Ta14Nb19Ni2.5Ti2.5", "process_method_1": "additive manufacturing", "process_method_2": "selective electron beam melting", "process_description": "prepared by selective electron beam melting with 60 kV working voltage, 18 mA scanning current, and scanning rates from 0.3-1.3 m/s on a Mo substrate preheated to 1100°C in 10^-1 Pa vacuum", "phase": "BCC+FCC+NiTi B19'", "single_solution_phase": "False", "intermetallic_phase": "True", "density(g/cm³)": "12.56", "hardness(HV)": "536", "compressive_yield_strength_at_room_temperature(MPa)": "1500", "compressive_strain_at_room_temperature(%)": "21.76", "tensile_yield_strength_at_room_temperature(MPa)": "N", "tensile_strain_at_room_temperature(%)": "N", "compressive_yield_strength_at_1073K(MPa)": "N", "compressive_yield_strength_at_1273K(MPa)": "738"}
{"doi": "10.1016/j.jmst.2021.05.015", "title": "Microstructure and mechanical properties of CxHf0.25NbTaW0.5 refractory high-entropy alloys at room and high temperatures", "composition_formula": "C8.33Hf8.33Nb33.33Ta33.33W16.67", "process_method_1": "arc melting", "process_method_2": "vacuum arc melting + isothermal annealing", "process_description": "prepared by vacuum arc melting under high-purity argon atmosphere with metal purity >99.95 at%, followed by isothermal annealing at 1673 K for 12 h and controlled cooling", "phase": "BCC_A2+FCC_MC", "single_solution_phase": "False", "intermetallic_phase": "False", "density(g/cm³)": "N", "hardness(HV)": "514", "compressive_yield_strength_at_room_temperature(MPa)": "1337", "compressive_strain_at_room_temperature(%)": "31", "tensile_yield_strength_at_room_temperature(MPa)": "N", "tensile_strain_at_room_temperature(%)": "N", "compressive_yield_strength_at_1073K(MPa)": "N", "compressive_yield_strength_at_1273K(MPa)": "868"}
{"doi": "10.1016/j.jmst.2021.05.015", "title": "Microstructure and mechanical properties of CxHf0.25NbTaW0.5 refractory high-entropy alloys at room and high temperatures", "composition_formula": "Hf10Nb30Ta30W30", "process_method_1": "arc melting", "process_method_2": "vacuum arc melting", "process_description": "prepared by vacuum arc melting under high-purity argon atmosphere with metal purity >99.95 at%", "phase": "BCC_A2", "single_solution_phase": "True", "intermetallic_phase": "False", "density(g/cm³)": "N", "hardness(HV)": "403", "compressive_yield_strength_at_room_temperature(MPa)": "1037", "compressive_strain_at_room_temperature(%)": "42.7", "tensile_yield_strength_at_room_temperature(MPa)": "N", "tensile_strain_at_room_temperature(%)": "N", "compressive_yield_strength_at_1073K(MPa)": "N", "compressive_yield_strength_at_1273K(MPa)": "584"}
{"doi": "10.1016/j.jmst.2021.05.015", "title": "Microstructure and mechanical properties of CxHf0.25NbTaW0.5 refractory high-entropy alloys at room and high temperatures", "composition_formula": "C5Hf10Nb28.33Ta28.33W28.33", "process_method_1": "arc melting", "process_method_2": "vacuum arc melting + isothermal annealing", "process_description": "prepared by vacuum arc melting under high-purity argon atmosphere with metal purity >99.95 at%, followed by isothermal annealing at 1673 K for 12 h and controlled cooling", "phase": "BCC_A2+FCC_MC", "single_solution_phase": "False", "intermetallic_phase": "False", "density(g/cm³)": "N", "hardness(HV)": "469", "compressive_yield_strength_at_room_temperature(MPa)": "1218", "compressive_strain_at_room_temperature(%)": "39.7", "tensile_yield_strength_at_room_temperature(MPa)": "N", "tensile_strain_at_room_temperature(%)": "N", "compressive_yield_strength_at_1073K(MPa)": "N", "compressive_yield_strength_at_1273K(MPa)": "768"}
{"doi": "10.1016/j.jmrt.2025.04.333", "title": "Microstructure and mechanical properties of Hf-Nb-Ta-Ti-Zr refractory high-entropy alloys fabricated by laser directed energy deposition", "composition_formula": "Hf16Nb20Ta20Ti24Zr20", "process_method_1": "additive manufacturing", "process_method_2": "laser directed energy deposition+anneal-rolling", "process_description": "prepared by laser directed energy deposition (LDED) with 2500W laser power, 10mm/s scanning speed, 5.0mm deposited layer width, 2.2mm layer height, 50% overlap, and 0.25mm up-lift height under argon atmosphere (oxygen ≤100ppm). Spherical pre-alloyed powders (45-90μm) used.", "phase": "BCC", "single_solution_phase": "True", "intermetallic_phase": "False", "density(g/cm³)": "9.89", "hardness(HV)": "N", "compressive_yield_strength_at_room_temperature(MPa)": "N", "compressive_strain_at_room_temperature(%)": "N", "tensile_yield_strength_at_room_temperature(MPa)": "1123", "tensile_strain_at_room_temperature(%)": "12.0", "compressive_yield_strength_at_1073K(MPa)": "N", "compressive_yield_strength_at_1273K(MPa)": "N"}
{"doi": "10.1016/j.jmrt.2025.04.333", "title": "Microstructure and mechanical properties of Hf-Nb-Ta-Ti-Zr refractory high-entropy alloys fabricated by laser directed energy deposition", "composition_formula": "Hf16Nb20Ta20Ti24Zr20", "process_method_1": "additive manufacturing", "process_method_2": "laser directed energy deposition+anneal-rolling", "process_description": "prepared by laser directed energy deposition (LDED) with 3000W laser power, 15mm/s scanning speed, 5.4mm deposited layer width, 1.8mm layer height, 50% overlap, and 0.25mm up-lift height under argon atmosphere (oxygen ≤100ppm). Spherical pre-alloyed powders (45-90μm) used.", "phase": "BCC", "single_solution_phase": "True", "intermetallic_phase": "False", "density(g/cm³)": "9.89", "hardness(HV)": "N", "compressive_yield_strength_at_room_temperature(MPa)": "N", "compressive_strain_at_room_temperature(%)": "N", "tensile_yield_strength_at_room_temperature(MPa)": "753", "tensile_strain_at_room_temperature(%)": "13.0", "compressive_yield_strength_at_1073K(MPa)": "N", "compressive_yield_strength_at_1273K(MPa)": "N"}
{"doi": "10.1016/j.jallcom.2022.165324", "title": "Microstructure and mechanical properties of in-situ nitride-reinforced refractory high-entropy alloy TiZrHfNbTa matrix composites", "composition_formula": "Ti18.52Zr18.52Hf18.52Nb18.52Ta18.52N7.41", "process_method_1": "arc melting", "process_method_2": "vacuum arc melting", "process_description": "prepared by vacuum arc melting a mixture of corresponding pure metals and TiN under high-purity argon atmosphere, remelted for 12 times to ensure homogeneity", "phase": "BCC+FCC", "single_solution_phase": "False", "intermetallic_phase": "True", "density(g/cm³)": "N", "hardness(HV)": "N", "compressive_yield_strength_at_room_temperature(MPa)": "2125", "compressive_strain_at_room_temperature(%)": "19.3", "tensile_yield_strength_at_room_temperature(MPa)": "N", "tensile_strain_at_room_temperature(%)": "N", "compressive_yield_strength_at_1073K(MPa)": "350", "compressive_yield_strength_at_1273K(MPa)": "N"}
{"doi": "10.1016/j.ijrmhm.2022.105784", "title": "Microstructure and mechanical properties of lightweight AlxCrNbTiV(x = 0.2, 0.5, 0.8) refractory high entropy alloys", "composition_formula": "Al4.76Cr23.81Nb23.81Ti23.81V23.81", "process_method_1": "arc melting", "process_method_2": "vacuum arc melting", "process_description": "prepared by vacuum arc melting in a high-purity argon atmosphere with 99.9 wt% pure raw materials, melted at least five times in a water-cooled copper hearth.", "phase": "BCC", "single_solution_phase": "True", "intermetallic_phase": "False", "density(g/cm³)": "6.38", "hardness(HV)": "462", "compressive_yield_strength_at_room_temperature(MPa)": "1570", "compressive_strain_at_room_temperature(%)": "50", "tensile_yield_strength_at_room_temperature(MPa)": "N", "tensile_strain_at_room_temperature(%)": "N", "compressive_yield_strength_at_1073K(MPa)": "139", "compressive_yield_strength_at_1273K(MPa)": "N"}
{"doi": "10.1016/j.ijrmhm.2022.105784", "title": "Microstructure and mechanical properties of lightweight AlxCrNbTiV(x = 0.2, 0.5, 0.8) refractory high entropy alloys", "composition_formula": "Al11.12Cr22.22Nb22.22Ti22.22V22.22", "process_method_1": "arc melting", "process_method_2": "vacuum arc melting", "process_description": "prepared by vacuum arc melting in a high-purity argon atmosphere with 99.9 wt% pure raw materials, melted at least five times in a water-cooled copper hearth.", "phase": "BCC", "single_solution_phase": "True", "intermetallic_phase": "False", "density(g/cm³)": "6.08", "hardness(HV)": "502", "compressive_yield_strength_at_room_temperature(MPa)": "1438", "compressive_strain_at_room_temperature(%)": "25.5", "tensile_yield_strength_at_room_temperature(MPa)": "N", "tensile_strain_at_room_temperature(%)": "N", "compressive_yield_strength_at_1073K(MPa)": "135", "compressive_yield_strength_at_1273K(MPa)": "N"}
{"doi": "10.1016/j.ijrmhm.2022.105784", "title": "Microstructure and mechanical properties of lightweight AlxCrNbTiV(x = 0.2, 0.5, 0.8) refractory high entropy alloys", "composition_formula": "Al16.68Cr20.83Nb20.83Ti20.83V20.83", "process_method_1": "arc melting", "process_method_2": "vacuum arc melting", "process_description": "prepared by vacuum arc melting in a high-purity argon atmosphere with 99.9 wt% pure raw materials, melted at least five times in a water-cooled copper hearth.", "phase": "BCC", "single_solution_phase": "True", "intermetallic_phase": "False", "density(g/cm³)": "5.82", "hardness(HV)": "549", "compressive_yield_strength_at_room_temperature(MPa)": "1322", "compressive_strain_at_room_temperature(%)": "20.3", "tensile_yield_strength_at_room_temperature(MPa)": "N", "tensile_strain_at_room_temperature(%)": "N", "compressive_yield_strength_at_1073K(MPa)": "141", "compressive_yield_strength_at_1273K(MPa)": "N"}
{"doi": "10.1016/j.ijrmhm.2024.106960", "title": "Microstructure and mechanical properties of MoNbVTa0.5Alx refractory high entropy alloys", "composition_formula": "Mo28.57Nb28.57V28.57Ta14.29Al0", "process_method_1": "arc melting", "process_method_2": "vacuum arc melting", "process_description": "prepared by vacuum arc melting in a water-cooled copper hearth under an argon atmosphere using high-purity (99.99%) raw materials that were mechanically ground and ultrasonically cleaned in ethanol for 3 minutes. High-purity Ti was used as a degassing substance. Button ingots were remelted six times to ensure chemical homogeneity.", "phase": "BCC", "single_solution_phase": "True", "intermetallic_phase": "False", "density(g/cm³)": "9.651", "hardness(HV)": "N", "compressive_yield_strength_at_room_temperature(MPa)": "N", "compressive_strain_at_room_temperature(%)": "N", "tensile_yield_strength_at_room_temperature(MPa)": "N", "tensile_strain_at_room_temperature(%)": "N", "compressive_yield_strength_at_1073K(MPa)": "N", "compressive_yield_strength_at_1273K(MPa)": "N"}
{"doi": "10.1016/j.ijrmhm.2024.106960", "title": "Microstructure and mechanical properties of MoNbVTa0.5Alx refractory high entropy alloys", "composition_formula": "Mo26.32Nb26.32V26.32Ta13.16Al7.89", "process_method_1": "arc melting", "process_method_2": "vacuum arc melting", "process_description": "prepared by vacuum arc melting in a water-cooled copper hearth under an argon atmosphere using high-purity (99.99%) raw materials that were mechanically ground and ultrasonically cleaned in ethanol for 3 minutes. High-purity Ti was used as a degassing substance. Button ingots were remelted six times to ensure chemical homogeneity.", "phase": "BCC", "single_solution_phase": "True", "intermetallic_phase": "False", "density(g/cm³)": "9.03", "hardness(HV)": "619.7", "compressive_yield_strength_at_room_temperature(MPa)": "N", "compressive_strain_at_room_temperature(%)": "N", "tensile_yield_strength_at_room_temperature(MPa)": "N", "tensile_strain_at_room_temperature(%)": "N", "compressive_yield_strength_at_1073K(MPa)": "N", "compressive_yield_strength_at_1273K(MPa)": "N"}
{"doi": "10.1016/j.ijrmhm.2024.106960", "title": "Microstructure and mechanical properties of MoNbVTa0.5Alx refractory high entropy alloys", "composition_formula": "Mo25.00Nb25.00V25.00Ta12.50Al12.50", "process_method_1": "arc melting", "process_method_2": "vacuum arc melting", "process_description": "prepared by vacuum arc melting in a water-cooled copper hearth under an argon atmosphere using high-purity (99.99%) raw materials that were mechanically ground and ultrasonically cleaned in ethanol for 3 minutes. High-purity Ti was used as a degassing substance. Button ingots were remelted six times to ensure chemical homogeneity.", "phase": "BCC", "single_solution_phase": "True", "intermetallic_phase": "False", "density(g/cm³)": "8.76", "hardness(HV)": "649.2", "compressive_yield_strength_at_room_temperature(MPa)": "N", "compressive_strain_at_room_temperature(%)": "N", "tensile_yield_strength_at_room_temperature(MPa)": "N", "tensile_strain_at_room_temperature(%)": "N", "compressive_yield_strength_at_1073K(MPa)": "N", "compressive_yield_strength_at_1273K(MPa)": "N"}
{"doi": "10.1016/j.ijrmhm.2024.106960", "title": "Microstructure and mechanical properties of MoNbVTa0.5Alx refractory high entropy alloys", "composition_formula": "Mo23.81Nb23.81V23.81Ta11.90Al16.67", "process_method_1": "arc melting", "process_method_2": "vacuum arc melting", "process_description": "prepared by vacuum arc melting in a water-cooled copper hearth under an argon atmosphere using high-purity (99.99%) raw materials that were mechanically ground and ultrasonically cleaned in ethanol for 3 minutes. High-purity Ti was used as a degassing substance. Button ingots were remelted six times to ensure chemical homogeneity.", "phase": "BCC", "single_solution_phase": "True", "intermetallic_phase": "False", "density(g/cm³)": "8.40", "hardness(HV)": "654.6", "compressive_yield_strength_at_room_temperature(MPa)": "N", "compressive_strain_at_room_temperature(%)": "N", "tensile_yield_strength_at_room_temperature(MPa)": "N", "tensile_strain_at_room_temperature(%)": "N", "compressive_yield_strength_at_1073K(MPa)": "N", "compressive_yield_strength_at_1273K(MPa)": "N"}
{"doi": "10.1016/j.ijrmhm.2024.106960", "title": "Microstructure and mechanical properties of MoNbVTa0.5Alx refractory high entropy alloys", "composition_formula": "Mo22.22Nb22.22V22.22Ta11.11Al22.22", "process_method_1": "arc melting", "process_method_2": "vacuum arc melting", "process_description": "prepared by vacuum arc melting in a water-cooled copper hearth under an argon atmosphere using high-purity (99.99%) raw materials that were mechanically ground and ultrasonically cleaned in ethanol for 3 minutes. High-purity Ti was used as a degassing substance. Button ingots were remelted six times to ensure chemical homogeneity.", "phase": "BCC", "single_solution_phase": "True", "intermetallic_phase": "False", "density(g/cm³)": "7.99", "hardness(HV)": "670.7", "compressive_yield_strength_at_room_temperature(MPa)": "N", "compressive_strain_at_room_temperature(%)": "N", "tensile_yield_strength_at_room_temperature(MPa)": "N", "tensile_strain_at_room_temperature(%)": "N", "compressive_yield_strength_at_1073K(MPa)": "N", "compressive_yield_strength_at_1273K(MPa)": "N"}
{"doi": "10.1016/j.ijrmhm.2021.105723", "title": "Microstructure and mechanical properties of multi-phase reinforced Hf-Mo-Nb-Ti-Zr refractory high-entropy alloys", "composition_formula": "Mo8.13Nb24.39Hf8.13Zr16.26Ti24.29Al3.25Cr3.25Si12.20", "process_method_1": "arc melting", "process_method_2": "N", "process_description": "prepared by arc melting in argon atmosphere, re-melted five times for better composition uniformity", "phase": "BCC_A2+M5Si3", "single_solution_phase": "False", "intermetallic_phase": "True", "density(g/cm³)": "N", "hardness(HV)": "N", "compressive_yield_strength_at_room_temperature(MPa)": "1794", "compressive_strain_at_room_temperature(%)": "10.60", "tensile_yield_strength_at_room_temperature(MPa)": "N", "tensile_strain_at_room_temperature(%)": "N", "compressive_yield_strength_at_1073K(MPa)": "N", "compressive_yield_strength_at_1273K(MPa)": "N"}
{"doi": "10.1016/j.ijrmhm.2021.105723", "title": "Microstructure and mechanical properties of multi-phase reinforced Hf-Mo-Nb-Ti-Zr refractory high-entropy alloys", "composition_formula": "Mo7.87Nb23.63Hf7.87Zr15.74Ti23.63Al7.87Cr7.87B4.72C0.80", "process_method_1": "arc melting", "process_method_2": "N", "process_description": "prepared by arc melting in argon atmosphere, re-melted five times for better composition uniformity", "phase": "BCC_A2+MB2+MC+Laves", "single_solution_phase": "False", "intermetallic_phase": "True", "density(g/cm³)": "N", "hardness(HV)": "N", "compressive_yield_strength_at_room_temperature(MPa)": "1821", "compressive_strain_at_room_temperature(%)": "12.55", "tensile_yield_strength_at_room_temperature(MPa)": "N", "tensile_strain_at_room_temperature(%)": "N", "compressive_yield_strength_at_1073K(MPa)": "N", "compressive_yield_strength_at_1273K(MPa)": "N"}
{"doi": "10.1016/j.ijrmhm.2021.105723", "title": "Microstructure and mechanical properties of multi-phase reinforced Hf-Mo-Nb-Ti-Zr refractory high-entropy alloys", "composition_formula": "Mo17.86Nb26.78Hf8.93Zr8.93Ti26.78Al3.57Cr3.57C3.57", "process_method_1": "arc melting", "process_method_2": "N", "process_description": "prepared by arc melting in argon atmosphere, re-melted five times for better composition uniformity", "phase": "BCC_A2+MC+Laves", "single_solution_phase": "False", "intermetallic_phase": "True", "density(g/cm³)": "N", "hardness(HV)": "N", "compressive_yield_strength_at_room_temperature(MPa)": "1461", "compressive_strain_at_room_temperature(%)": "23.89", "tensile_yield_strength_at_room_temperature(MPa)": "N", "tensile_strain_at_room_temperature(%)": "N", "compressive_yield_strength_at_1073K(MPa)": "N", "compressive_yield_strength_at_1273K(MPa)": "N"}
{"doi": "10.1016/j.ijrmhm.2021.105723", "title": "Microstructure and mechanical properties of multi-phase reinforced Hf-Mo-Nb-Ti-Zr refractory high-entropy alloys", "composition_formula": "Mo26.32Nb26.32Hf5.26Zr8.77Ti26.32B1.75Si1.75C3.51", "process_method_1": "arc melting", "process_method_2": "N", "process_description": "prepared by arc melting in argon atmosphere, re-melted five times for better composition uniformity", "phase": "BCC_A2+MC+MB2+M5Si3", "single_solution_phase": "False", "intermetallic_phase": "True", "density(g/cm³)": "N", "hardness(HV)": "N", "compressive_yield_strength_at_room_temperature(MPa)": "1613", "compressive_strain_at_room_temperature(%)": "25.13", "tensile_yield_strength_at_room_temperature(MPa)": "N", "tensile_strain_at_room_temperature(%)": "N", "compressive_yield_strength_at_1073K(MPa)": "N", "compressive_yield_strength_at_1273K(MPa)": "N"}
{"doi": "10.1016/j.ijrmhm.2021.105723", "title": "Microstructure and mechanical properties of multi-phase reinforced Hf-Mo-Nb-Ti-Zr refractory high-entropy alloys", "composition_formula": "Mo15.75Nb23.62Hf4.72Zr7.87Ti23.62Al3.15Cr3.15B0.79Si0.79C0.79", "process_method_1": "arc melting", "process_method_2": "N", "process_description": "prepared by arc melting in argon atmosphere, re-melted five times for better composition uniformity", "phase": "BCC_A2+MC+M5Si3+Laves+MB2", "single_solution_phase": "False", "intermetallic_phase": "True", "density(g/cm³)": "N", "hardness(HV)": "N", "compressive_yield_strength_at_room_temperature(MPa)": "1322", "compressive_strain_at_room_temperature(%)": "19.17", "tensile_yield_strength_at_room_temperature(MPa)": "N", "tensile_strain_at_room_temperature(%)": "N", "compressive_yield_strength_at_1073K(MPa)": "N", "compressive_yield_strength_at_1273K(MPa)": "N"}
{"doi": "10.1016/j.msea.2018.09.089", "title": "Microstructure and mechanical properties of Nb25Mo25Ta25W25 and Ti8Nb23Mo23Ta23W23 high entropy alloys prepared by mechanical alloying and spark plasma sintering", "composition_formula": "Nb25Mo25Ta25W25", "process_method_1": "powder metallurgy", "process_method_2": "mechanical alloying+spark plasma sintering", "process_description": "prepared by mechanical alloying for 60 hours with ball-to-powder weight ratio of 15:1 at 400 rpm, followed by spark plasma sintering at 1873 K for 8 min with 35 MPa pressure", "phase": "BCC_A2", "single_solution_phase": "True", "intermetallic_phase": "False", "density(g/cm³)": "N", "hardness(HV)": "793", "compressive_yield_strength_at_room_temperature(MPa)": "2460", "compressive_strain_at_room_temperature(%)": "16.8", "tensile_yield_strength_at_room_temperature(MPa)": "N", "tensile_strain_at_room_temperature(%)": "N", "compressive_yield_strength_at_1073K(MPa)": "N", "compressive_yield_strength_at_1273K(MPa)": "N"}
{"doi": "10.1016/j.msea.2018.09.089", "title": "Microstructure and mechanical properties of Nb25Mo25Ta25W25 and Ti8Nb23Mo23Ta23W23 high entropy alloys prepared by mechanical alloying and spark plasma sintering", "composition_formula": "Ti8Nb23Mo23Ta23W23", "process_method_1": "powder metallurgy", "process_method_2": "mechanical alloying+spark plasma sintering", "process_description": "prepared by mechanical alloying for 60 hours with ball-to-powder weight ratio of 15:1 at 400 rpm, followed by spark plasma sintering at 1873 K for 8 min with 35 MPa pressure", "phase": "BCC_A2", "single_solution_phase": "True", "intermetallic_phase": "False", "density(g/cm³)": "N", "hardness(HV)": "750", "compressive_yield_strength_at_room_temperature(MPa)": "2377", "compressive_strain_at_room_temperature(%)": "26.3", "tensile_yield_strength_at_room_temperature(MPa)": "N", "tensile_strain_at_room_temperature(%)": "N", "compressive_yield_strength_at_1073K(MPa)": "N", "compressive_yield_strength_at_1273K(MPa)": "N"}
{"doi": "10.1016/j.ijrmhm.2025.107063", "title": "Microstructure and mechanical properties of NbMoTaW porous refractory high entropy alloy processed by powder metallurgy", "composition_formula": "Nb25Mo25Ta25W25", "process_method_1": "powder metallurgy", "process_method_2": "cold isostatic pressing + vacuum sintering", "process_description": "prepared by mixing irregular W, Mo, Ta, and Nb elemental powders with a particle size of 1–5 μm in an equal atomic ratio for 8 h by a rotary pendulum mixer, followed by cold isostatic pressing at 220 MPa for 3 min to produce green bodies, and vacuum sintering at 2200 °C for 3 h with a heating rate of 10 °C/min.", "phase": "BCC", "single_solution_phase": "True", "intermetallic_phase": "False", "density(g/cm³)": "N", "hardness(HV)": "N", "compressive_yield_strength_at_room_temperature(MPa)": "556", "compressive_strain_at_room_temperature(%)": "N", "tensile_yield_strength_at_room_temperature(MPa)": "N", "tensile_strain_at_room_temperature(%)": "N", "compressive_yield_strength_at_1073K(MPa)": "N", "compressive_yield_strength_at_1273K(MPa)": "N"}
{"doi": "10.1016/j.ijrmhm.2025.107063", "title": "Microstructure and mechanical properties of NbMoTaW porous refractory high entropy alloy processed by powder metallurgy", "composition_formula": "Nb25Mo25Ta25W25", "process_method_1": "powder metallurgy", "process_method_2": "cold isostatic pressing + vacuum sintering", "process_description": "prepared by mixing irregular W, Mo, Ta, and Nb elemental powders with a particle size of 1–5 μm in an equal atomic ratio for 8 h by a rotary pendulum mixer, followed by cold isostatic pressing at 220 MPa for 3 min to produce green bodies, and vacuum sintering at 2000 °C for 3 h with a heating rate of 10 °C/min.", "phase": "BCC", "single_solution_phase": "True", "intermetallic_phase": "False", "density(g/cm³)": "N", "hardness(HV)": "N", "compressive_yield_strength_at_room_temperature(MPa)": "392", "compressive_strain_at_room_temperature(%)": "N", "tensile_yield_strength_at_room_temperature(MPa)": "N", "tensile_strain_at_room_temperature(%)": "N", "compressive_yield_strength_at_1073K(MPa)": "N", "compressive_yield_strength_at_1273K(MPa)": "N"}
{"doi": "10.1016/j.ijrmhm.2025.107063", "title": "Microstructure and mechanical properties of NbMoTaW porous refractory high entropy alloy processed by powder metallurgy", "composition_formula": "Nb25Mo25Ta25W25", "process_method_1": "powder metallurgy", "process_method_2": "cold isostatic pressing + vacuum sintering", "process_description": "prepared by mixing irregular W, Mo, Ta, and Nb elemental powders with a particle size of 1–5 μm in an equal atomic ratio for 8 h by a rotary pendulum mixer, followed by cold isostatic pressing at 220 MPa for 3 min to produce green bodies, and vacuum sintering at 1800 °C for 3 h with a heating rate of 10 °C/min.", "phase": "BCC", "single_solution_phase": "True", "intermetallic_phase": "False", "density(g/cm³)": "N", "hardness(HV)": "N", "compressive_yield_strength_at_room_temperature(MPa)": "184", "compressive_strain_at_room_temperature(%)": "N", "tensile_yield_strength_at_room_temperature(MPa)": "N", "tensile_strain_at_room_temperature(%)": "N", "compressive_yield_strength_at_1073K(MPa)": "N", "compressive_yield_strength_at_1273K(MPa)": "N"}
{"doi": "10.3390/ma15010355", "title": "Microstructure and Mechanical Properties of Novel Lightweight TaNbVTi-Based Refractory High Entropy Alloys", "composition_formula": "Ta25Nb25V25Ti25", "process_method_1": "powder metallurgy", "process_method_2": "ball-milling+spark plasma sintering", "process_description": "prepared by powder metallurgy method using high purity (>99.5 wt.%) Ta, Nb, V, Ti elemental powders in equiatomic composition, blended with planetary ball-millers for 6 h at 120 rpm under argon atmosphere at 25°C, then consolidated via SPS at 1700°C with a heating rate of 100°C/min, held for 10 min with a constant pressure of 30 MPa", "phase": "BCC+TiO", "single_solution_phase": "False", "intermetallic_phase": "True", "density(g/cm³)": "9.08", "hardness(HV)": "N", "compressive_yield_strength_at_room_temperature(MPa)": "1391", "compressive_strain_at_room_temperature(%)": "16.7", "tensile_yield_strength_at_room_temperature(MPa)": "1345", "tensile_strain_at_room_temperature(%)": "7.2", "compressive_yield_strength_at_1073K(MPa)": "N", "compressive_yield_strength_at_1273K(MPa)": "N"}
{"doi": "10.3390/ma15010355", "title": "Microstructure and Mechanical Properties of Novel Lightweight TaNbVTi-Based Refractory High Entropy Alloys", "composition_formula": "Ta25Nb25V25Ti25+10vol%Al2O3", "process_method_1": "powder metallurgy", "process_method_2": "ball-milling+spark plasma sintering", "process_description": "prepared by powder metallurgy method using high purity (>99.5 wt.%) Ta, Nb, V, Ti elemental powders in equiatomic composition mixed with 10 vol.% Al2O3 powders, blended with planetary ball-millers for 6 h at 120 rpm under argon atmosphere at 25°C, then consolidated via SPS at 1700°C with a heating rate of 100°C/min, held for 10 min with a constant pressure of 30 MPa", "phase": "BCC+TiO", "single_solution_phase": "False", "intermetallic_phase": "True", "density(g/cm³)": "N", "hardness(HV)": "N", "compressive_yield_strength_at_room_temperature(MPa)": "1776", "compressive_strain_at_room_temperature(%)": "12.0", "tensile_yield_strength_at_room_temperature(MPa)": "1694", "tensile_strain_at_room_temperature(%)": "2.3", "compressive_yield_strength_at_1073K(MPa)": "N", "compressive_yield_strength_at_1273K(MPa)": "N"}
{"doi": "10.3390/ma15010355", "title": "Microstructure and Mechanical Properties of Novel Lightweight TaNbVTi-Based Refractory High Entropy Alloys", "composition_formula": "Ta25Nb25V25Ti25+15vol%Al2O3", "process_method_1": "powder metallurgy", "process_method_2": "ball-milling+spark plasma sintering", "process_description": "prepared by powder metallurgy method using high purity (>99.5 wt.%) Ta, Nb, V, Ti elemental powders in equiatomic composition mixed with 15 vol.% Al2O3 powders, blended with planetary ball-millers for 6 h at 120 rpm under argon atmosphere at 25°C, then consolidated via SPS at 1700°C with a heating rate of 100°C/min, held for 10 min with a constant pressure of 30 MPa", "phase": "BCC+TiO", "single_solution_phase": "False", "intermetallic_phase": "True", "density(g/cm³)": "7.75", "hardness(HV)": "N", "compressive_yield_strength_at_room_temperature(MPa)": "1837", "compressive_strain_at_room_temperature(%)": "11.2", "tensile_yield_strength_at_room_temperature(MPa)": "1762", "tensile_strain_at_room_temperature(%)": "2.1", "compressive_yield_strength_at_1073K(MPa)": "N", "compressive_yield_strength_at_1273K(MPa)": "N"}
{"doi": "10.1016/j.jallcom.2020.154301", "title": "Microstructure and mechanical properties of RexNbMoTaW high-entropy alloys prepared by arc melting using metal powders", "composition_formula": "Nb25.0Mo25.0Ta25.0W25.0", "process_method_1": "arc melting", "process_method_2": "vacuum arc melting", "process_description": "prepared by vacuum arc melting the mixture of pure metallic powders under a protective argon atmosphere, flipped and remelted five times on a water-cooled copper plate.", "phase": "BCC_A2+tetragonal", "single_solution_phase": "False", "intermetallic_phase": "False", "density(g/cm³)": "N", "hardness(HV)": "527", "compressive_yield_strength_at_room_temperature(MPa)": "1121", "compressive_strain_at_room_temperature(%)": "6.22", "tensile_yield_strength_at_room_temperature(MPa)": "N", "tensile_strain_at_room_temperature(%)": "N", "compressive_yield_strength_at_1073K(MPa)": "N", "compressive_yield_strength_at_1273K(MPa)": "N"}
{"doi": "10.1016/j.jallcom.2020.154301", "title": "Microstructure and mechanical properties of RexNbMoTaW high-entropy alloys prepared by arc melting using metal powders", "composition_formula": "Re11.1Nb22.2Mo22.2Ta22.2W22.2", "process_method_1": "arc melting", "process_method_2": "vacuum arc melting", "process_description": "prepared by vacuum arc melting the mixture of pure metallic powders under a protective argon atmosphere, flipped and remelted five times on a water-cooled copper plate.", "phase": "BCC_A2+tetragonal", "single_solution_phase": "False", "intermetallic_phase": "False", "density(g/cm³)": "N", "hardness(HV)": "567", "compressive_yield_strength_at_room_temperature(MPa)": "1147", "compressive_strain_at_room_temperature(%)": "7.01", "tensile_yield_strength_at_room_temperature(MPa)": "N", "tensile_strain_at_room_temperature(%)": "N", "compressive_yield_strength_at_1073K(MPa)": "N", "compressive_yield_strength_at_1273K(MPa)": "N"}
{"doi": "10.1016/j.jallcom.2020.154301", "title": "Microstructure and mechanical properties of RexNbMoTaW high-entropy alloys prepared by arc melting using metal powders", "composition_formula": "Re20.0Nb20.0Mo20.0Ta20.0W20.0", "process_method_1": "arc melting", "process_method_2": "vacuum arc melting", "process_description": "prepared by vacuum arc melting the mixture of pure metallic powders under a protective argon atmosphere, flipped and remelted five times on a water-cooled copper plate.", "phase": "BCC_A2+tetragonal", "single_solution_phase": "False", "intermetallic_phase": "False", "density(g/cm³)": "N", "hardness(HV)": "536", "compressive_yield_strength_at_room_temperature(MPa)": "1062", "compressive_strain_at_room_temperature(%)": "4.22", "tensile_yield_strength_at_room_temperature(MPa)": "N", "tensile_strain_at_room_temperature(%)": "N", "compressive_yield_strength_at_1073K(MPa)": "N", "compressive_yield_strength_at_1273K(MPa)": "N"}
