Repository: Gaotc1011/RHEA-LLM

# RHEA-LLM

Official code repository for the manuscript:

> **"LLM-enabled discovery of lightweight refractory high entropy alloy exhibiting 879 MPa yield strength at 1473 K"**
> *(manuscript submitted / under review)*

This repository contains the complete code pipeline that uses large language models (LLMs) to accelerate the discovery and design of lightweight refractory high-entropy alloys (RHEAs), covering literature data extraction, model fine-tuning, property prediction, inverse alloy design, benchmarking against conventional machine learning, and model interpretability analysis.

---

File: 1-data-prepare/extraction-output/alloy_database-all.jsonl (part 12 of 17)
{"doi": "10.1016/j.scriptamat.2022.115160", "title": "3D printable low density B2+BCC refractory element based complex concentrated alloy with high compressive strength and plasticity", "composition_formula": "Al10Nb15Ta5Ti30Zr40", "process_method_1": "additive manufacturing", "process_method_2": "laser powder bed fusion", "process_description": "prepared by laser powder bed fusion technique using a feedstock of pre-alloyed powders with optimized process parameters: laser power 230 W, scanning speed 900 mm/s, hatch spacing 62 μm, and layer thickness 30 μm.", "phase": "B2+BCC", "single_solution_phase": "False", "intermetallic_phase": "True", "density(g/cm³)": "6.448", "hardness(HV)": "N", "compressive_yield_strength_at_room_temperature(MPa)": "1400", "compressive_strain_at_room_temperature(%)": "45", "tensile_yield_strength_at_room_temperature(MPa)": "N", "tensile_strain_at_room_temperature(%)": "N", "compressive_yield_strength_at_1073K(MPa)": "N", "compressive_yield_strength_at_1273K(MPa)": "N"}
{"doi": "10.3390/e22030282", "title": "Microstructure and Mechanical Properties of TaNbVTiAlx Refractory High-Entropy Alloys", "composition_formula": "Ta25Nb25V25Ti25", "process_method_1": "powder metallurgy", "process_method_2": "spark plasma sintering", "process_description": "prepared by mixing raw powders (purity > 99.5 wt.%), ball-milling (stainless steel ball-to-powder ratio 10:1, 150 rpm, 8 h), and sintering via spark plasma sintering (SPS) at 1700 °C under 30 MPa pressure with 10 min holding time and 100 °C/min heating rate in argon atmosphere.", "phase": "BCC", "single_solution_phase": "True", "intermetallic_phase": "False", "density(g/cm³)": "9.16", "hardness(HV)": "N", "compressive_yield_strength_at_room_temperature(MPa)": "1391", "compressive_strain_at_room_temperature(%)": "15", "tensile_yield_strength_at_room_temperature(MPa)": "N", "tensile_strain_at_room_temperature(%)": "N", "compressive_yield_strength_at_1073K(MPa)": "N", "compressive_yield_strength_at_1273K(MPa)": "N"}
{"doi": "10.3390/e22030282", "title": "Microstructure and Mechanical Properties of TaNbVTiAlx Refractory High-Entropy Alloys", "composition_formula": "Ta23.81Nb23.81V23.81Ti23.81Al4.76", "process_method_1": "powder metallurgy", "process_method_2": "spark plasma sintering", "process_description": "prepared by mixing raw powders (purity > 99.5 wt.%), ball-milling (stainless steel ball-to-powder ratio 10:1, 150 rpm, 8 h), and sintering via spark plasma sintering (SPS) at 1700 °C under 30 MPa pressure with 10 min holding time and 100 °C/min heating rate in argon atmosphere.", "phase": "BCC", "single_solution_phase": "True", "intermetallic_phase": "False", "density(g/cm³)": "8.86", "hardness(HV)": "N", "compressive_yield_strength_at_room_temperature(MPa)": "1835", "compressive_strain_at_room_temperature(%)": "10", "tensile_yield_strength_at_room_temperature(MPa)": "N", "tensile_strain_at_room_temperature(%)": "N", "compressive_yield_strength_at_1073K(MPa)": "783", "compressive_yield_strength_at_1273K(MPa)": "142"}
{"doi": "10.3390/e22030282", "title": "Microstructure and Mechanical Properties of TaNbVTiAlx Refractory High-Entropy Alloys", "composition_formula": "Ta22.73Nb22.73V22.73Ti22.73Al9.09", "process_method_1": "powder metallurgy", "process_method_2": "spark plasma sintering", "process_description": "prepared by mixing raw powders (purity > 99.5 wt.%), ball-milling (stainless steel ball-to-powder ratio 10:1, 150 rpm, 8 h), and sintering via spark plasma sintering (SPS) at 1700 °C under 30 MPa pressure with 10 min holding time and 100 °C/min heating rate in argon atmosphere.", "phase": "BCC", "single_solution_phase": "True", "intermetallic_phase": "False", "density(g/cm³)": "8.58", "hardness(HV)": "N", "compressive_yield_strength_at_room_temperature(MPa)": "1719", "compressive_strain_at_room_temperature(%)": "9", "tensile_yield_strength_at_room_temperature(MPa)": "N", "tensile_strain_at_room_temperature(%)": "N", "compressive_yield_strength_at_1073K(MPa)": "N", "compressive_yield_strength_at_1273K(MPa)": "N"}
{"doi": "10.3390/e22030282", "title": "Microstructure and Mechanical Properties of TaNbVTiAlx Refractory High-Entropy Alloys", "composition_formula": "Ta21.74Nb21.74V21.74Ti21.74Al13.04", "process_method_1": "powder metallurgy", "process_method_2": "spark plasma sintering", "process_description": "prepared by mixing raw powders (purity > 99.5 wt.%), ball-milling (stainless steel ball-to-powder ratio 10:1, 150 rpm, 8 h), and sintering via spark plasma sintering (SPS) at 1700 °C under 30 MPa pressure with 10 min holding time and 100 °C/min heating rate in argon atmosphere.", "phase": "BCC", "single_solution_phase": "True", "intermetallic_phase": "False", "density(g/cm³)": "8.33", "hardness(HV)": "N", "compressive_yield_strength_at_room_temperature(MPa)": "1697", "compressive_strain_at_room_temperature(%)": "5.5", "tensile_yield_strength_at_room_temperature(MPa)": "N", "tensile_strain_at_room_temperature(%)": "N", "compressive_yield_strength_at_1073K(MPa)": "N", "compressive_yield_strength_at_1273K(MPa)": "N"}
{"doi": "10.3390/e22030282", "title": "Microstructure and Mechanical Properties of TaNbVTiAlx Refractory High-Entropy Alloys", "composition_formula": "Ta20.83Nb20.83V20.83Ti20.83Al16.67", "process_method_1": "powder metallurgy", "process_method_2": "spark plasma sintering", "process_description": "prepared by mixing raw powders (purity > 99.5 wt.%), ball-milling (stainless steel ball-to-powder ratio 10:1, 150 rpm, 8 h), and sintering via spark plasma sintering (SPS) at 1700 °C under 30 MPa pressure with 10 min holding time and 100 °C/min heating rate in argon atmosphere.", "phase": "BCC", "single_solution_phase": "True", "intermetallic_phase": "False", "density(g/cm³)": "8.10", "hardness(HV)": "N", "compressive_yield_strength_at_room_temperature(MPa)": "1606", "compressive_strain_at_room_temperature(%)": "5", "tensile_yield_strength_at_room_temperature(MPa)": "N", "tensile_strain_at_room_temperature(%)": "N", "compressive_yield_strength_at_1073K(MPa)": "N", "compressive_yield_strength_at_1273K(MPa)": "N"}
{"doi": "10.3390/e22030282", "title": "Microstructure and Mechanical Properties of TaNbVTiAlx Refractory High-Entropy Alloys", "composition_formula": "Ta20Nb20V20Ti20Al20", "process_method_1": "powder metallurgy", "process_method_2": "spark plasma sintering", "process_description": "prepared by mixing raw powders (purity > 99.5 wt.%), ball-milling (stainless steel ball-to-powder ratio 10:1, 150 rpm, 8 h), and sintering via spark plasma sintering (SPS) at 1700 °C under 30 MPa pressure with 10 min holding time and 100 °C/min heating rate in argon atmosphere.", "phase": "BCC", "single_solution_phase": "True", "intermetallic_phase": "False", "density(g/cm³)": "7.89", "hardness(HV)": "N", "compressive_yield_strength_at_room_temperature(MPa)": "1450", "compressive_strain_at_room_temperature(%)": "2.5", "tensile_yield_strength_at_room_temperature(MPa)": "N", "tensile_strain_at_room_temperature(%)": "N", "compressive_yield_strength_at_1073K(MPa)": "N", "compressive_yield_strength_at_1273K(MPa)": "N"}
{"doi": "10.1007/s11661-021-06543-8", "title": "Microstructure and Mechanical Properties of the Ductile Al–Ti–Mo–Nb–V Refractory High Entropy Alloys", "composition_formula": "Ti25Mo25Nb25V25", "process_method_1": "arc melting", "process_method_2": "arc melting+re-melted", "process_description": "prepared by arc-melting method under argon atmosphere using high purity elements (Al, Ti, Mo, Nb, V). Ingots were re-melted more than three times to homogenize the composition.", "phase": "B2", "single_solution_phase": "True", "intermetallic_phase": "False", "density(g/cm³)": "N", "hardness(HV)": "435", "compressive_yield_strength_at_room_temperature(MPa)": "N", "compressive_strain_at_room_temperature(%)": "N", "tensile_yield_strength_at_room_temperature(MPa)": "N", "tensile_strain_at_room_temperature(%)": "N", "compressive_yield_strength_at_1073K(MPa)": "N", "compressive_yield_strength_at_1273K(MPa)": "N"}
{"doi": "10.1007/s11661-021-06543-8", "title": "Microstructure and Mechanical Properties of the Ductile Al–Ti–Mo–Nb–V Refractory High Entropy Alloys", "composition_formula": "Al15Ti10Mo25Nb25V25", "process_method_1": "arc melting", "process_method_2": "arc melting+re-melted", "process_description": "prepared by arc-melting method under argon atmosphere using high purity elements (Al, Ti, Mo, Nb, V). Ingots were re-melted more than three times to homogenize the composition.", "phase": "B2", "single_solution_phase": "True", "intermetallic_phase": "False", "density(g/cm³)": "N", "hardness(HV)": "N", "compressive_yield_strength_at_room_temperature(MPa)": "N", "compressive_strain_at_room_temperature(%)": "N", "tensile_yield_strength_at_room_temperature(MPa)": "N", "tensile_strain_at_room_temperature(%)": "N", "compressive_yield_strength_at_1073K(MPa)": "N", "compressive_yield_strength_at_1273K(MPa)": "N"}
{"doi": "10.1007/s11661-021-06543-8", "title": "Microstructure and Mechanical Properties of the Ductile Al–Ti–Mo–Nb–V Refractory High Entropy Alloys", "composition_formula": "Al20Ti5Mo25Nb25V25", "process_method_1": "arc melting", "process_method_2": "arc melting+re-melted", "process_description": "prepared by arc-melting method under argon atmosphere using high purity elements (Al, Ti, Mo, Nb, V). Ingots were re-melted more than three times to homogenize the composition.", "phase": "B2", "single_solution_phase": "True", "intermetallic_phase": "False", "density(g/cm³)": "N", "hardness(HV)": "545", "compressive_yield_strength_at_room_temperature(MPa)": "873", "compressive_strain_at_room_temperature(%)": "13.38", "tensile_yield_strength_at_room_temperature(MPa)": "N", "tensile_strain_at_room_temperature(%)": "N", "compressive_yield_strength_at_1073K(MPa)": "N", "compressive_yield_strength_at_1273K(MPa)": "N"}
{"doi": "10.1007/s11661-021-06543-8", "title": "Microstructure and Mechanical Properties of the Ductile Al–Ti–Mo–Nb–V Refractory High Entropy Alloys", "composition_formula": "Al10Ti30Mo20Nb20V20", "process_method_1": "arc melting", "process_method_2": "arc melting+re-melted", "process_description": "prepared by arc-melting method under argon atmosphere using high purity elements (Al, Ti, Mo, Nb, V). Ingots were re-melted more than three times to homogenize the composition.", "phase": "B2", "single_solution_phase": "True", "intermetallic_phase": "False", "density(g/cm³)": "N", "hardness(HV)": "460", "compressive_yield_strength_at_room_temperature(MPa)": "1502", "compressive_strain_at_room_temperature(%)": "13.25", "tensile_yield_strength_at_room_temperature(MPa)": "N", "tensile_strain_at_room_temperature(%)": "N", "compressive_yield_strength_at_1073K(MPa)": "N", "compressive_yield_strength_at_1273K(MPa)": "N"}
{"doi": "10.1007/s11661-021-06543-8", "title": "Microstructure and Mechanical Properties of the Ductile Al–Ti–Mo–Nb–V Refractory High Entropy Alloys", "composition_formula": "Al15Ti25Mo20Nb20V20", "process_method_1": "arc melting", "process_method_2": "arc melting+re-melted", "process_description": "prepared by arc-melting method under argon atmosphere using high purity elements (Al, Ti, Mo, Nb, V). Ingots were re-melted more than three times to homogenize the composition.", "phase": "B2", "single_solution_phase": "True", "intermetallic_phase": "False", "density(g/cm³)": "N", "hardness(HV)": "N", "compressive_yield_strength_at_room_temperature(MPa)": "N", "compressive_strain_at_room_temperature(%)": "N", "tensile_yield_strength_at_room_temperature(MPa)": "N", "tensile_strain_at_room_temperature(%)": "N", "compressive_yield_strength_at_1073K(MPa)": "N", "compressive_yield_strength_at_1273K(MPa)": "N"}
{"doi": "10.1007/s11661-021-06543-8", "title": "Microstructure and Mechanical Properties of the Ductile Al–Ti–Mo–Nb–V Refractory High Entropy Alloys", "composition_formula": "Al20Ti20Mo20Nb20V20", "process_method_1": "arc melting", "process_method_2": "arc melting+re-melted", "process_description": "prepared by arc-melting method under argon atmosphere using high purity elements (Al, Ti, Mo, Nb, V). Ingots were re-melted more than three times to homogenize the composition.", "phase": "B2+B2#2", "single_solution_phase": "False", "intermetallic_phase": "False", "density(g/cm³)": "N", "hardness(HV)": "545", "compressive_yield_strength_at_room_temperature(MPa)": "N", "compressive_strain_at_room_temperature(%)": "N", "tensile_yield_strength_at_room_temperature(MPa)": "N", "tensile_strain_at_room_temperature(%)": "N", "compressive_yield_strength_at_1073K(MPa)": "N", "compressive_yield_strength_at_1273K(MPa)": "N"}
{"doi": "10.1016/j.ijrmhm.2020.105357", "title": "Microstructure and mechanical properties of the TiZrNbMoTa refractory high-entropy alloy produced by mechanical alloying and spark plasma sintering", "composition_formula": "Ti20Zr20Nb20Mo20Ta20", "process_method_1": "powder metallurgy", "process_method_2": "mechanical alloying+spark plasma sintering", "process_description": "prepared by mechanical alloying of Ti, Nb, Mo, Ta and ZrH₂ powders for 30 hours using carbide balls under argon atmosphere, followed by spark plasma sintering at 1300-1600°C for 30 minutes under 50 MPa pressure in vacuum", "phase": "BCC+FCC+ZrO₂", "single_solution_phase": "False", "intermetallic_phase": "False", "density(g/cm³)": "8.68", "hardness(HV)": "1181", "compressive_yield_strength_at_room_temperature(MPa)": "N", "compressive_strain_at_room_temperature(%)": "12.1", "tensile_yield_strength_at_room_temperature(MPa)": "N", "tensile_strain_at_room_temperature(%)": "N", "compressive_yield_strength_at_1073K(MPa)": "N", "compressive_yield_strength_at_1273K(MPa)": "N"}
{"doi": "10.1016/j.ijrmhm.2020.105357", "title": "Microstructure and mechanical properties of TiNbV0.5Ta0.5Crx (x=0, 0.1, 0.2, 0.5) refractory high-entropy alloys", "composition_formula": "Ti32.26Nb32.26V16.13Ta16.13Cr3.23", "process_method_1": "arc melting", "process_method_2": "arc melting + annealing", "process_description": "prepared by arc melting in an argon atmosphere with high-purity elements (≥99.95 wt.%), repeated 5 times for homogeneity. Annealed at 600-1200°C for 6-200 hours.", "phase": "BCC_A2", "single_solution_phase": "True", "intermetallic_phase": "False", "density(g/cm³)": "N", "hardness(HV)": "N", "compressive_yield_strength_at_room_temperature(MPa)": "671", "compressive_strain_at_room_temperature(%)": "50", "tensile_yield_strength_at_room_temperature(MPa)": "660", "tensile_strain_at_room_temperature(%)": "33.9", "compressive_yield_strength_at_1073K(MPa)": "N", "compressive_yield_strength_at_1273K(MPa)": "N"}
{"doi": "10.1016/j.ijrmhm.2020.105357", "title": "Microstructure and mechanical properties of TiNbV0.5Ta0.5Crx (x=0, 0.1, 0.2, 0.5) refractory high-entropy alloys", "composition_formula": "Ti31.25Nb31.25V15.63Ta15.63Cr6.25", "process_method_1": "arc melting", "process_method_2": "arc melting + annealing", "process_description": "prepared by arc melting in an argon atmosphere with high-purity elements (≥99.95 wt.%), repeated 5 times for homogeneity. Annealed at 600-1200°C for 6-200 hours.", "phase": "BCC_A2", "single_solution_phase": "True", "intermetallic_phase": "False", "density(g/cm³)": "N", "hardness(HV)": "N", "compressive_yield_strength_at_room_temperature(MPa)": "887", "compressive_strain_at_room_temperature(%)": "50", "tensile_yield_strength_at_room_temperature(MPa)": "878", "tensile_strain_at_room_temperature(%)": "21.6", "compressive_yield_strength_at_1073K(MPa)": "N", "compressive_yield_strength_at_1273K(MPa)": "N"}
{"doi": "10.1016/j.ijrmhm.2020.105357", "title": "Microstructure and mechanical properties of TiNbV0.5Ta0.5Crx (x=0, 0.1, 0.2, 0.5) refractory high-entropy alloys", "composition_formula": "Ti30.30Nb30.30V15.15Ta15.15Cr9.09", "process_method_1": "arc melting", "process_method_2": "arc melting + annealing", "process_description": "prepared by arc melting in an argon atmosphere with high-purity elements (≥99.95 wt.%), repeated 5 times for homogeneity. Annealed at 600-1200°C for 6-200 hours.", "phase": "BCC_A2", "single_solution_phase": "True", "intermetallic_phase": "False", "density(g/cm³)": "N", "hardness(HV)": "N", "compressive_yield_strength_at_room_temperature(MPa)": "1039", "compressive_strain_at_room_temperature(%)": "50", "tensile_yield_strength_at_room_temperature(MPa)": "N", "tensile_strain_at_room_temperature(%)": "N", "compressive_yield_strength_at_1073K(MPa)": "N", "compressive_yield_strength_at_1273K(MPa)": "N"}
{"doi": "10.1016/j.ijrmhm.2020.105357", "title": "Microstructure and mechanical properties of TiNbV0.5Ta0.5Crx (x=0, 0.1, 0.2, 0.5) refractory high-entropy alloys", "composition_formula": "Ti27.78Nb27.78V13.89Ta13.89Cr16.67", "process_method_1": "arc melting", "process_method_2": "arc melting + annealing", "process_description": "prepared by arc melting in an argon atmosphere with high-purity elements (≥99.95 wt.%), repeated 5 times for homogeneity. Annealed at 600-1200°C for 6-200 hours.", "phase": "BCC_A2+C15 Laves", "single_solution_phase": "False", "intermetallic_phase": "True", "density(g/cm³)": "N", "hardness(HV)": "N", "compressive_yield_strength_at_room_temperature(MPa)": "1284", "compressive_strain_at_room_temperature(%)": "50", "tensile_yield_strength_at_room_temperature(MPa)": "N", "tensile_strain_at_room_temperature(%)": "N", "compressive_yield_strength_at_1073K(MPa)": "N", "compressive_yield_strength_at_1273K(MPa)": "N"}
{"doi": "10.1016/j.jmst.2019.07.013", "title": "Microstructure and mechanical properties of ultra-fine grained MoNbTaTiV refractory high-entropy alloy fabricated by spark plasma sintering", "composition_formula": "Mo20Nb20Ta20Ti20V20", "process_method_1": "powder metallurgy", "process_method_2": "mechanical alloying + spark plasma sintering", "process_description": "prepared by mechanical alloying with ball-to-powder ratio 10:1 at 350 rpm for 40h under argon, followed by spark plasma sintering at 1600°C for 10min under 50MPa pressure in vacuum (<1.3×10⁻² Pa) with heating to 700°C in 3min then 100°C/min ramp rate", "phase": "BCC+FCC", "single_solution_phase": "False", "intermetallic_phase": "True", "density(g/cm³)": "9.45", "hardness(HV)": "542", "compressive_yield_strength_at_room_temperature(MPa)": "2208", "compressive_strain_at_room_temperature(%)": "24.9", "tensile_yield_strength_at_room_temperature(MPa)": "N", "tensile_strain_at_room_temperature(%)": "N", "compressive_yield_strength_at_1073K(MPa)": "N", "compressive_yield_strength_at_1273K(MPa)": "N"}
{"doi": "N", "title": "Microstructure and Mechanical Properties of WMoNbCrTi HEAs Sintered from the Powders Milled for Different Durations", "composition_formula": "W20Mo20Nb20Cr20Ti20", "process_method_1": "powder metallurgy", "process_method_2": "mechanical alloying+spark plasma sintering", "process_description": "prepared by high-energy planetary ball milling under an Ar atmosphere with a milling speed of 300 rpm and a ball-to-powder weight ratio of 10:1, followed by spark plasma sintering at 1400°C for 8 min under a pressure of 30 MPa in a near vacuum of 10^3 Pa", "phase": "BCC_W-rich+BCC_Ti-rich+Laves", "single_solution_phase": "False", "intermetallic_phase": "True", "density(g/cm³)": "9.80", "hardness(HV)": "1060", "compressive_yield_strength_at_room_temperature(MPa)": "2492", "compressive_strain_at_room_temperature(%)": "9.8", "tensile_yield_strength_at_room_temperature(MPa)": "N", "tensile_strain_at_room_temperature(%)": "N", "compressive_yield_strength_at_1073K(MPa)": "N", "compressive_yield_strength_at_1273K(MPa)": "N"}
{"doi": "10.1016/j.jmst.2021.07.041", "title": "Microstructure and mechanical properties of WMoTaNbTi refractory high-entropy alloys fabricated by selective electron beam melting", "composition_formula": "W20Mo20Ta20Nb20Ti20", "process_method_1": "additive manufacturing", "process_method_2": "selective electron beam melting", "process_description": "prepared by selective electron beam melting in a vacuum environment (10^-3 Pa) with a preheated substrate at 1100 °C, using a negative defocus distance (f' = -0.5) and scanning speed of 4.0 m/s.", "phase": "BCC", "single_solution_phase": "True", "intermetallic_phase": "False", "density(g/cm³)": "N", "hardness(HV)": "578", "compressive_yield_strength_at_room_temperature(MPa)": "N", "compressive_strain_at_room_temperature(%)": "N", "tensile_yield_strength_at_room_temperature(MPa)": "N", "tensile_strain_at_room_temperature(%)": "N", "compressive_yield_strength_at_1073K(MPa)": "N", "compressive_yield_strength_at_1273K(MPa)": "N"}
{"doi": "10.1016/j.jmst.2021.07.041", "title": "Microstructure and mechanical properties of WMoTaNbTi refractory high-entropy alloys fabricated by selective electron beam melting", "composition_formula": "W20Mo20Ta20Nb20Ti20", "process_method_1": "additive manufacturing", "process_method_2": "selective electron beam melting", "process_description": "prepared by selective electron beam melting in a vacuum environment (10^-3 Pa) with a preheated substrate at 1100 °C, using a negative defocus distance (f' = -0.5) and scanning speed of 3.5 m/s.", "phase": "BCC", "single_solution_phase": "True", "intermetallic_phase": "False", "density(g/cm³)": "N", "hardness(HV)": "576", "compressive_yield_strength_at_room_temperature(MPa)": "N", "compressive_strain_at_room_temperature(%)": "N", "tensile_yield_strength_at_room_temperature(MPa)": "N", "tensile_strain_at_room_temperature(%)": "N", "compressive_yield_strength_at_1073K(MPa)": "N", "compressive_yield_strength_at_1273K(MPa)": "N"}
{"doi": "10.1016/j.jmst.2021.07.041", "title": "Microstructure and mechanical properties of WMoTaNbTi refractory high-entropy alloys fabricated by selective electron beam melting", "composition_formula": "W20Mo20Ta20Nb20Ti20", "process_method_1": "additive manufacturing", "process_method_2": "selective electron beam melting", "process_description": "prepared by selective electron beam melting in a vacuum environment (10^-3 Pa) with a preheated substrate at 1100 °C, using a negative defocus distance (f' = -0.5) and scanning speed of 3.0 m/s.", "phase": "BCC", "single_solution_phase": "True", "intermetallic_phase": "False", "density(g/cm³)": "N", "hardness(HV)": "573", "compressive_yield_strength_at_room_temperature(MPa)": "N", "compressive_strain_at_room_temperature(%)": "N", "tensile_yield_strength_at_room_temperature(MPa)": "N", "tensile_strain_at_room_temperature(%)": "N", "compressive_yield_strength_at_1073K(MPa)": "N", "compressive_yield_strength_at_1273K(MPa)": "N"}
{"doi": "10.1016/j.jmst.2021.07.041", "title": "Microstructure and mechanical properties of WMoTaNbTi refractory high-entropy alloys fabricated by selective electron beam melting", "composition_formula": "W20Mo20Ta20Nb20Ti20", "process_method_1": "additive manufacturing", "process_method_2": "selective electron beam melting", "process_description": "prepared by selective electron beam melting in a vacuum environment (10^-3 Pa) with a preheated substrate at 1100 °C, using a negative defocus distance (f' = -0.5) and scanning speed of 2.5 m/s.", "phase": "BCC", "single_solution_phase": "True", "intermetallic_phase": "False", "density(g/cm³)": "N", "hardness(HV)": "511", "compressive_yield_strength_at_room_temperature(MPa)": "1047", "compressive_strain_at_room_temperature(%)": "8.9", "tensile_yield_strength_at_room_temperature(MPa)": "N", "tensile_strain_at_room_temperature(%)": "N", "compressive_yield_strength_at_1073K(MPa)": "N", "compressive_yield_strength_at_1273K(MPa)": "N"}
{"doi": "10.1016/j.msea.2022.142701", "title": "Microstructure and mechanical properties of WNbMoTaZrx (x = 0.1, 0.3, 0.5, 1.0) refractory high entropy alloys", "composition_formula": "W25Nb25Mo25Ta25", "process_method_1": "arc melting", "process_method_2": "vacuum arc melting", "process_description": "prepared by vacuum arc melting of raw materials of W, Nb, Mo, Ta and Zr elements, with purities higher than 99.95%. The ingots were re-melted 12 times under an argon atmosphere to ensure homogeneity, where for each melting time, the ingot was flipped and melted for about 5 min.", "phase": "BCC", "single_solution_phase": "True", "intermetallic_phase": "False", "density(g/cm³)": "N", "hardness(HV)": "458", "compressive_yield_strength_at_room_temperature(MPa)": "1070", "compressive_strain_at_room_temperature(%)": "1.5", "tensile_yield_strength_at_room_temperature(MPa)": "N", "tensile_strain_at_room_temperature(%)": "N", "compressive_yield_strength_at_1073K(MPa)": "N", "compressive_yield_strength_at_1273K(MPa)": "N"}
{"doi": "10.1016/j.msea.2022.142701", "title": "Microstructure and mechanical properties of WNbMoTaZrx (x = 0.1, 0.3, 0.5, 1.0) refractory high entropy alloys", "composition_formula": "W24.39Nb24.39Mo24.39Ta24.39Zr2.44", "process_method_1": "arc melting", "process_method_2": "vacuum arc melting", "process_description": "prepared by vacuum arc melting of raw materials of W, Nb, Mo, Ta and Zr elements, with purities higher than 99.95%. The ingots were re-melted 12 times under an argon atmosphere to ensure homogeneity, where for each melting time, the ingot was flipped and melted for about 5 min.", "phase": "BCC", "single_solution_phase": "True", "intermetallic_phase": "False", "density(g/cm³)": "N", "hardness(HV)": "516", "compressive_yield_strength_at_room_temperature(MPa)": "1223", "compressive_strain_at_room_temperature(%)": "6.4", "tensile_yield_strength_at_room_temperature(MPa)": "N", "tensile_strain_at_room_temperature(%)": "N", "compressive_yield_strength_at_1073K(MPa)": "N", "compressive_yield_strength_at_1273K(MPa)": "N"}
{"doi": "10.1016/j.msea.2022.142701", "title": "Microstructure and mechanical properties of WNbMoTaZrx (x = 0.1, 0.3, 0.5, 1.0) refractory high entropy alloys", "composition_formula": "W23.26Nb23.26Mo23.26Ta23.26Zr6.96", "process_method_1": "arc melting", "process_method_2": "vacuum arc melting", "process_description": "prepared by vacuum arc melting of raw materials of W, Nb, Mo, Ta and Zr elements, with purities higher than 99.95%. The ingots were re-melted 12 times under an argon atmosphere to ensure homogeneity, where for each melting time, the ingot was flipped and melted for about 5 min.", "phase": "BCC1+BCC2", "single_solution_phase": "False", "intermetallic_phase": "False", "density(g/cm³)": "N", "hardness(HV)": "518", "compressive_yield_strength_at_room_temperature(MPa)": "1448", "compressive_strain_at_room_temperature(%)": "9.9", "tensile_yield_strength_at_room_temperature(MPa)": "N", "tensile_strain_at_room_temperature(%)": "N", "compressive_yield_strength_at_1073K(MPa)": "N", "compressive_yield_strength_at_1273K(MPa)": "N"}
{"doi": "10.1016/j.msea.2022.142701", "title": "Microstructure and mechanical properties of WNbMoTaZrx (x = 0.1, 0.3, 0.5, 1.0) refractory high entropy alloys", "composition_formula": "W22.22Nb22.22Mo22.22Ta22.22Zr11.12", "process_method_1": "arc melting", "process_method_2": "vacuum arc melting", "process_description": "prepared by vacuum arc melting of raw materials of W, Nb, Mo, Ta and Zr elements, with purities higher than 99.95%. The ingots were re-melted 12 times under an argon atmosphere to ensure homogeneity, where for each melting time, the ingot was flipped and melted for about 5 min.", "phase": "BCC1+BCC2", "single_solution_phase": "False", "intermetallic_phase": "False", "density(g/cm³)": "N", "hardness(HV)": "546", "compressive_yield_strength_at_room_temperature(MPa)": "1575", "compressive_strain_at_room_temperature(%)": "12.6", "tensile_yield_strength_at_room_temperature(MPa)": "N", "tensile_strain_at_room_temperature(%)": "N", "compressive_yield_strength_at_1073K(MPa)": "N", "compressive_yield_strength_at_1273K(MPa)": "N"}
{"doi": "10.1016/j.msea.2022.142701", "title": "Microstructure and mechanical properties of WNbMoTaZrx (x = 0.1, 0.3, 0.5, 1.0) refractory high entropy alloys", "composition_formula": "W20Nb20Mo20Ta20Zr20", "process_method_1": "arc melting", "process_method_2": "vacuum arc melting", "process_description": "prepared by vacuum arc melting of raw materials of W, Nb, Mo, Ta and Zr elements, with purities higher than 99.95%. The ingots were re-melted 12 times under an argon atmosphere to ensure homogeneity, where for each melting time, the ingot was flipped and melted for about 5 min.", "phase": "BCC1+BCC2", "single_solution_phase": "False", "intermetallic_phase": "False", "density(g/cm³)": "N", "hardness(HV)": "557", "compressive_yield_strength_at_room_temperature(MPa)": "1618", "compressive_strain_at_room_temperature(%)": "20", "tensile_yield_strength_at_room_temperature(MPa)": "N", "tensile_strain_at_room_temperature(%)": "N", "compressive_yield_strength_at_1073K(MPa)": "N", "compressive_yield_strength_at_1273K(MPa)": "N"}
{"doi": "10.1016/j.jmrt.2023.03.103", "title": "Microstructure and properties of Al0.5NbTi3VxZr2 refractory high entropy alloys combined with high strength and ductility", "composition_formula": "Al7.14Nb14.29Ti42.86V7.14Zr28.57", "process_method_1": "arc melting", "process_method_2": "vacuum arc melting", "process_description": "prepared by vacuum arc melting under an argon atmosphere on a water-cooled copper hearth, melted at least 5 times with magnetic stirring to ensure homogeneity", "phase": "BCC", "single_solution_phase": "True", "intermetallic_phase": "False", "density(g/cm³)": "5.78", "hardness(HV)": "310.3", "compressive_yield_strength_at_room_temperature(MPa)": "790", "compressive_strain_at_room_temperature(%)": "50", "tensile_yield_strength_at_room_temperature(MPa)": "561", "tensile_strain_at_room_temperature(%)": "19.5", "compressive_yield_strength_at_1073K(MPa)": "81", "compressive_yield_strength_at_1273K(MPa)": "N"}
{"doi": "10.1016/j.jmrt.2023.03.103", "title": "Microstructure and properties of Al0.5NbTi3VxZr2 refractory high entropy alloys combined with high strength and ductility", "composition_formula": "Al6.67Nb13.33Ti40.0V13.33Zr26.67", "process_method_1": "arc melting", "process_method_2": "vacuum arc melting", "process_description": "prepared by vacuum arc melting under an argon atmosphere on a water-cooled copper hearth, melted at least 5 times with magnetic stirring to ensure homogeneity", "phase": "BCC", "single_solution_phase": "True", "intermetallic_phase": "False", "density(g/cm³)": "5.80", "hardness(HV)": "358.4", "compressive_yield_strength_at_room_temperature(MPa)": "898", "compressive_strain_at_room_temperature(%)": "50", "tensile_yield_strength_at_room_temperature(MPa)": "694", "tensile_strain_at_room_temperature(%)": "17.2", "compressive_yield_strength_at_1073K(MPa)": "110", "compressive_yield_strength_at_1273K(MPa)": "N"}
{"doi": "10.1016/j.jmrt.2023.03.103", "title": "Microstructure and properties of Al0.5NbTi3VxZr2 refractory high entropy alloys combined with high strength and ductility", "composition_formula": "Al6.25Nb12.5Ti37.5V18.75Zr25.0", "process_method_1": "arc melting", "process_method_2": "vacuum arc melting", "process_description": "prepared by vacuum arc melting under an argon atmosphere on a water-cooled copper hearth, melted at least 5 times with magnetic stirring to ensure homogeneity", "phase": "BCC", "single_solution_phase": "True", "intermetallic_phase": "False", "density(g/cm³)": "5.81", "hardness(HV)": "378.8", "compressive_yield_strength_at_room_temperature(MPa)": "872", "compressive_strain_at_room_temperature(%)": "50", "tensile_yield_strength_at_room_temperature(MPa)": "282", "tensile_strain_at_room_temperature(%)": "3.4", "compressive_yield_strength_at_1073K(MPa)": "99", "compressive_yield_strength_at_1273K(MPa)": "N"}
{"doi": "10.1016/j.ijrmhm.2020.105357", "title": "Microstructure and Properties of Aluminum-Containing Refractory High-Entropy Alloys", "composition_formula": "Al20.4Mo10.5Nb22.4Ta10.1Ti17.8Zr18.9", "process_method_1": "arc melting", "process_method_2": "vacuum arc melting + HIP-anneal", "process_description": "prepared by vacuum arc melting nominal mixtures of elements, remelted five times, flipped for each melt, in liquid state for 5 min per melt. Hot isostatically pressed at 1400°C and 207 MPa for 2 h, annealed at 1400°C for 24 h in flowing argon.", "phase": "BCC1+BCC2", "single_solution_phase": "False", "intermetallic_phase": "False", "density(g/cm³)": "7.40", "hardness(HV)": "591", "compressive_yield_strength_at_room_temperature(MPa)": "2000", "compressive_strain_at_room_temperature(%)": "10", "tensile_yield_strength_at_room_temperature(MPa)": "N", "tensile_strain_at_room_temperature(%)": "N", "compressive_yield_strength_at_1073K(MPa)": "1597", "compressive_yield_strength_at_1273K(MPa)": "745"}
{"doi": "10.1016/j.ijrmhm.2020.105357", "title": "Microstructure and Properties of Aluminum-Containing Refractory High-Entropy Alloys", "composition_formula": "Al21.9Nb32.0Ta9.0Ti26.7Zr10.4", "process_method_1": "arc melting", "process_method_2": "vacuum arc melting + HIP-anneal", "process_description": "prepared by vacuum arc melting nominal mixtures of elements, remelted five times, flipped for each melt, in liquid state for 5 min per melt. Hot isostatically pressed at 1400°C and 207 MPa for 2 h, annealed at 1400°C for 24 h in flowing argon.", "phase": "BCC", "single_solution_phase": "True", "intermetallic_phase": "False", "density(g/cm³)": "6.88", "hardness(HV)": "408", "compressive_yield_strength_at_room_temperature(MPa)": "1280", "compressive_strain_at_room_temperature(%)": "3.5", "tensile_yield_strength_at_room_temperature(MPa)": "N", "tensile_strain_at_room_temperature(%)": "N", "compressive_yield_strength_at_1073K(MPa)": "728", "compressive_yield_strength_at_1273K(MPa)": "403"}
{"doi": "10.1016/j.ijrmhm.2020.105357", "title": "Microstructure and Properties of Aluminum-Containing Refractory High-Entropy Alloys", "composition_formula": "Al7.9Hf12.8Nb23.0Ta16.8Ti18.9Zr20.7", "process_method_1": "arc melting", "process_method_2": "vacuum arc melting + HIP-anneal", "process_description": "prepared by vacuum arc melting nominal mixtures of elements, remelted five times, flipped for each melt, in liquid state for 5 min per melt. Hot isostatically pressed at 1200°C and 207 MPa for 2 h, annealed at 1200°C for 24 h in flowing argon.", "phase": "BCC", "single_solution_phase": "True", "intermetallic_phase": "False", "density(g/cm³)": "9.05", "hardness(HV)": "500", "compressive_yield_strength_at_room_temperature(MPa)": "1841", "compressive_strain_at_room_temperature(%)": "10", "tensile_yield_strength_at_room_temperature(MPa)": "N", "tensile_strain_at_room_temperature(%)": "N", "compressive_yield_strength_at_1073K(MPa)": "796", "compressive_yield_strength_at_1273K(MPa)": "298"}
{"doi": "10.1016/j.ijrmhm.2020.105357", "title": "Microstructure and Properties of Aluminum-Containing Refractory High-Entropy Alloys", "composition_formula": "Al5.7Nb23.5Ta17.6Ti27.2Zr26.0", "process_method_1": "arc melting", "process_method_2": "vacuum arc melting + HIP-anneal", "process_description": "prepared by vacuum arc melting nominal mixtures of elements, remelted five times, flipped for each melt, in liquid state for 5 min per melt. Hot isostatically pressed at 1200°C and 207 MPa for 2 h, annealed at 1200°C for 24 h in flowing argon.", "phase": "BCC1+BCC2", "single_solution_phase": "False", "intermetallic_phase": "False", "density(g/cm³)": "8.18", "hardness(HV)": "490", "compressive_yield_strength_at_room_temperature(MPa)": "1965", "compressive_strain_at_room_temperature(%)": "5.0", "tensile_yield_strength_at_room_temperature(MPa)": "N", "tensile_strain_at_room_temperature(%)": "N", "compressive_yield_strength_at_1073K(MPa)": "362", "compressive_yield_strength_at_1273K(MPa)": "236"}
{"doi": "10.1016/j.ijrmhm.2020.105357", "title": "Microstructure and Properties of Aluminum-Containing Refractory High-Entropy Alloys", "composition_formula": "Al5.2Nb23.4Ta13.2Ti27.7V4.3Zr26.2", "process_method_1": "arc melting", "process_method_2": "vacuum arc melting + HIP-anneal", "process_description": "prepared by vacuum arc melting nominal mixtures of elements, remelted five times, flipped for each melt, in liquid state for 5 min per melt. Hot isostatically pressed at 1200°C and 207 MPa for 2 h, annealed at 1200°C for 24 h in flowing argon.", "phase": "BCC", "single_solution_phase": "True", "intermetallic_phase": "False", "density(g/cm³)": "7.78", "hardness(HV)": "500", "compressive_yield_strength_at_room_temperature(MPa)": "1965", "compressive_strain_at_room_temperature(%)": "5.0", "tensile_yield_strength_at_room_temperature(MPa)": "N", "tensile_strain_at_room_temperature(%)": "N", "compressive_yield_strength_at_1073K(MPa)": "678", "compressive_yield_strength_at_1273K(MPa)": "166"}
{"doi": "10.1016/j.ijrmhm.2020.105357", "title": "Microstructure and Properties of Aluminum-Containing Refractory High-Entropy Alloys", "composition_formula": "Al11.3Nb22.3Ta13.1Ti27.9V4.5Zr20.9", "process_method_1": "arc melting", "process_method_2": "vacuum arc melting + HIP-anneal", "process_description": "prepared by vacuum arc melting nominal mixtures of elements, remelted five times, flipped for each melt, in liquid state for 5 min per melt. Hot isostatically pressed at 1200°C and 207 MPa for 2 h, annealed at 1200°C for 24 h in flowing argon.", "phase": "BCC1+BCC2", "single_solution_phase": "False", "intermetallic_phase": "False", "density(g/cm³)": "7.42", "hardness(HV)": "530", "compressive_yield_strength_at_room_temperature(MPa)": "2035", "compressive_strain_at_room_temperature(%)": "4.5", "tensile_yield_strength_at_room_temperature(MPa)": "N", "tensile_strain_at_room_temperature(%)": "N", "compressive_yield_strength_at_1073K(MPa)": "796", "compressive_yield_strength_at_1273K(MPa)": "220"}
{"doi": "10.1016/j.jallcom.2022.167659", "title": "Microstructure and strengthening mechanisms of novel lightweight TiAlV0.5CrMo refractory high-entropy alloy fabricated by mechanical alloying and spark plasma sintering", "composition_formula": "Ti22.22Al22.22V11.11Cr22.22Mo22.22", "process_method_1": "powder metallurgy", "process_method_2": "mechanical alloying + spark plasma sintering", "process_description": "prepared by high-energy ball milling using elemental powders Ti, Al, V, Cr, and Mo with high purity (> 99.9 wt%) for 30 h with a ball to powder weight ratio of 30:1 at 400 rpm under argon atmosphere. The powders were then consolidated by spark plasma sintering at 1100, 1200, 1300 °C for 5 min under an axial pressure of 50 MPa with a heating rate of 100 °C/min.", "phase": "BCC1+BCC2+Al2O3", "single_solution_phase": "False", "intermetallic_phase": "False", "density(g/cm³)": "5.95", "hardness(HV)": "1046", "compressive_yield_strength_at_room_temperature(MPa)": "1825", "compressive_strain_at_room_temperature(%)": "17.8", "tensile_yield_strength_at_room_temperature(MPa)": "N", "tensile_strain_at_room_temperature(%)": "N", "compressive_yield_strength_at_1073K(MPa)": "N", "compressive_yield_strength_at_1273K(MPa)": "N"}
{"doi": "10.1016/j.ijrmhm.2020.105405", "title": "Microstructure characteristics and mechanical properties of Hf0.5Mo0.5NbTiZr refractory high entropy alloy with Cr addition", "composition_formula": "Cr2.44Hf12.20Mo12.20Nb24.39Ti24.39Zr24.39", "process_method_1": "arc melting", "process_method_2": "arc melting", "process_description": "prepared by arc melting in argon atmosphere using raw metals with purity >99.6 wt%, re-melted five times to ensure homogeneous chemical compositions", "phase": "BCC", "single_solution_phase": "True", "intermetallic_phase": "False", "density(g/cm³)": "N", "hardness(HV)": "N", "compressive_yield_strength_at_room_temperature(MPa)": "N", "compressive_strain_at_room_temperature(%)": "N", "tensile_yield_strength_at_room_temperature(MPa)": "N", "tensile_strain_at_room_temperature(%)": "N", "compressive_yield_strength_at_1073K(MPa)": "N", "compressive_yield_strength_at_1273K(MPa)": "N"}
{"doi": "10.1016/j.ijrmhm.2020.105405", "title": "Microstructure characteristics and mechanical properties of Hf0.5Mo0.5NbTiZr refractory high entropy alloy with Cr addition", "composition_formula": "Cr4.76Hf11.90Mo11.90Nb23.81Ti23.81Zr23.81", "process_method_1": "arc melting", "process_method_2": "arc melting", "process_description": "prepared by arc melting in argon atmosphere using raw metals with purity >99.6 wt%, re-melted five times to ensure homogeneous chemical compositions", "phase": "BCC", "single_solution_phase": "True", "intermetallic_phase": "False", "density(g/cm³)": "N", "hardness(HV)": "N", "compressive_yield_strength_at_room_temperature(MPa)": "N", "compressive_strain_at_room_temperature(%)": "N", "tensile_yield_strength_at_room_temperature(MPa)": "N", "tensile_strain_at_room_temperature(%)": "N", "compressive_yield_strength_at_1073K(MPa)": "N", "compressive_yield_strength_at_1273K(MPa)": "N"}
