Repository: Gaotc1011/RHEA-LLM

# RHEA-LLM

Official code repository for the manuscript:

> **"LLM-enabled discovery of lightweight refractory high entropy alloy exhibiting 879 MPa yield strength at 1473 K"**
> *(manuscript submitted / under review)*

This repository contains the complete code pipeline that uses large language models (LLMs) to accelerate the discovery and design of lightweight refractory high-entropy alloys (RHEAs), covering literature data extraction, model fine-tuning, property prediction, inverse alloy design, benchmarking against conventional machine learning, and model interpretability analysis.

---

File: 1-data-prepare/extraction-output/alloy_database-all.jsonl (part 14 of 17)
{"doi": "10.1016/j.scriptamat.2022.115160", "title": "3D printable low density B2+BCC refractory element based complex concentrated alloy with high compressive strength and plasticity", "composition_formula": "Al10Nb15Ta5Ti30Zr40", "process_method_1": "additive manufacturing", "process_method_2": "laser powder bed fusion", "process_description": "prepared by laser powder bed fusion technique using a feedstock of pre-alloyed powders with optimized process parameters: laser power 230 W, scanning speed 900 mm/s, hatch spacing 62 μm, and layer thickness 30 μm.", "phase": "B2+BCC", "single_solution_phase": "False", "intermetallic_phase": "True", "density(g/cm³)": "6.448", "hardness(HV)": "N", "compressive_yield_strength_at_room_temperature(MPa)": "1400", "compressive_strain_at_room_temperature(%)": "45", "tensile_yield_strength_at_room_temperature(MPa)": "N", "tensile_strain_at_room_temperature(%)": "N", "compressive_yield_strength_at_1073K(MPa)": "N", "compressive_yield_strength_at_1273K(MPa)": "N"}
{"doi": "10.1016/j.msea.2024.147225", "title": "Origins of strength stabilities at elevated temperatures in additively manufactured refractory high entropy alloy", "composition_formula": "Hf25Nb25Ti25V25", "process_method_1": "additive manufacturing", "process_method_2": "directed energy deposition + remelting", "process_description": "prepared by directed energy deposition (DED) technique using a mixture of pure Ti, Hf, Nb, and V powders (all with purities exceeding 99.95 %). A remelting procedure with ultra-high energy input was applied. Argon maintained oxygen content below 200 ppm. Parameters: scanning speed 5 mm/s, hatching space 381 μm, laser power 550 W, remelting power 800 W, layer thickness 200 μm.", "phase": "BCC", "single_solution_phase": "True", "intermetallic_phase": "False", "density(g/cm³)": "N", "hardness(HV)": "N", "compressive_yield_strength_at_room_temperature(MPa)": "N", "compressive_strain_at_room_temperature(%)": "N", "tensile_yield_strength_at_room_temperature(MPa)": "1030", "tensile_strain_at_room_temperature(%)": "22.5", "compressive_yield_strength_at_1073K(MPa)": "N", "compressive_yield_strength_at_1273K(MPa)": "N"}
{"doi": "10.1016/j.msea.2024.147225", "title": "Origins of strength stabilities at elevated temperatures in additively manufactured refractory high entropy alloy", "composition_formula": "Hf25Nb25Ti25V25", "process_method_1": "additive manufacturing", "process_method_2": "directed energy deposition + remelting", "process_description": "prepared by directed energy deposition (DED) technique using a mixture of pure Ti, Hf, Nb, and V powders (all with purities exceeding 99.95 %). A remelting procedure with ultra-high energy input was applied. Argon maintained oxygen content below 200 ppm. Parameters: scanning speed 5 mm/s, hatching space 381 μm, laser power 550 W, remelting power 800 W, layer thickness 200 μm.", "phase": "BCC", "single_solution_phase": "True", "intermetallic_phase": "False", "density(g/cm³)": "N", "hardness(HV)": "N", "compressive_yield_strength_at_room_temperature(MPa)": "N", "compressive_strain_at_room_temperature(%)": "N", "tensile_yield_strength_at_room_temperature(MPa)": "681", "tensile_strain_at_room_temperature(%)": "27.8", "compressive_yield_strength_at_1073K(MPa)": "N", "compressive_yield_strength_at_1273K(MPa)": "N"}
{"doi": "10.1016/j.msea.2024.147225", "title": "Origins of strength stabilities at elevated temperatures in additively manufactured refractory high entropy alloy", "composition_formula": "Hf25Nb25Ti25V25", "process_method_1": "additive manufacturing", "process_method_2": "directed energy deposition + remelting", "process_description": "prepared by directed energy deposition (DED) technique using a mixture of pure Ti, Hf, Nb, and V powders (all with purities exceeding 99.95 %). A remelting procedure with ultra-high energy input was applied. Argon maintained oxygen content below 200 ppm. Parameters: scanning speed 5 mm/s, hatching space 381 μm, laser power 550 W, remelting power 800 W, layer thickness 200 μm.", "phase": "BCC", "single_solution_phase": "True", "intermetallic_phase": "False", "density(g/cm³)": "N", "hardness(HV)": "N", "compressive_yield_strength_at_room_temperature(MPa)": "N", "compressive_strain_at_room_temperature(%)": "N", "tensile_yield_strength_at_room_temperature(MPa)": "661", "tensile_strain_at_room_temperature(%)": "16.8", "compressive_yield_strength_at_1073K(MPa)": "N", "compressive_yield_strength_at_1273K(MPa)": "N"}
{"doi": "10.1016/j.msea.2024.147225", "title": "Origins of strength stabilities at elevated temperatures in additively manufactured refractory high entropy alloy", "composition_formula": "Hf25Nb25Ti25V25", "process_method_1": "additive manufacturing", "process_method_2": "directed energy deposition + remelting", "process_description": "prepared by directed energy deposition (DED) technique using a mixture of pure Ti, Hf, Nb, and V powders (all with purities exceeding 99.95 %). A remelting procedure with ultra-high energy input was applied. Argon maintained oxygen content below 200 ppm. Parameters: scanning speed 5 mm/s, hatching space 381 μm, laser power 550 W, remelting power 800 W, layer thickness 200 μm.", "phase": "BCC", "single_solution_phase": "True", "intermetallic_phase": "False", "density(g/cm³)": "N", "hardness(HV)": "N", "compressive_yield_strength_at_room_temperature(MPa)": "N", "compressive_strain_at_room_temperature(%)": "N", "tensile_yield_strength_at_room_temperature(MPa)": "635", "tensile_strain_at_room_temperature(%)": "7.5", "compressive_yield_strength_at_1073K(MPa)": "N", "compressive_yield_strength_at_1273K(MPa)": "N"}
{"doi": "10.1016/j.matdes.2015.06.072", "title": "Phase composition and solid solution strengthening effect in TiZrNbMoV high-entropy alloys", "composition_formula": "Ti25Zr25Nb25V25", "process_method_1": "arc melting", "process_method_2": "arc melting+copper mold casting", "process_description": "prepared by arc-melting pure metals (>99 wt.%) in a water-cooled copper hearth under Ti-gettered argon, flipped/remelted five times, then drop-cast into a 3mm diameter copper mold", "phase": "BCC", "single_solution_phase": "True", "intermetallic_phase": "False", "density(g/cm³)": "6.46", "hardness(HV)": "N", "compressive_yield_strength_at_room_temperature(MPa)": "1104", "compressive_strain_at_room_temperature(%)": "50"}
{"doi": "10.1016/j.matdes.2015.06.072", "title": "Phase composition and solid solution strengthening effect in TiZrNbMoV high-entropy alloys", "composition_formula": "Ti23.26Zr23.26Nb23.26V23.26Mo6.97", "process_method_1": "arc melting", "process_method_2": "arc melting+copper mold casting", "process_description": "prepared by arc-melting pure metals (>99 wt.%) in a water-cooled copper hearth under Ti-gettered argon, flipped/remelted five times, then drop-cast into a 3mm diameter copper mold", "phase": "BCC", "single_solution_phase": "True", "intermetallic_phase": "False", "density(g/cm³)": "6.69", "hardness(HV)": "N", "compressive_yield_strength_at_room_temperature(MPa)": "1289", "compressive_strain_at_room_temperature(%)": "42"}
{"doi": "10.1016/j.matdes.2015.06.072", "title": "Phase composition and solid solution strengthening effect in TiZrNbMoV high-entropy alloys", "composition_formula": "Ti27.77Zr27.77Nb27.77V8.34Mo8.34", "process_method_1": "arc melting", "process_method_2": "arc melting+copper mold casting", "process_description": "prepared by arc-melting pure metals (>99 wt.%) in a water-cooled copper hearth under Ti-gettered argon, flipped/remelted five times, then drop-cast into a 3mm diameter copper mold", "phase": "BCC", "single_solution_phase": "True", "intermetallic_phase": "False", "density(g/cm³)": "6.77", "hardness(HV)": "N", "compressive_yield_strength_at_room_temperature(MPa)": "1312", "compressive_strain_at_room_temperature(%)": "50"}
{"doi": "10.1016/j.matdes.2015.06.072", "title": "Phase composition and solid solution strengthening effect in TiZrNbMoV high-entropy alloys", "composition_formula": "Ti25Zr25Nb25V7.5Mo17.5", "process_method_1": "arc melting", "process_method_2": "arc melting+copper mold casting", "process_description": "prepared by arc-melting pure metals (>99 wt.%) in a water-cooled copper hearth under Ti-gettered argon, flipped/remelted five times, then drop-cast into a 3mm diameter copper mold", "phase": "BCC+BCC+C15Laves", "single_solution_phase": "False", "intermetallic_phase": "True", "density(g/cm³)": "7.07", "hardness(HV)": "N", "compressive_yield_strength_at_room_temperature(MPa)": "1436", "compressive_strain_at_room_temperature(%)": "26.6"}
{"doi": "10.1016/j.jmst.2020.05.038", "title": "Phase decomposition behavior and its effects on mechanical properties of TiNbTa0.5ZrAl0.5 refractory high entropy alloy", "composition_formula": "Ti28.57Nb28.57Ta14.29Zr14.29Al14.29", "process_method_1": "powder metallurgy", "process_method_2": "powder metallurgy+cold isostatic pressing+vacuum sintering+hot forging+annealing", "process_description": "prepared by powder metallurgy method using elemental powders with purities above 99.5% and average particle sizes of 18-42 μm. The powders were blended under argon atmosphere, underwent cold isostatic pressing and vacuum sintering, then hot forged at 1500°C with 50% height reduction, and subsequently annealed at corresponding forging temperature for 30 min.", "phase": "BCC_A2", "single_solution_phase": "True", "intermetallic_phase": "False", "density(g/cm³)": "N", "hardness(HV)": "780", "compressive_yield_strength_at_room_temperature(MPa)": "1500", "compressive_strain_at_room_temperature(%)": "22", "tensile_yield_strength_at_room_temperature(MPa)": "N", "tensile_strain_at_room_temperature(%)": "N", "compressive_yield_strength_at_1073K(MPa)": "1100", "compressive_yield_strength_at_1273K(MPa)": "150"}
{"doi": "10.1016/j.jmst.2020.05.038", "title": "Phase decomposition behavior and its effects on mechanical properties of TiNbTa0.5ZrAl0.5 refractory high entropy alloy", "composition_formula": "Ti28.57Nb28.57Ta14.29Zr14.29Al14.29", "process_method_1": "powder metallurgy", "process_method_2": "powder metallurgy+cold isostatic pressing+vacuum sintering+hot forging+annealing", "process_description": "prepared by powder metallurgy method using elemental powders with purities above 99.5% and average particle sizes of 18-42 μm. The powders were blended under argon atmosphere, underwent cold isostatic pressing and vacuum sintering, then hot forged at 1200°C with 50% height reduction, and subsequently annealed at 1200°C for 30 min.", "phase": "BCC_A2+HCP", "single_solution_phase": "False", "intermetallic_phase": "False", "density(g/cm³)": "N", "hardness(HV)": "589", "compressive_yield_strength_at_room_temperature(MPa)": "1740", "compressive_strain_at_room_temperature(%)": "18", "tensile_yield_strength_at_room_temperature(MPa)": "N", "tensile_strain_at_room_temperature(%)": "N", "compressive_yield_strength_at_1073K(MPa)": "N", "compressive_yield_strength_at_1273K(MPa)": "N"}
{"doi": "10.1016/j.jmst.2020.05.038", "title": "Phase decomposition behavior and its effects on mechanical properties of TiNbTa0.5ZrAl0.5 refractory high entropy alloy", "composition_formula": "Ti28.57Nb28.57Ta14.29Zr14.29Al14.29", "process_method_1": "powder metallurgy", "process_method_2": "powder metallurgy+cold isostatic pressing+vacuum sintering+hot forging+annealing", "process_description": "prepared by powder metallurgy method using elemental powders with purities above 99.5% and average particle sizes of 18-42 μm. The powders were blended under argon atmosphere, underwent cold isostatic pressing and vacuum sintering, then hot forged at 800°C with 50% height reduction, and subsequently annealed at 800°C for 30 min.", "phase": "BCC_A2+BCC_A2", "single_solution_phase": "False", "intermetallic_phase": "False", "density(g/cm³)": "N", "hardness(HV)": "563", "compressive_yield_strength_at_room_temperature(MPa)": "1310", "compressive_strain_at_room_temperature(%)": "34", "tensile_yield_strength_at_room_temperature(MPa)": "N", "tensile_strain_at_room_temperature(%)": "N", "compressive_yield_strength_at_1073K(MPa)": "N", "compressive_yield_strength_at_1273K(MPa)": "N"}
{"doi": "10.1016/j.jmst.2023.03.048", "title": "Phase evolution and mechanical properties of low-activation refractory high-entropy alloy Ti1.5ZrV0.5Ta0.5", "composition_formula": "Ti42.86Zr28.57V14.29Ta14.29", "process_method_1": "arc melting", "process_method_2": "arc melting+homogenization-aging", "process_description": "prepared by arc melting repeated 5 times in water-cooled copper crucible, homogenized at 1200°C for 6 h with water quenching", "phase": "BCC_A2", "single_solution_phase": "True", "intermetallic_phase": "False", "density(g/cm³)": "N", "hardness(HV)": "N", "compressive_yield_strength_at_room_temperature(MPa)": "1003", "compressive_strain_at_room_temperature(%)": "50", "tensile_yield_strength_at_room_temperature(MPa)": "1096", "tensile_strain_at_room_temperature(%)": "8.4", "compressive_yield_strength_at_1073K(MPa)": "N", "compressive_yield_strength_at_1273K(MPa)": "N"}
{"doi": "10.1016/j.jmst.2023.03.048", "title": "Phase evolution and mechanical properties of low-activation refractory high-entropy alloy Ti1.5ZrV0.5Ta0.5", "composition_formula": "Ti42.86Zr28.57V14.29Ta14.29", "process_method_1": "arc melting", "process_method_2": "arc melting+homogenization-aging", "process_description": "prepared by arc melting repeated 5 times in water-cooled copper crucible, homogenized at 1200°C for 6 h with water quenching, aged at 400°C for 6 h", "phase": "BCC_A2+FCC_A1+omega+alpha", "single_solution_phase": "False", "intermetallic_phase": "False", "density(g/cm³)": "N", "hardness(HV)": "N", "compressive_yield_strength_at_room_temperature(MPa)": "1715", "compressive_strain_at_room_temperature(%)": "6.2", "tensile_yield_strength_at_room_temperature(MPa)": "N", "tensile_strain_at_room_temperature(%)": "N", "compressive_yield_strength_at_1073K(MPa)": "N", "compressive_yield_strength_at_1273K(MPa)": "N"}
{"doi": "10.1016/j.jmst.2023.03.048", "title": "Phase evolution and mechanical properties of low-activation refractory high-entropy alloy Ti1.5ZrV0.5Ta0.5", "composition_formula": "Ti42.86Zr28.57V14.29Ta14.29", "process_method_1": "arc melting", "process_method_2": "arc melting+homogenization-aging", "process_description": "prepared by arc melting repeated 5 times in water-cooled copper crucible, homogenized at 1200°C for 6 h with water quenching, aged at 600°C for 6 h", "phase": "BCC_A2+FCC_A1", "single_solution_phase": "False", "intermetallic_phase": "False", "density(g/cm³)": "N", "hardness(HV)": "N", "compressive_yield_strength_at_room_temperature(MPa)": "810", "compressive_strain_at_room_temperature(%)": "30.5", "tensile_yield_strength_at_room_temperature(MPa)": "N", "tensile_strain_at_room_temperature(%)": "N", "compressive_yield_strength_at_1073K(MPa)": "N", "compressive_yield_strength_at_1273K(MPa)": "N"}
{"doi": "10.1016/j.intermet.2024.108433", "title": "Phase evolution, mechanical properties, and corrosion resistance of Ti2NbVAl0.3Zrx lightweight refractory high-entropy alloys", "composition_formula": "Ti43.96Nb21.98V21.98Al6.59Zr5.49", "process_method_1": "arc melting", "process_method_2": "vacuum arc melting", "process_description": "prepared by vacuum arc melting furnace under the protection of high-purity argon gas using metal particles with purity >99.95% as raw materials. Ti-Al and Zr-V-Nb intermediate alloys were prepared first to avoid melting losses and segregation, then combined and melted six times repeatedly. Before melting, the chamber was evacuated to 3×10⁻³ Pa and purged five times with high-purity argon gas.", "phase": "BCC_A2+BCC_B2", "single_solution_phase": "False", "intermetallic_phase": "True", "density(g/cm³)": "N", "hardness(HV)": "333.3", "compressive_yield_strength_at_room_temperature(MPa)": "N", "compressive_strain_at_room_temperature(%)": "N", "tensile_yield_strength_at_room_temperature(MPa)": "845", "tensile_strain_at_room_temperature(%)": "12.6", "compressive_yield_strength_at_1073K(MPa)": "N", "compressive_yield_strength_at_1273K(MPa)": "N"}
{"doi": "10.1016/j.intermet.2024.108433", "title": "Phase evolution, mechanical properties, and corrosion resistance of Ti2NbVAl0.3Zrx lightweight refractory high-entropy alloys", "composition_formula": "Ti41.67Nb20.83V20.83Al6.25Zr10.42", "process_method_1": "arc melting", "process_method_2": "vacuum arc melting", "process_description": "prepared by vacuum arc melting furnace under the protection of high-purity argon gas using metal particles with purity >99.95% as raw materials. Ti-Al and Zr-V-Nb intermediate alloys were prepared first to avoid melting losses and segregation, then combined and melted six times repeatedly. Before melting, the chamber was evacuated to 3×10⁻³ Pa and purged five times with high-purity argon gas.", "phase": "BCC_A2+BCC_B2", "single_solution_phase": "False", "intermetallic_phase": "True", "density(g/cm³)": "N", "hardness(HV)": "344.1", "compressive_yield_strength_at_room_temperature(MPa)": "N", "compressive_strain_at_room_temperature(%)": "N", "tensile_yield_strength_at_room_temperature(MPa)": "1001", "tensile_strain_at_room_temperature(%)": "9.5", "compressive_yield_strength_at_1073K(MPa)": "N", "compressive_yield_strength_at_1273K(MPa)": "N"}
{"doi": "10.1016/j.intermet.2024.108433", "title": "Phase evolution, mechanical properties, and corrosion resistance of Ti2NbVAl0.3Zrx lightweight refractory high-entropy alloys", "composition_formula": "Ti39.6Nb19.8V19.8Al5.94Zr14.85", "process_method_1": "arc melting", "process_method_2": "vacuum arc melting", "process_description": "prepared by vacuum arc melting furnace under the protection of high-purity argon gas using metal particles with purity >99.95% as raw materials. Ti-Al and Zr-V-Nb intermediate alloys were prepared first to avoid melting losses and segregation, then combined and melted six times repeatedly. Before melting, the chamber was evacuated to 3×10⁻³ Pa and purged five times with high-purity argon gas.", "phase": "BCC_A2+BCC_B2", "single_solution_phase": "False", "intermetallic_phase": "True", "density(g/cm³)": "N", "hardness(HV)": "358.9", "compressive_yield_strength_at_room_temperature(MPa)": "N", "compressive_strain_at_room_temperature(%)": "N", "tensile_yield_strength_at_room_temperature(MPa)": "1022", "tensile_strain_at_room_temperature(%)": "9.4", "compressive_yield_strength_at_1073K(MPa)": "N", "compressive_yield_strength_at_1273K(MPa)": "N"}
{"doi": "10.1016/j.intermet.2024.108433", "title": "Phase evolution, mechanical properties, and corrosion resistance of Ti2NbVAl0.3Zrx lightweight refractory high-entropy alloys", "composition_formula": "Ti37.74Nb18.87V18.87Al5.66Zr18.87", "process_method_1": "arc melting", "process_method_2": "vacuum arc melting", "process_description": "prepared by vacuum arc melting furnace under the protection of high-purity argon gas using metal particles with purity >99.95% as raw materials. Ti-Al and Zr-V-Nb intermediate alloys were prepared first to avoid melting losses and segregation, then combined and melted six times repeatedly. Before melting, the chamber was evacuated to 3×10⁻³ Pa and purged five times with high-purity argon gas.", "phase": "BCC_A2", "single_solution_phase": "True", "intermetallic_phase": "False", "density(g/cm³)": "N", "hardness(HV)": "387.5", "compressive_yield_strength_at_room_temperature(MPa)": "N", "compressive_strain_at_room_temperature(%)": "N", "tensile_yield_strength_at_room_temperature(MPa)": "N", "tensile_strain_at_room_temperature(%)": "0", "compressive_yield_strength_at_1073K(MPa)": "N", "compressive_yield_strength_at_1273K(MPa)": "N"}
{"doi": "10.1016/j.jallcom.2025.180099", "title": "Phase precipitation behavior and mechanical properties of TiVNbTaAlx refractory high-entropy alloys after annealing at medium temperatures", "composition_formula": "Ti25V25Nb25Ta25", "process_method_1": "arc melting", "process_method_2": "arc melting + homogenization-annealing", "process_description": "prepared by arc melting under a high-purity argon atmosphere, homogenized at 1200°C for 3 days.", "phase": "BCC", "single_solution_phase": "True", "intermetallic_phase": "False", "density(g/cm³)": "N", "hardness(HV)": "N", "compressive_yield_strength_at_room_temperature(MPa)": "896", "compressive_strain_at_room_temperature(%)": "50", "tensile_yield_strength_at_room_temperature(MPa)": "N", "tensile_strain_at_room_temperature(%)": "N", "compressive_yield_strength_at_1073K(MPa)": "N", "compressive_yield_strength_at_1273K(MPa)": "N"}
{"doi": "10.1016/j.jallcom.2025.180099", "title": "Phase precipitation behavior and mechanical properties of TiVNbTaAlx refractory high-entropy alloys after annealing at medium temperatures", "composition_formula": "Ti25V25Nb25Ta25", "process_method_1": "arc melting", "process_method_2": "arc melting + homogenization-annealing-800C", "process_description": "prepared by arc melting under a high-purity argon atmosphere, homogenized at 1200°C for 3 days, followed by annealing at 800°C for 100 hours.", "phase": "BCC+FCC+HCP", "single_solution_phase": "False", "intermetallic_phase": "False", "density(g/cm³)": "N", "hardness(HV)": "N", "compressive_yield_strength_at_room_temperature(MPa)": "N", "compressive_strain_at_room_temperature(%)": "50", "tensile_yield_strength_at_room_temperature(MPa)": "N", "tensile_strain_at_room_temperature(%)": "N", "compressive_yield_strength_at_1073K(MPa)": "N", "compressive_yield_strength_at_1273K(MPa)": "N"}
{"doi": "10.1016/j.jallcom.2025.180099", "title": "Phase precipitation behavior and mechanical properties of TiVNbTaAlx refractory high-entropy alloys after annealing at medium temperatures", "composition_formula": "Ti24.39V24.39Nb24.39Ta24.39Al2.44", "process_method_1": "arc melting", "process_method_2": "arc melting + homogenization-annealing", "process_description": "prepared by arc melting under a high-purity argon atmosphere, homogenized at 1200°C for 3 days.", "phase": "BCC", "single_solution_phase": "True", "intermetallic_phase": "False", "density(g/cm³)": "N", "hardness(HV)": "N", "compressive_yield_strength_at_room_temperature(MPa)": "947", "compressive_strain_at_room_temperature(%)": "50", "tensile_yield_strength_at_room_temperature(MPa)": "N", "tensile_strain_at_room_temperature(%)": "N", "compressive_yield_strength_at_1073K(MPa)": "N", "compressive_yield_strength_at_1273K(MPa)": "N"}
{"doi": "10.1016/j.jallcom.2025.180099", "title": "Phase precipitation behavior and mechanical properties of TiVNbTaAlx refractory high-entropy alloys after annealing at medium temperatures", "composition_formula": "Ti24.39V24.39Nb24.39Ta24.39Al2.44", "process_method_1": "arc melting", "process_method_2": "arc melting + homogenization-annealing-800C", "process_description": "prepared by arc melting under a high-purity argon atmosphere, homogenized at 1200°C for 3 days, followed by annealing at 800°C for 100 hours.", "phase": "BCC+HCP", "single_solution_phase": "False", "intermetallic_phase": "False", "density(g/cm³)": "N", "hardness(HV)": "N", "compressive_yield_strength_at_room_temperature(MPa)": "N", "compressive_strain_at_room_temperature(%)": "50", "tensile_yield_strength_at_room_temperature(MPa)": "N", "tensile_strain_at_room_temperature(%)": "N", "compressive_yield_strength_at_1073K(MPa)": "N", "compressive_yield_strength_at_1273K(MPa)": "N"}
{"doi": "10.1016/j.jallcom.2025.180099", "title": "Phase precipitation behavior and mechanical properties of TiVNbTaAlx refractory high-entropy alloys after annealing at medium temperatures", "composition_formula": "Ti23.81V23.81Nb23.81Ta23.81Al4.76", "process_method_1": "arc melting", "process_method_2": "arc melting + homogenization-annealing", "process_description": "prepared by arc melting under a high-purity argon atmosphere, homogenized at 1200°C for 3 days.", "phase": "BCC", "single_solution_phase": "True", "intermetallic_phase": "False", "density(g/cm³)": "N", "hardness(HV)": "N", "compressive_yield_strength_at_room_temperature(MPa)": "1033", "compressive_strain_at_room_temperature(%)": "50", "tensile_yield_strength_at_room_temperature(MPa)": "N", "tensile_strain_at_room_temperature(%)": "N", "compressive_yield_strength_at_1073K(MPa)": "N", "compressive_yield_strength_at_1273K(MPa)": "N"}
{"doi": "10.1016/j.jallcom.2025.180099", "title": "Phase precipitation behavior and mechanical properties of TiVNbTaAlx refractory high-entropy alloys after annealing at medium temperatures", "composition_formula": "Ti23.81V23.81Nb23.81Ta23.81Al4.76", "process_method_1": "arc melting", "process_method_2": "arc melting + homogenization-annealing-800C", "process_description": "prepared by arc melting under a high-purity argon atmosphere, homogenized at 1200°C for 3 days, followed by annealing at 800°C for 100 hours.", "phase": "BCC+HCP", "single_solution_phase": "False", "intermetallic_phase": "False", "density(g/cm³)": "N", "hardness(HV)": "N", "compressive_yield_strength_at_room_temperature(MPa)": "N", "compressive_strain_at_room_temperature(%)": "50", "tensile_yield_strength_at_room_temperature(MPa)": "N", "tensile_strain_at_room_temperature(%)": "N", "compressive_yield_strength_at_1073K(MPa)": "N", "compressive_yield_strength_at_1273K(MPa)": "N"}
{"doi": "10.1016/j.jallcom.2025.180099", "title": "Phase precipitation behavior and mechanical properties of TiVNbTaAlx refractory high-entropy alloys after annealing at medium temperatures", "composition_formula": "Ti23.26V23.26Nb23.26Ta23.26Al6.98", "process_method_1": "arc melting", "process_method_2": "arc melting + homogenization-annealing", "process_description": "prepared by arc melting under a high-purity argon atmosphere, homogenized at 1200°C for 3 days.", "phase": "BCC", "single_solution_phase": "True", "intermetallic_phase": "False", "density(g/cm³)": "N", "hardness(HV)": "N", "compressive_yield_strength_at_room_temperature(MPa)": "1115", "compressive_strain_at_room_temperature(%)": "30", "tensile_yield_strength_at_room_temperature(MPa)": "N", "tensile_strain_at_room_temperature(%)": "N", "compressive_yield_strength_at_1073K(MPa)": "N", "compressive_yield_strength_at_1273K(MPa)": "N"}
{"doi": "10.1016/j.jallcom.2025.180099", "title": "Phase precipitation behavior and mechanical properties of TiVNbTaAlx refractory high-entropy alloys after annealing at medium temperatures", "composition_formula": "Ti23.26V23.26Nb23.26Ta23.26Al6.98", "process_method_1": "arc melting", "process_method_2": "arc melting + homogenization-annealing-800C", "process_description": "prepared by arc melting under a high-purity argon atmosphere, homogenized at 1200°C for 3 days, followed by annealing at 800°C for 100 hours.", "phase": "BCC+FCC+HCP", "single_solution_phase": "False", "intermetallic_phase": "False", "density(g/cm³)": "N", "hardness(HV)": "N", "compressive_yield_strength_at_room_temperature(MPa)": "N", "compressive_strain_at_room_temperature(%)": "30", "tensile_yield_strength_at_room_temperature(MPa)": "N", "tensile_strain_at_room_temperature(%)": "N", "compressive_yield_strength_at_1073K(MPa)": "N", "compressive_yield_strength_at_1273K(MPa)": "N"}
{"doi": "10.1016/j.intermet.2022.107622", "title": "Phase stability and compressive properties of low-density (Zr50Ti35Nb15)100-xAlx high entropy alloys", "composition_formula": "Zr50Ti35Nb15", "process_method_1": "arc melting", "process_method_2": "arc melting + annealing", "process_description": "prepared by arc melting mixtures of pure metals in a Ti-gettered high purity argon atmosphere, flipped and re-melted at least ten times to achieve homogeneous distribution of elements, and subsequently cast into a copper mold.", "phase": "BCC", "single_solution_phase": "True", "intermetallic_phase": "False", "density(g/cm³)": "N", "hardness(HV)": "N", "compressive_yield_strength_at_room_temperature(MPa)": "565", "compressive_strain_at_room_temperature(%)": "32", "tensile_yield_strength_at_room_temperature(MPa)": "N", "tensile_strain_at_room_temperature(%)": "N", "compressive_yield_strength_at_1073K(MPa)": "N", "compressive_yield_strength_at_1273K(MPa)": "N"}
{"doi": "10.1016/j.intermet.2022.107622", "title": "Phase stability and compressive properties of low-density (Zr50Ti35Nb15)100-xAlx high entropy alloys", "composition_formula": "Zr40Ti28Nb12Al20", "process_method_1": "arc melting", "process_method_2": "arc melting + annealing", "process_description": "prepared by arc melting mixtures of pure metals in a Ti-gettered high purity argon atmosphere, flipped and re-melted at least ten times to achieve homogeneous distribution of elements, and subsequently cast into a copper mold.", "phase": "B2+Al3Zr5", "single_solution_phase": "False", "intermetallic_phase": "True", "density(g/cm³)": "N", "hardness(HV)": "N", "compressive_yield_strength_at_room_temperature(MPa)": "1340", "compressive_strain_at_room_temperature(%)": "27", "tensile_yield_strength_at_room_temperature(MPa)": "N", "tensile_strain_at_room_temperature(%)": "N", "compressive_yield_strength_at_1073K(MPa)": "N", "compressive_yield_strength_at_1273K(MPa)": "N"}
{"doi": "10.1016/j.intermet.2022.107622", "title": "Phase stability and compressive properties of low-density (Zr50Ti35Nb15)100-xAlx high entropy alloys", "composition_formula": "Zr35Ti24.5Nb10.5Al30", "process_method_1": "arc melting", "process_method_2": "arc melting + annealing", "process_description": "prepared by arc melting mixtures of pure metals in a Ti-gettered high purity argon atmosphere, flipped and re-melted at least ten times to achieve homogeneous distribution of elements, and subsequently cast into a copper mold.", "phase": "B2+Al3Zr5", "single_solution_phase": "False", "intermetallic_phase": "True", "density(g/cm³)": "N", "hardness(HV)": "N", "compressive_yield_strength_at_room_temperature(MPa)": "1750", "compressive_strain_at_room_temperature(%)": "12", "tensile_yield_strength_at_room_temperature(MPa)": "N", "tensile_strain_at_room_temperature(%)": "N", "compressive_yield_strength_at_1073K(MPa)": "N", "compressive_yield_strength_at_1273K(MPa)": "N"}
{"doi": "10.1016/j.jmrt.2024.12.265", "title": "Phase stability, microstructure and thermodynamic properties of NbMoZrTiV lightweight high-entropy refractory alloy", "composition_formula": "Nb20Mo20Zr20Ti20V20", "process_method_1": "arc melting", "process_method_2": "vacuum arc melting+anneal", "process_description": "prepared by vacuum arc melting with purity of 99.9% metal particles, chamber vacuumed to 1×10⁻⁴ Pa, high purity Ar gas passed through, alloy ingots repeatedly melted at least eight times to ensure homogeneous composition, followed by vacuum high-temperature annealing at 600°C, 800°C and 1000°C respectively with temperature increase rate of 10°C/min, held for 10 h, and finally cooled with the furnace", "phase": "BCC", "single_solution_phase": "True", "intermetallic_phase": "False", "density(g/cm³)": "7.18", "hardness(HV)": "667.88", "compressive_yield_strength_at_room_temperature(MPa)": "1763", "compressive_strain_at_room_temperature(%)": "31.5", "tensile_yield_strength_at_room_temperature(MPa)": "N", "tensile_strain_at_room_temperature(%)": "N", "compressive_yield_strength_at_1073K(MPa)": "N", "compressive_yield_strength_at_1273K(MPa)": "N"}
{"doi": "10.1016/j.ijrmhm.2019.105132", "title": "Precipitation behavior and mechanical properties of a hot-worked TiNbTa0.5ZrAl0.5 refractory high entropy alloy", "composition_formula": "Ti25.0Nb25.0Ta12.5Zr25.0Al12.5", "process_method_1": "powder metallurgy", "process_method_2": "powder metallurgy+hot-forging", "process_description": "prepared by blending elemental powders (Ti, Nb, Ta, Zr, Al) with a high efficiency blender for 10 h under argon atmosphere, compacted via cold isostatic pressing at 200 MPa, sintered at 1300 °C for 16 h under vacuum of 1 × 10⁻³ Pa followed by furnace cooling, then hot forged at 1200 °C with a total height reduction of 50% followed by furnace cooling", "phase": "BCC+HCP", "single_solution_phase": "False", "intermetallic_phase": "False", "density(g/cm³)": "7.3", "hardness(HV)": "579", "compressive_yield_strength_at_room_temperature(MPa)": "1740", "compressive_strain_at_room_temperature(%)": "12", "tensile_yield_strength_at_room_temperature(MPa)": "N", "tensile_strain_at_room_temperature(%)": "N", "compressive_yield_strength_at_1073K(MPa)": "N", "compressive_yield_strength_at_1273K(MPa)": "N"}
{"doi": "10.1016/j.intermet.2018.06.007", "title": "Precipitation behavior during hot deformation of powder metallurgy Ti-Nb-Ta-Zr-Al high entropy alloys", "composition_formula": "Ti28.57Nb28.57Ta14.29Zr28.57", "process_method_1": "powder metallurgy", "process_method_2": "cold isostatic pressing-sintering+hot deformation", "process_description": "prepared by powder metallurgy using elemental powders (purity >99.5%) blended for 10h under argon, cold isostatic pressed at 200MPa, sintered at 1300°C for 16h in vacuum (1×10⁻³ Pa), then hot deformed at 800°C with strain rate 0.001s⁻¹", "phase": "BCC", "single_solution_phase": "True", "intermetallic_phase": "False", "density(g/cm³)": "7.6", "hardness(HV)": "N", "compressive_yield_strength_at_room_temperature(MPa)": "1310", "compressive_strain_at_room_temperature(%)": "30", "tensile_yield_strength_at_room_temperature(MPa)": "N", "tensile_strain_at_room_temperature(%)": "N", "compressive_yield_strength_at_1073K(MPa)": "N", "compressive_yield_strength_at_1273K(MPa)": "N"}
{"doi": "10.1016/j.intermet.2018.06.007", "title": "Precipitation behavior during hot deformation of powder metallurgy Ti-Nb-Ta-Zr-Al high entropy alloys", "composition_formula": "Ti27.27Nb27.27Ta13.64Zr27.27Al4.55", "process_method_1": "powder metallurgy", "process_method_2": "cold isostatic pressing-sintering+hot deformation", "process_description": "prepared by powder metallurgy using elemental powders (purity >99.5%) blended for 10h under argon, cold isostatic pressed at 200MPa, sintered at 1300°C for 16h in vacuum (1×10⁻³ Pa), then hot deformed at 800°C with strain rate 0.001s⁻¹", "phase": "BCC", "single_solution_phase": "True", "intermetallic_phase": "False", "density(g/cm³)": "N", "hardness(HV)": "N", "compressive_yield_strength_at_room_temperature(MPa)": "1500", "compressive_strain_at_room_temperature(%)": "18", "tensile_yield_strength_at_room_temperature(MPa)": "N", "tensile_strain_at_room_temperature(%)": "N", "compressive_yield_strength_at_1073K(MPa)": "N", "compressive_yield_strength_at_1273K(MPa)": "N"}
{"doi": "10.1016/j.matlet.2016.11.030", "title": "Structure and mechanical properties of a new Al0.5CrNbTi2V0.5 high entropy alloy", "composition_formula": "Al11.7Cr19.6Nb20.2Ti39.5V9.0", "process_method_1": "arc melting", "process_method_2": "arc melting+anneal", "process_description": "prepared by arc melting of high-purity (≥99.9 at%) elements in an argon atmosphere inside a water-cooled copper cavity. The produced ingot with dimensions of 6×12×40 mm³ was re-melted 5 times. The cast alloy was annealed at 1200 °C for 24 h in vacuum and cooled down on air.", "phase": "BCC_A2+C14Laves", "single_solution_phase": "False", "intermetallic_phase": "True", "density(g/cm³)": "5.76", "hardness(HV)": "N", "compressive_yield_strength_at_room_temperature(MPa)": "1340", "compressive_strain_at_room_temperature(%)": "18.5", "tensile_yield_strength_at_room_temperature(MPa)": "N", "tensile_strain_at_room_temperature(%)": "N", "compressive_yield_strength_at_1073K(MPa)": "90", "compressive_yield_strength_at_1273K(MPa)": "N"}
{"doi": "10.1016/j.matlet.2016.11.030", "title": "Structure and mechanical properties of a new Al0.5CrNbTi2V0.5 high entropy alloy", "composition_formula": "Al11.7Cr19.6Nb20.2Ti39.5V9.0", "process_method_1": "arc melting", "process_method_2": "arc melting", "process_description": "prepared by arc melting of high-purity (≥99.9 at%) elements in an argon atmosphere inside a water-cooled copper cavity. The produced ingot with dimensions of 6×12×40 mm³ was re-melted 5 times.", "phase": "BCC_A2", "single_solution_phase": "True", "intermetallic_phase": "False", "density(g/cm³)": "5.76", "hardness(HV)": "N", "compressive_yield_strength_at_room_temperature(MPa)": "1240", "compressive_strain_at_room_temperature(%)": "50", "tensile_yield_strength_at_room_temperature(MPa)": "N", "tensile_strain_at_room_temperature(%)": "N", "compressive_yield_strength_at_1073K(MPa)": "N", "compressive_yield_strength_at_1273K(MPa)": "N"}
{"doi": "10.1016/j.msea.2024.147441", "title": "Preparation of a novel high-entropy alloy AlNbTiVZr with excellent strength and ductility: The effect of Zr composition on microstructure and properties", "composition_formula": "Al15.09Nb9.43Ti37.74V37.74", "process_method_1": "arc melting", "process_method_2": "N", "process_description": "prepared by vacuum arc melting in a water-cooled copper crucible, repeated eight times with magnetic agitation for homogenization", "phase": "BCC", "single_solution_phase": "True", "intermetallic_phase": "False", "density(g/cm³)": "5.28", "hardness(HV)": "325.46", "compressive_yield_strength_at_room_temperature(MPa)": "971", "compressive_strain_at_room_temperature(%)": "49.73", "tensile_yield_strength_at_room_temperature(MPa)": "N", "tensile_strain_at_room_temperature(%)": "N", "compressive_yield_strength_at_1073K(MPa)": "382", "compressive_yield_strength_at_1273K(MPa)": "N"}
{"doi": "10.1016/j.msea.2024.147441", "title": "Preparation of a novel high-entropy alloy AlNbTiVZr with excellent strength and ductility: The effect of Zr composition on microstructure and properties", "composition_formula": "Al14.29Nb8.94Ti35.71V35.71Zr5.36", "process_method_1": "arc melting", "process_method_2": "N", "process_description": "prepared by vacuum arc melting in a water-cooled copper crucible, repeated eight times with magnetic agitation for homogenization", "phase": "BCC+C14-Laves", "single_solution_phase": "False", "intermetallic_phase": "True", "density(g/cm³)": "5.36", "hardness(HV)": "391.38", "compressive_yield_strength_at_room_temperature(MPa)": "1216", "compressive_strain_at_room_temperature(%)": "55.26", "tensile_yield_strength_at_room_temperature(MPa)": "N", "tensile_strain_at_room_temperature(%)": "N", "compressive_yield_strength_at_1073K(MPa)": "606", "compressive_yield_strength_at_1273K(MPa)": "N"}
{"doi": "10.1016/j.msea.2024.147441", "title": "Preparation of a novel high-entropy alloy AlNbTiVZr with excellent strength and ductility: The effect of Zr composition on microstructure and properties", "composition_formula": "Al13.56Nb8.47Ti33.9V33.9Zr10.17", "process_method_1": "arc melting", "process_method_2": "N", "process_description": "prepared by vacuum arc melting in a water-cooled copper crucible, repeated eight times with magnetic agitation for homogenization", "phase": "BCC+C14-Laves", "single_solution_phase": "False", "intermetallic_phase": "True", "density(g/cm³)": "5.40", "hardness(HV)": "440.76", "compressive_yield_strength_at_room_temperature(MPa)": "1483", "compressive_strain_at_room_temperature(%)": "14.76", "tensile_yield_strength_at_room_temperature(MPa)": "N", "tensile_strain_at_room_temperature(%)": "N", "compressive_yield_strength_at_1073K(MPa)": "565", "compressive_yield_strength_at_1273K(MPa)": "N"}
{"doi": "10.1016/j.msea.2024.147441", "title": "Preparation of a novel high-entropy alloy AlNbTiVZr with excellent strength and ductility: The effect of Zr composition on microstructure and properties", "composition_formula": "Al12.9Nb7.06Ti32.26V32.26Zr14.51", "process_method_1": "arc melting", "process_method_2": "N", "process_description": "prepared by vacuum arc melting in a water-cooled copper crucible, repeated eight times with magnetic agitation for homogenization", "phase": "BCC+C14-Laves", "single_solution_phase": "False", "intermetallic_phase": "True", "density(g/cm³)": "5.55", "hardness(HV)": "564.60", "compressive_yield_strength_at_room_temperature(MPa)": "1714", "compressive_strain_at_room_temperature(%)": "12.18", "tensile_yield_strength_at_room_temperature(MPa)": "N", "tensile_strain_at_room_temperature(%)": "N", "compressive_yield_strength_at_1073K(MPa)": "467", "compressive_yield_strength_at_1273K(MPa)": "N"}
