Repository: Gaotc1011/RHEA-LLM

# RHEA-LLM

Official code repository for the manuscript:

> **"LLM-enabled discovery of lightweight refractory high entropy alloy exhibiting 879 MPa yield strength at 1473 K"**
> *(manuscript submitted / under review)*

This repository contains the complete code pipeline that uses large language models (LLMs) to accelerate the discovery and design of lightweight refractory high-entropy alloys (RHEAs), covering literature data extraction, model fine-tuning, property prediction, inverse alloy design, benchmarking against conventional machine learning, and model interpretability analysis.

---

File: 1-data-prepare/extraction-output/alloy_database-all.jsonl (part 16 of 17)
{"doi": "10.1016/j.scriptamat.2022.115160", "title": "3D printable low density B2+BCC refractory element based complex concentrated alloy with high compressive strength and plasticity", "composition_formula": "Al10Nb15Ta5Ti30Zr40", "process_method_1": "additive manufacturing", "process_method_2": "laser powder bed fusion", "process_description": "prepared by laser powder bed fusion technique using a feedstock of pre-alloyed powders with optimized process parameters: laser power 230 W, scanning speed 900 mm/s, hatch spacing 62 μm, and layer thickness 30 μm.", "phase": "B2+BCC", "single_solution_phase": "False", "intermetallic_phase": "True", "density(g/cm³)": "6.448", "hardness(HV)": "N", "compressive_yield_strength_at_room_temperature(MPa)": "1400", "compressive_strain_at_room_temperature(%)": "45", "tensile_yield_strength_at_room_temperature(MPa)": "N", "tensile_strain_at_room_temperature(%)": "N", "compressive_yield_strength_at_1073K(MPa)": "N", "compressive_yield_strength_at_1273K(MPa)": "N"}
{"doi": "10.1016/j.addma.2024.104009", "title": "Strong yet ductile refractory high entropy alloy fabricated via additive manufacturing", "composition_formula": "Ti42Hf21Nb21V16", "process_method_1": "arc melting", "process_method_2": "arc melting + water-cooled casting", "process_description": "prepared by arc melting pure elemental nuggets in argon atmosphere, remelted 10 times, cast into water-cooled copper mould.", "phase": "BCC_A2", "single_solution_phase": "True", "intermetallic_phase": "False", "density(g/cm³)": "N", "hardness(HV)": "N", "compressive_yield_strength_at_room_temperature(MPa)": "N", "compressive_strain_at_room_temperature(%)": "N", "tensile_yield_strength_at_room_temperature(MPa)": "780", "tensile_strain_at_room_temperature(%)": "20.2", "compressive_yield_strength_at_1073K(MPa)": "N", "compressive_yield_strength_at_1273K(MPa)": "N"}
{"doi": "10.1016/j.msea.2025.148053", "title": "Structural and mechanical properties of refractory Nb30X25Ti25Al15V5 (X = Zr, Mo) high-entropy alloys", "composition_formula": "Nb30Zr25Ti25Al15V5", "process_method_1": "arc melting", "process_method_2": "arc melting + homogenization cycles", "process_description": "prepared by arc melting in a highly pure and inert argon atmosphere with 40 homogenization cycles (flipping and remelting) to incorporate all elements, then cast into a water-cooled copper die", "phase": "B2", "single_solution_phase": "True", "intermetallic_phase": "False", "density(g/cm³)": "6.13", "hardness(HV)": "400", "compressive_yield_strength_at_room_temperature(MPa)": "1215", "compressive_strain_at_room_temperature(%)": "15", "tensile_yield_strength_at_room_temperature(MPa)": "N", "tensile_strain_at_room_temperature(%)": "N", "compressive_yield_strength_at_1073K(MPa)": "N", "compressive_yield_strength_at_1273K(MPa)": "N"}
{"doi": "10.1016/j.msea.2025.148053", "title": "Structural and mechanical properties of refractory Nb30X25Ti25Al15V5 (X = Zr, Mo) high-entropy alloys", "composition_formula": "Nb30Mo25Ti25Al15V5", "process_method_1": "arc melting", "process_method_2": "arc melting + homogenization cycles", "process_description": "prepared by arc melting in a highly pure and inert argon atmosphere with 40 homogenization cycles (flipping and remelting) to incorporate all elements, then cast into a water-cooled copper die", "phase": "BCC_A2", "single_solution_phase": "True", "intermetallic_phase": "False", "density(g/cm³)": "7.06", "hardness(HV)": "487", "compressive_yield_strength_at_room_temperature(MPa)": "809", "compressive_strain_at_room_temperature(%)": "N", "tensile_yield_strength_at_room_temperature(MPa)": "N", "tensile_strain_at_room_temperature(%)": "N", "compressive_yield_strength_at_1073K(MPa)": "N", "compressive_yield_strength_at_1273K(MPa)": "N"}
{"doi": "10.1016/j.vacuum.2024.113910", "title": "Structure and mechanical properties of ambient ductile TiZrNbHf refractory high-entropy alloy: A first principles and experimental study", "composition_formula": "Ti25Zr25Nb25Hf25", "process_method_1": "arc melting", "process_method_2": "vacuum arc melting + cold rolling-annealing", "process_description": "prepared by vacuum arc melting of Ti, Zr, Nb and Hf elements with purity greater than 99.9% at 5×10⁻³ Pa vacuum with 6 remelts, followed by 80% cold rolling and annealing at 1000°C for 30 minutes in vacuum", "phase": "BCC", "single_solution_phase": "True", "intermetallic_phase": "False", "density(g/cm³)": "N", "hardness(HV)": "N", "compressive_yield_strength_at_room_temperature(MPa)": "N", "compressive_strain_at_room_temperature(%)": "N", "tensile_yield_strength_at_room_temperature(MPa)": "677", "tensile_strain_at_room_temperature(%)": "27", "compressive_yield_strength_at_1073K(MPa)": "N", "compressive_yield_strength_at_1273K(MPa)": "N"}
{"doi": "10.1016/j.matlet.2020.127372", "title": "Structure and mechanical properties of an in situ refractory Al20Cr10Nb15Ti20V25Zr10 high entropy alloy composite", "composition_formula": "Al20Cr10Nb15Ti20V25Zr10", "process_method_1": "arc melting", "process_method_2": "vacuum arc melting+annealing", "process_description": "prepared by vacuum arc melting of pure (99.9 wt%) elements followed by annealing at 1200°C for 24 hours", "phase": "B2+C14 Laves+Zr5Al3-type", "single_solution_phase": "False", "intermetallic_phase": "True", "density(g/cm³)": "5.55", "hardness(HV)": "820", "compressive_yield_strength_at_room_temperature(MPa)": "1535", "compressive_strain_at_room_temperature(%)": "0.6", "tensile_yield_strength_at_room_temperature(MPa)": "N", "tensile_strain_at_room_temperature(%)": "N", "compressive_yield_strength_at_1073K(MPa)": "1000", "compressive_yield_strength_at_1273K(MPa)": "N"}
{"doi": "10.1016/j.msea.2017.08.019", "title": "Structure and mechanical properties of B2 ordered refractory AlNbTiVZrx (x = 0–1.5) high-entropy alloys", "composition_formula": "Al25.0Nb22.4Ti24.0V21.9Zr6.7", "process_method_1": "arc melting", "process_method_2": "arc melting + annealing", "process_description": "prepared by arc melting of the elements in a low-pressure, high-purity argon atmosphere inside a water-cooled copper cavity. The produced ingots were annealed at 1200 °C for 24 h.", "phase": "B2+Zr5Al3-type+C14 Laves", "single_solution_phase": "False", "intermetallic_phase": "True", "density(g/cm³)": "5.59", "hardness(HV)": "N", "compressive_yield_strength_at_room_temperature(MPa)": "1000", "compressive_strain_at_room_temperature(%)": "6", "tensile_yield_strength_at_room_temperature(MPa)": "N", "tensile_strain_at_room_temperature(%)": "N", "compressive_yield_strength_at_1073K(MPa)": "780", "compressive_yield_strength_at_1273K(MPa)": "560"}
{"doi": "10.1016/j.msea.2017.08.019", "title": "Structure and mechanical properties of B2 ordered refractory AlNbTiVZrx (x = 0–1.5) high-entropy alloys", "composition_formula": "Al25.7Nb23.6Ti24.6V22.8Zr3.3", "process_method_1": "arc melting", "process_method_2": "arc melting + annealing", "process_description": "prepared by arc melting of the elements in a low-pressure, high-purity argon atmosphere inside a water-cooled copper cavity. The produced ingots were annealed at 1200 °C for 24 h.", "phase": "B2+Zr5Al3-type", "single_solution_phase": "False", "intermetallic_phase": "True", "density(g/cm³)": "5.53", "hardness(HV)": "N", "compressive_yield_strength_at_room_temperature(MPa)": "1290", "compressive_strain_at_room_temperature(%)": "3.7", "tensile_yield_strength_at_room_temperature(MPa)": "N", "tensile_strain_at_room_temperature(%)": "N", "compressive_yield_strength_at_1073K(MPa)": "975", "compressive_yield_strength_at_1273K(MPa)": "865"}
{"doi": "10.1016/j.msea.2017.08.019", "title": "Structure and mechanical properties of B2 ordered refractory AlNbTiVZrx (x = 0–1.5) high-entropy alloys", "composition_formula": "Al23.4Nb20.9Ti22.8V21.7Zr11.2", "process_method_1": "arc melting", "process_method_2": "arc melting + annealing", "process_description": "prepared by arc melting of the elements in a low-pressure, high-purity argon atmosphere inside a water-cooled copper cavity. The produced ingots were annealed at 1200 °C for 24 h.", "phase": "B2+Zr5Al3-type+C14 Laves", "single_solution_phase": "False", "intermetallic_phase": "True", "density(g/cm³)": "5.64", "hardness(HV)": "N", "compressive_yield_strength_at_room_temperature(MPa)": "1485", "compressive_strain_at_room_temperature(%)": "50", "tensile_yield_strength_at_room_temperature(MPa)": "N", "tensile_strain_at_room_temperature(%)": "N", "compressive_yield_strength_at_1073K(MPa)": "1135", "compressive_yield_strength_at_1273K(MPa)": "675"}
{"doi": "10.1016/j.msea.2017.08.019", "title": "Structure and mechanical properties of B2 ordered refractory AlNbTiVZrx (x = 0–1.5) high-entropy alloys", "composition_formula": "Al22.0Nb20.8Ti19.9V18.9Zr18.4", "process_method_1": "arc melting", "process_method_2": "arc melting + annealing", "process_description": "prepared by arc melting of the elements in a low-pressure, high-purity argon atmosphere inside a water-cooled copper cavity. The produced ingots were annealed at 1200 °C for 24 h.", "phase": "B2+Zr5Al3-type+C14 Laves", "single_solution_phase": "False", "intermetallic_phase": "True", "density(g/cm³)": "5.79", "hardness(HV)": "N", "compressive_yield_strength_at_room_temperature(MPa)": "1500", "compressive_strain_at_room_temperature(%)": "3", "tensile_yield_strength_at_room_temperature(MPa)": "N", "tensile_strain_at_room_temperature(%)": "N", "compressive_yield_strength_at_1073K(MPa)": "1155", "compressive_yield_strength_at_1273K(MPa)": "550"}
{"doi": "10.1016/j.msea.2017.08.019", "title": "Structure and mechanical properties of B2 ordered refractory AlNbTiVZrx (x = 0–1.5) high-entropy alloys", "composition_formula": "Al16.9Nb19.4Ti19.1V18.7Zr25.9", "process_method_1": "arc melting", "process_method_2": "arc melting + annealing", "process_description": "prepared by arc melting of the elements in a low-pressure, high-purity argon atmosphere inside a water-cooled copper cavity. The produced ingots were annealed at 1200 °C for 24 h.", "phase": "B2+Zr5Al3-type+C14 Laves", "single_solution_phase": "False", "intermetallic_phase": "True", "density(g/cm³)": "5.87", "hardness(HV)": "N", "compressive_yield_strength_at_room_temperature(MPa)": "1535", "compressive_strain_at_room_temperature(%)": "0.4", "tensile_yield_strength_at_room_temperature(MPa)": "N", "tensile_strain_at_room_temperature(%)": "N", "compressive_yield_strength_at_1073K(MPa)": "1195", "compressive_yield_strength_at_1273K(MPa)": "180"}
{"doi": "10.1088/1757-899X/1014/1/012058", "title": "Structure and mechanical properties of near-eutectic refractory Al-Cr-Nb-Ti-Zr high entropy alloys", "composition_formula": "Al24Cr11Nb11Ti37Zr17", "process_method_1": "arc melting", "process_method_2": "vacuum arc melting", "process_description": "prepared by vacuum arc melting", "phase": "B2+C14 Laves", "single_solution_phase": "False", "intermetallic_phase": "True", "density(g/cm³)": "5.20", "hardness(HV)": "N", "compressive_yield_strength_at_room_temperature(MPa)": "1570", "compressive_strain_at_room_temperature(%)": "N", "tensile_yield_strength_at_room_temperature(MPa)": "N", "tensile_strain_at_room_temperature(%)": "N", "compressive_yield_strength_at_1073K(MPa)": "285", "compressive_yield_strength_at_1273K(MPa)": "N"}
{"doi": "10.1088/1757-899X/1014/1/012058", "title": "Structure and mechanical properties of near-eutectic refractory Al-Cr-Nb-Ti-Zr high entropy alloys", "composition_formula": "Al20Cr20Nb25Ti25Zr10", "process_method_1": "arc melting", "process_method_2": "vacuum arc melting", "process_description": "prepared by vacuum arc melting", "phase": "B2+C14 Laves", "single_solution_phase": "False", "intermetallic_phase": "True", "density(g/cm³)": "5.89", "hardness(HV)": "N", "compressive_yield_strength_at_room_temperature(MPa)": "1830", "compressive_strain_at_room_temperature(%)": "0.7", "tensile_yield_strength_at_room_temperature(MPa)": "N", "tensile_strain_at_room_temperature(%)": "N", "compressive_yield_strength_at_1073K(MPa)": "1010", "compressive_yield_strength_at_1273K(MPa)": "N"}
{"doi": "10.1088/1757-899X/1014/1/012058", "title": "Structure and mechanical properties of near-eutectic refractory Al-Cr-Nb-Ti-Zr high entropy alloys", "composition_formula": "Al28Cr15Nb15Ti20Zr22", "process_method_1": "arc melting", "process_method_2": "vacuum arc melting", "process_description": "prepared by vacuum arc melting", "phase": "B2+C14 Laves", "single_solution_phase": "False", "intermetallic_phase": "True", "density(g/cm³)": "5.50", "hardness(HV)": "N", "compressive_yield_strength_at_room_temperature(MPa)": "795", "compressive_strain_at_room_temperature(%)": "N", "tensile_yield_strength_at_room_temperature(MPa)": "N", "tensile_strain_at_room_temperature(%)": "N", "compressive_yield_strength_at_1073K(MPa)": "685", "compressive_yield_strength_at_1273K(MPa)": "N"}
{"doi": "10.1016/j.jallcom.2023.172855", "title": "Structure and mechanical properties of novel lightweight refractory high entropy alloys NbMoTiZr-(Al/V): A combined first principles and experimental study", "composition_formula": "Nb25Mo25Ti25Zr25", "process_method_1": "arc melting", "process_method_2": "vacuum arc melting", "process_description": "prepared by WK-II non-selfconsuming vacuum arc furnace with a purity of 99.9%, rotated and melted at least 7 times, kept in liquid state for 10 min during each melting process to ensure homogeneous composition", "phase": "BCC", "single_solution_phase": "True", "intermetallic_phase": "False", "density(g/cm³)": "N", "hardness(HV)": "521.86", "compressive_yield_strength_at_room_temperature(MPa)": "1462", "compressive_strain_at_room_temperature(%)": "24.6", "tensile_yield_strength_at_room_temperature(MPa)": "N", "tensile_strain_at_room_temperature(%)": "N", "compressive_yield_strength_at_1073K(MPa)": "N", "compressive_yield_strength_at_1273K(MPa)": "N"}
{"doi": "10.1016/j.jallcom.2023.172855", "title": "Structure and mechanical properties of novel lightweight refractory high entropy alloys NbMoTiZr-(Al/V): A combined first principles and experimental study", "composition_formula": "Nb20Mo20Ti20Zr20V20", "process_method_1": "arc melting", "process_method_2": "vacuum arc melting", "process_description": "prepared by WK-II non-selfconsuming vacuum arc furnace with a purity of 99.9%, rotated and melted at least 7 times, kept in liquid state for 10 min during each melting process to ensure homogeneous composition", "phase": "BCC", "single_solution_phase": "True", "intermetallic_phase": "False", "density(g/cm³)": "N", "hardness(HV)": "552.74", "compressive_yield_strength_at_room_temperature(MPa)": "1413", "compressive_strain_at_room_temperature(%)": "28.7", "tensile_yield_strength_at_room_temperature(MPa)": "N", "tensile_strain_at_room_temperature(%)": "N", "compressive_yield_strength_at_1073K(MPa)": "N", "compressive_yield_strength_at_1273K(MPa)": "N"}
{"doi": "10.1016/j.jallcom.2023.172855", "title": "Structure and mechanical properties of novel lightweight refractory high entropy alloys NbMoTiZr-(Al/V): A combined first principles and experimental study", "composition_formula": "Nb20Mo20Ti20Zr20Al20", "process_method_1": "arc melting", "process_method_2": "vacuum arc melting", "process_description": "prepared by WK-II non-selfconsuming vacuum arc furnace with a purity of 99.9%, rotated and melted at least 7 times, kept in liquid state for 10 min during each melting process to ensure homogeneous composition", "phase": "BCC+Zr5Al3", "single_solution_phase": "False", "intermetallic_phase": "True", "density(g/cm³)": "N", "hardness(HV)": "811.29", "compressive_yield_strength_at_room_temperature(MPa)": "1527", "compressive_strain_at_room_temperature(%)": "10.3", "tensile_yield_strength_at_room_temperature(MPa)": "N", "tensile_strain_at_room_temperature(%)": "N", "compressive_yield_strength_at_1073K(MPa)": "N", "compressive_yield_strength_at_1273K(MPa)": "N"}
{"doi": "10.1016/j.jallcom.2023.172855", "title": "Structure and mechanical properties of novel lightweight refractory high entropy alloys NbMoTiZr-(Al/V): A combined first principles and experimental study", "composition_formula": "Nb16.66Mo16.66Ti16.66Zr16.66Al16.66V16.66", "process_method_1": "arc melting", "process_method_2": "vacuum arc melting", "process_description": "prepared by WK-II non-selfconsuming vacuum arc furnace with a purity of 99.9%, rotated and melted at least 7 times, kept in liquid state for 10 min during each melting process to ensure homogeneous composition", "phase": "BCC+Zr5Al3", "single_solution_phase": "False", "intermetallic_phase": "True", "density(g/cm³)": "N", "hardness(HV)": "659.01", "compressive_yield_strength_at_room_temperature(MPa)": "1945", "compressive_strain_at_room_temperature(%)": "10.6", "tensile_yield_strength_at_room_temperature(MPa)": "N", "tensile_strain_at_room_temperature(%)": "N", "compressive_yield_strength_at_1073K(MPa)": "N", "compressive_yield_strength_at_1273K(MPa)": "N"}
{"doi": "10.1016/j.jalcom.2015.08.210", "title": "Structure and mechanical properties of the AlCrxNbTiV (x = 0, 0.5, 1, 1.5) high entropy alloys", "composition_formula": "Al25Nb25Ti25V25", "process_method_1": "arc melting", "process_method_2": "vacuum arc melting+homogenization-annealing", "process_description": "prepared by vacuum arc melting in low-pressure argon atmosphere with 5 re-melts, followed by homogenization annealing at 1200°C for 24h in vacuum-sealed quartz tubes", "phase": "BCC_A2", "single_solution_phase": "True", "intermetallic_phase": "False", "density(g/cm³)": "5.59", "hardness(HV)": "N", "compressive_yield_strength_at_room_temperature(MPa)": "1000", "compressive_strain_at_room_temperature(%)": "5.2", "tensile_yield_strength_at_room_temperature(MPa)": "N", "tensile_strain_at_room_temperature(%)": "N", "compressive_yield_strength_at_1073K(MPa)": "560", "compressive_yield_strength_at_1273K(MPa)": "110"}
{"doi": "10.1016/j.jalcom.2015.08.210", "title": "Structure and mechanical properties of the AlCrxNbTiV (x = 0, 0.5, 1, 1.5) high entropy alloys", "composition_formula": "Al22.22Cr11.11Nb22.22Ti22.22V22.22", "process_method_1": "arc melting", "process_method_2": "vacuum arc melting+homogenization-annealing", "process_description": "prepared by vacuum arc melting in low-pressure argon atmosphere with 5 re-melts, followed by homogenization annealing at 1200°C for 24h in vacuum-sealed quartz tubes", "phase": "BCC_A2", "single_solution_phase": "True", "intermetallic_phase": "False", "density(g/cm³)": "5.71", "hardness(HV)": "N", "compressive_yield_strength_at_room_temperature(MPa)": "1300", "compressive_strain_at_room_temperature(%)": "0.8", "tensile_yield_strength_at_room_temperature(MPa)": "N", "tensile_strain_at_room_temperature(%)": "N", "compressive_yield_strength_at_1073K(MPa)": "640", "compressive_yield_strength_at_1273K(MPa)": "40"}
{"doi": "10.1016/j.jalcom.2015.08.210", "title": "Structure and mechanical properties of the AlCrxNbTiV (x = 0, 0.5, 1, 1.5) high entropy alloys", "composition_formula": "Al20Cr20Nb20Ti20V20", "process_method_1": "arc melting", "process_method_2": "vacuum arc melting+homogenization-annealing", "process_description": "prepared by vacuum arc melting in low-pressure argon atmosphere with 5 re-melts, followed by homogenization annealing at 1200°C for 24h in vacuum-sealed quartz tubes", "phase": "BCC_A2+C14Laves", "single_solution_phase": "False", "intermetallic_phase": "True", "density(g/cm³)": "5.82", "hardness(HV)": "N", "compressive_yield_strength_at_room_temperature(MPa)": "1550", "compressive_strain_at_room_temperature(%)": "0.4", "tensile_yield_strength_at_room_temperature(MPa)": "N", "tensile_strain_at_room_temperature(%)": "N", "compressive_yield_strength_at_1073K(MPa)": "860", "compressive_yield_strength_at_1273K(MPa)": "65"}
{"doi": "10.1016/j.jalcom.2015.08.210", "title": "Structure and mechanical properties of the AlCrxNbTiV (x = 0, 0.5, 1, 1.5) high entropy alloys", "composition_formula": "Al18Cr28Nb18Ti18V18", "process_method_1": "arc melting", "process_method_2": "vacuum arc melting+homogenization-annealing", "process_description": "prepared by vacuum arc melting in low-pressure argon atmosphere with 5 re-melts, followed by homogenization annealing at 1200°C for 24h in vacuum-sealed quartz tubes", "phase": "BCC_A2+C14Laves", "single_solution_phase": "False", "intermetallic_phase": "True", "density(g/cm³)": "5.90", "hardness(HV)": "N", "compressive_yield_strength_at_room_temperature(MPa)": "1700", "compressive_strain_at_room_temperature(%)": "0", "tensile_yield_strength_at_room_temperature(MPa)": "N", "tensile_strain_at_room_temperature(%)": "N", "compressive_yield_strength_at_1073K(MPa)": "970", "compressive_yield_strength_at_1273K(MPa)": "75"}
{"doi": "10.1016/j.msea.2020.139409", "title": "Structures and mechanical properties of Ti-Nb-Cr-V-Ni-Al refractory high entropy alloys", "composition_formula": "Ti50Nb30Cr10V10", "process_method_1": "arc melting", "process_method_2": "arc melting", "process_description": "prepared by arc melting of the elements in a low-pressure, high-purity argon atmosphere inside a water-cooled copper cavity. The ingots were remelted at least 5 times to ensure chemical homogeneity", "phase": "BCC", "single_solution_phase": "True", "intermetallic_phase": "False", "density(g/cm³)": "N", "hardness(HV)": "N", "compressive_yield_strength_at_room_temperature(MPa)": "755", "compressive_strain_at_room_temperature(%)": "50", "tensile_yield_strength_at_room_temperature(MPa)": "N", "tensile_strain_at_room_temperature(%)": "N", "compressive_yield_strength_at_1073K(MPa)": "45", "compressive_yield_strength_at_1273K(MPa)": "N"}
{"doi": "10.1016/j.msea.2020.139409", "title": "Structures and mechanical properties of Ti-Nb-Cr-V-Ni-Al refractory high entropy alloys", "composition_formula": "Ti42.2Nb25.3Cr10V10Ni7.5Al5", "process_method_1": "arc melting", "process_method_2": "arc melting + anneal", "process_description": "prepared by arc melting of the elements in a low-pressure, high-purity argon atmosphere inside a water-cooled copper cavity. The ingots were remelted at least 5 times to ensure chemical homogeneity, then annealed at 1000°C for 24 h", "phase": "BCC+σ+Ti2Ni", "single_solution_phase": "False", "intermetallic_phase": "True", "density(g/cm³)": "N", "hardness(HV)": "N", "compressive_yield_strength_at_room_temperature(MPa)": "775", "compressive_strain_at_room_temperature(%)": "13.8", "tensile_yield_strength_at_room_temperature(MPa)": "N", "tensile_strain_at_room_temperature(%)": "N", "compressive_yield_strength_at_1073K(MPa)": "85", "compressive_yield_strength_at_1273K(MPa)": "N"}
{"doi": "10.1016/j.msea.2020.139409", "title": "Structures and mechanical properties of Ti-Nb-Cr-V-Ni-Al refractory high entropy alloys", "composition_formula": "Ti39.1Nb23.4Cr10V10Ni10.5Al7", "process_method_1": "arc melting", "process_method_2": "arc melting + anneal", "process_description": "prepared by arc melting of the elements in a low-pressure, high-purity argon atmosphere inside a water-cooled copper cavity. The ingots were remelted at least 5 times to ensure chemical homogeneity, then annealed at 1000°C for 24 h", "phase": "BCC+σ+Ti2Ni", "single_solution_phase": "False", "intermetallic_phase": "True", "density(g/cm³)": "N", "hardness(HV)": "N", "compressive_yield_strength_at_room_temperature(MPa)": "1270", "compressive_strain_at_room_temperature(%)": "8.9", "tensile_yield_strength_at_room_temperature(MPa)": "N", "tensile_strain_at_room_temperature(%)": "N", "compressive_yield_strength_at_1073K(MPa)": "110", "compressive_yield_strength_at_1273K(MPa)": "N"}
{"doi": "10.1016/j.msea.2020.139409", "title": "Structures and mechanical properties of Ti-Nb-Cr-V-Ni-Al refractory high entropy alloys", "composition_formula": "Ti34.4Nb20.6Cr10V10Ni15Al10", "process_method_1": "arc melting", "process_method_2": "arc melting + anneal", "process_description": "prepared by arc melting of the elements in a low-pressure, high-purity argon atmosphere inside a water-cooled copper cavity. The ingots were remelted at least 5 times to ensure chemical homogeneity, then annealed at 1000°C for 24 h", "phase": "BCC+σ+Ti2Ni", "single_solution_phase": "False", "intermetallic_phase": "True", "density(g/cm³)": "N", "hardness(HV)": "N", "compressive_yield_strength_at_room_temperature(MPa)": "N", "compressive_strain_at_room_temperature(%)": "0", "tensile_yield_strength_at_room_temperature(MPa)": "N", "tensile_strain_at_room_temperature(%)": "N", "compressive_yield_strength_at_1073K(MPa)": "285", "compressive_yield_strength_at_1273K(MPa)": "N"}
{"doi": "10.1016/j.jallcom.2023.168810", "title": "Study on annealing treatment of NbMoTaTiNi high-entropy alloy with ultra-high strength disordered-ordered transition structure for additive manufacturing", "composition_formula": "Nb20Mo20Ta20Ti20Ni20", "process_method_1": "additive manufacturing", "process_method_2": "selective laser melting+anneal", "process_description": "prepared by selective laser melting (SLM) with a power of 300 W, layer thickness of 50 µm, and scanning speed of 300 mm/s, followed by annealing at various temperatures (600-1300 °C) for 4 hours.", "phase": "BCC+XB+B2", "single_solution_phase": "False", "intermetallic_phase": "True", "density(g/cm³)": "N", "hardness(HV)": "620.5", "compressive_yield_strength_at_room_temperature(MPa)": "1728", "compressive_strain_at_room_temperature(%)": "21.75", "tensile_yield_strength_at_room_temperature(MPa)": "1205", "tensile_strain_at_room_temperature(%)": "0.815", "compressive_yield_strength_at_1073K(MPa)": "N", "compressive_yield_strength_at_1273K(MPa)": "N"}
{"doi": "10.1016/j.jallcom.2023.168810", "title": "Study on annealing treatment of NbMoTaTiNi high-entropy alloy with ultra-high strength disordered-ordered transition structure for additive manufacturing", "composition_formula": "Nb20Mo20Ta20Ti20Ni20", "process_method_1": "additive manufacturing", "process_method_2": "selective laser melting+anneal", "process_description": "prepared by selective laser melting (SLM) with a power of 300 W, layer thickness of 50 µm, and scanning speed of 300 mm/s, followed by annealing at 600 °C for 4 hours.", "phase": "BCC+XB+B2", "single_solution_phase": "False", "intermetallic_phase": "True", "density(g/cm³)": "N", "hardness(HV)": "629.8", "compressive_yield_strength_at_room_temperature(MPa)": "1741", "compressive_strain_at_room_temperature(%)": "16.78", "tensile_yield_strength_at_room_temperature(MPa)": "910", "tensile_strain_at_room_temperature(%)": "0.631", "compressive_yield_strength_at_1073K(MPa)": "N", "compressive_yield_strength_at_1273K(MPa)": "N"}
{"doi": "10.1016/j.jallcom.2023.168810", "title": "Study on annealing treatment of NbMoTaTiNi high-entropy alloy with ultra-high strength disordered-ordered transition structure for additive manufacturing", "composition_formula": "Nb20Mo20Ta20Ti20Ni20", "process_method_1": "additive manufacturing", "process_method_2": "selective laser melting+anneal", "process_description": "prepared by selective laser melting (SLM) with a power of 300 W, layer thickness of 50 µm, and scanning speed of 300 mm/s, followed by annealing at 1200 °C for 4 hours.", "phase": "BCC+B2", "single_solution_phase": "False", "intermetallic_phase": "True", "density(g/cm³)": "N", "hardness(HV)": "532.2", "compressive_yield_strength_at_room_temperature(MPa)": "1502", "compressive_strain_at_room_temperature(%)": "33.55", "tensile_yield_strength_at_room_temperature(MPa)": "N", "tensile_strain_at_room_temperature(%)": "N", "compressive_yield_strength_at_1073K(MPa)": "N", "compressive_yield_strength_at_1273K(MPa)": "N"}
{"doi": "10.1016/j.jmst.2020.07.012", "title": "Superior mechanical properties and strengthening mechanisms of lightweight AlxCrNbVMo refractory high-entropy alloys (x = 0, 0.5, 1.0) fabricated by the powder metallurgy process", "composition_formula": "Cr25Nb25V25Mo25", "process_method_1": "powder metallurgy", "process_method_2": "high-energy ball milling + spark plasma sintering", "process_description": "prepared by high-energy ball milling at 200 rpm for 12 h under argon atmosphere followed by spark plasma sintering at 1200°C", "phase": "BCC", "single_solution_phase": "True", "intermetallic_phase": "False", "density(g/cm³)": "8.03", "hardness(HV)": "N", "compressive_yield_strength_at_room_temperature(MPa)": "2743", "compressive_strain_at_room_temperature(%)": "9.9", "tensile_yield_strength_at_room_temperature(MPa)": "N", "tensile_strain_at_room_temperature(%)": "N", "compressive_yield_strength_at_1073K(MPa)": "1513", "compressive_yield_strength_at_1273K(MPa)": "N"}
{"doi": "10.1016/j.jmst.2020.07.012", "title": "Superior mechanical properties and strengthening mechanisms of lightweight AlxCrNbVMo refractory high-entropy alloys (x = 0, 0.5, 1.0) fabricated by the powder metallurgy process", "composition_formula": "Al11.11Cr22.22Nb22.22V22.22Mo22.22", "process_method_1": "powder metallurgy", "process_method_2": "high-energy ball milling + spark plasma sintering", "process_description": "prepared by high-energy ball milling at 200 rpm for 12 h under argon atmosphere followed by spark plasma sintering at 1200°C", "phase": "BCC", "single_solution_phase": "True", "intermetallic_phase": "False", "density(g/cm³)": "7.53", "hardness(HV)": "N", "compressive_yield_strength_at_room_temperature(MPa)": "2497", "compressive_strain_at_room_temperature(%)": "13.5", "tensile_yield_strength_at_room_temperature(MPa)": "N", "tensile_strain_at_room_temperature(%)": "N", "compressive_yield_strength_at_1073K(MPa)": "1178", "compressive_yield_strength_at_1273K(MPa)": "N"}
{"doi": "10.1016/j.jmst.2020.07.012", "title": "Superior mechanical properties and strengthening mechanisms of lightweight AlxCrNbVMo refractory high-entropy alloys (x = 0, 0.5, 1.0) fabricated by the powder metallurgy process", "composition_formula": "Al20Cr20Nb20V20Mo20", "process_method_1": "powder metallurgy", "process_method_2": "high-energy ball milling + spark plasma sintering", "process_description": "prepared by high-energy ball milling at 200 rpm for 12 h under argon atmosphere followed by spark plasma sintering at 1200°C", "phase": "BCC", "single_solution_phase": "True", "intermetallic_phase": "False", "density(g/cm³)": "7.05", "hardness(HV)": "N", "compressive_yield_strength_at_room_temperature(MPa)": "2326", "compressive_strain_at_room_temperature(%)": "18.1", "tensile_yield_strength_at_room_temperature(MPa)": "N", "tensile_strain_at_room_temperature(%)": "N", "compressive_yield_strength_at_1073K(MPa)": "1085", "compressive_yield_strength_at_1273K(MPa)": "N"}
{"doi": "10.1016/j.msea.2025.148028", "title": "Synergistic deformation induced excellent mechanical properties of low-activation W-Ta-Ti-V-C refractory high entropy alloys", "composition_formula": "W15Ta15Ti34V35C1", "process_method_1": "arc melting", "process_method_2": "vacuum arc melting", "process_description": "prepared by vacuum arc melting under a Ti-gettered, high-purity argon atmosphere. W-Ta and Ti-V-WC middle-alloys were firstly prepared by 4 melting times respectively. The middle-alloys were then merged to fabricate ingot, which was flipped and remelted 12 times, and maintained a liquid state for about 5 min in each melting.", "phase": "BCC+FCC", "single_solution_phase": "False", "intermetallic_phase": "False", "density(g/cm³)": "9.222", "hardness(HV)": "528", "compressive_yield_strength_at_room_temperature(MPa)": "1465", "compressive_strain_at_room_temperature(%)": "25.75", "tensile_yield_strength_at_room_temperature(MPa)": "N", "tensile_strain_at_room_temperature(%)": "N", "compressive_yield_strength_at_1073K(MPa)": "N", "compressive_yield_strength_at_1273K(MPa)": "N"}
{"doi": "10.1016/j.msea.2025.148028", "title": "Synergistic deformation induced excellent mechanical properties of low-activation W-Ta-Ti-V-C refractory high entropy alloys", "composition_formula": "W10Ta20Ti30V35C5", "process_method_1": "arc melting", "process_method_2": "vacuum arc melting", "process_description": "prepared by vacuum arc melting under a Ti-gettered, high-purity argon atmosphere. W-Ta and Ti-V-WC middle-alloys were firstly prepared by 4 melting times respectively. The middle-alloys were then merged to fabricate ingot, which was flipped and remelted 12 times, and maintained a liquid state for about 5 min in each melting.", "phase": "BCC+FCC", "single_solution_phase": "False", "intermetallic_phase": "False", "density(g/cm³)": "9.198", "hardness(HV)": "505", "compressive_yield_strength_at_room_temperature(MPa)": "1530", "compressive_strain_at_room_temperature(%)": "20.31", "tensile_yield_strength_at_room_temperature(MPa)": "N", "tensile_strain_at_room_temperature(%)": "N", "compressive_yield_strength_at_1073K(MPa)": "N", "compressive_yield_strength_at_1273K(MPa)": "N"}
{"doi": "10.1016/j.msea.2025.148028", "title": "Synergistic deformation induced excellent mechanical properties of low-activation W-Ta-Ti-V-C refractory high entropy alloys", "composition_formula": "W5Ta25Ti34V35C1", "process_method_1": "arc melting", "process_method_2": "vacuum arc melting", "process_description": "prepared by vacuum arc melting under a Ti-gettered, high-purity argon atmosphere. W-Ta and Ti-V-WC middle-alloys were firstly prepared by 4 melting times respectively. The middle-alloys were then merged to fabricate ingot, which was flipped and remelted 12 times, and maintained a liquid state for about 5 min in each melting.", "phase": "BCC+FCC", "single_solution_phase": "False", "intermetallic_phase": "False", "density(g/cm³)": "9.068", "hardness(HV)": "422", "compressive_yield_strength_at_room_temperature(MPa)": "1208", "compressive_strain_at_room_temperature(%)": "50", "tensile_yield_strength_at_room_temperature(MPa)": "N", "tensile_strain_at_room_temperature(%)": "N", "compressive_yield_strength_at_1073K(MPa)": "N", "compressive_yield_strength_at_1273K(MPa)": "N"}
{"doi": "10.1016/j.jallcom.2025.180007", "title": "Texture evolution and mechanical properties of Ti4VHf2.5Ta2.5 reduced-activation refractory high-entropy alloy", "composition_formula": "Ti40V10Hf25Ta25", "process_method_1": "arc melting", "process_method_2": "vacuum arc melting + cold rolling", "process_description": "prepared by high-vacuum arc-melting using high purity raw materials (≥ 99.95 %). Casted rods with 20 mm diameter were subjected to 90% cold rolling. Axis of round rod was perpendicular to rolling direction.", "phase": "BCC_A2", "single_solution_phase": "True", "intermetallic_phase": "False", "density(g/cm³)": "N", "hardness(HV)": "N", "compressive_yield_strength_at_room_temperature(MPa)": "N", "compressive_strain_at_room_temperature(%)": "N", "tensile_yield_strength_at_room_temperature(MPa)": "1442", "tensile_strain_at_room_temperature(%)": "8.1", "compressive_yield_strength_at_1073K(MPa)": "N", "compressive_yield_strength_at_1273K(MPa)": "N"}
{"doi": "10.1016/j.jallcom.2025.180007", "title": "Texture evolution and mechanical properties of Ti4VHf2.5Ta2.5 reduced-activation refractory high-entropy alloy", "composition_formula": "Ti40V10Hf25Ta25", "process_method_1": "arc melting", "process_method_2": "vacuum arc melting + cold rolling-annealing", "process_description": "prepared by high-vacuum arc-melting using high purity raw materials (≥ 99.95 %). Casted rods with 20 mm diameter were cold rolled to 2 mm thickness and annealed at 800°C for 1 h in air atmosphere.", "phase": "BCC_A2", "single_solution_phase": "True", "intermetallic_phase": "False", "density(g/cm³)": "N", "hardness(HV)": "N", "compressive_yield_strength_at_room_temperature(MPa)": "N", "compressive_strain_at_room_temperature(%)": "N", "tensile_yield_strength_at_room_temperature(MPa)": "927", "tensile_strain_at_room_temperature(%)": "26.1", "compressive_yield_strength_at_1073K(MPa)": "N", "compressive_yield_strength_at_1273K(MPa)": "N"}
{"doi": "10.1016/j.jallcom.2025.180007", "title": "Texture evolution and mechanical properties of Ti4VHf2.5Ta2.5 reduced-activation refractory high-entropy alloy", "composition_formula": "Ti40V10Hf25Ta25", "process_method_1": "arc melting", "process_method_2": "vacuum arc melting + cold rolling-annealing", "process_description": "prepared by high-vacuum arc-melting using high purity raw materials (≥ 99.95 %). Casted rods with 20 mm diameter were cold rolled to 2 mm thickness and annealed at 1000°C for 1 h in air atmosphere.", "phase": "BCC_A2", "single_solution_phase": "True", "intermetallic_phase": "False", "density(g/cm³)": "N", "hardness(HV)": "N", "compressive_yield_strength_at_room_temperature(MPa)": "N", "compressive_strain_at_room_temperature(%)": "N", "tensile_yield_strength_at_room_temperature(MPa)": "882", "tensile_strain_at_room_temperature(%)": "14.3", "compressive_yield_strength_at_1073K(MPa)": "N", "compressive_yield_strength_at_1273K(MPa)": "N"}
{"doi": "10.1016/j.jallcom.2022.167675", "title": "The as-cast AlxCrTaTi refractory medium entropy alloys with good room-temperature mechanical properties and high-temperature oxidation resistance", "composition_formula": "Cr33.33Ta33.33Ti33.33Al0", "process_method_1": "arc melting", "process_method_2": "vacuum arc melting+copper mold suction casting", "process_description": "prepared by vacuum arc-melting technology using high-purity metals (≥99.9 wt%) of Al, Cr, Ta, Ti in a high-purity argon atmosphere", "phase": "BCC+Cr2Ta Laves", "single_solution_phase": "False", "intermetallic_phase": "True", "density(g/cm³)": "9.984", "hardness(HV)": "661", "compressive_yield_strength_at_room_temperature(MPa)": "1498", "compressive_strain_at_room_temperature(%)": "22", "tensile_yield_strength_at_room_temperature(MPa)": "N", "tensile_strain_at_room_temperature(%)": "N", "compressive_yield_strength_at_1073K(MPa)": "N", "compressive_yield_strength_at_1273K(MPa)": "N"}
{"doi": "10.1016/j.jallcom.2022.167675", "title": "The as-cast AlxCrTaTi refractory medium entropy alloys with good room-temperature mechanical properties and high-temperature oxidation resistance", "composition_formula": "Cr32.22Ta32.22Ti32.22Al3.70", "process_method_1": "arc melting", "process_method_2": "vacuum arc melting+copper mold suction casting", "process_description": "prepared by vacuum arc-melting technology using high-purity metals (≥99.9 wt%) of Al, Cr, Ta, Ti in a high-purity argon atmosphere", "phase": "BCC+Cr2Ta Laves", "single_solution_phase": "False", "intermetallic_phase": "True", "density(g/cm³)": "9.384", "hardness(HV)": "665", "compressive_yield_strength_at_room_temperature(MPa)": "1541", "compressive_strain_at_room_temperature(%)": "13.4", "tensile_yield_strength_at_room_temperature(MPa)": "N", "tensile_strain_at_room_temperature(%)": "N", "compressive_yield_strength_at_1073K(MPa)": "N", "compressive_yield_strength_at_1273K(MPa)": "N"}
{"doi": "10.1016/j.jallcom.2022.167675", "title": "The as-cast AlxCrTaTi refractory medium entropy alloys with good room-temperature mechanical properties and high-temperature oxidation resistance", "composition_formula": "Cr31.31Ta31.31Ti31.31Al6.06", "process_method_1": "arc melting", "process_method_2": "vacuum arc melting+copper mold suction casting", "process_description": "prepared by vacuum arc-melting technology using high-purity metals (≥99.9 wt%) of Al, Cr, Ta, Ti in a high-purity argon atmosphere", "phase": "BCC+Cr2Ta Laves", "single_solution_phase": "False", "intermetallic_phase": "True", "density(g/cm³)": "9.232", "hardness(HV)": "679", "compressive_yield_strength_at_room_temperature(MPa)": "1669", "compressive_strain_at_room_temperature(%)": "12.8", "tensile_yield_strength_at_room_temperature(MPa)": "N", "tensile_strain_at_room_temperature(%)": "N", "compressive_yield_strength_at_1073K(MPa)": "N", "compressive_yield_strength_at_1273K(MPa)": "N"}
{"doi": "10.1016/j.jallcom.2022.167675", "title": "The as-cast AlxCrTaTi refractory medium entropy alloys with good room-temperature mechanical properties and high-temperature oxidation resistance", "composition_formula": "Cr30.56Ta30.56Ti30.56Al8.33", "process_method_1": "arc melting", "process_method_2": "vacuum arc melting+copper mold suction casting", "process_description": "prepared by vacuum arc-melting technology using high-purity metals (≥99.9 wt%) of Al, Cr, Ta, Ti in a high-purity argon atmosphere", "phase": "BCC+Cr2Ta Laves", "single_solution_phase": "False", "intermetallic_phase": "True", "density(g/cm³)": "9.151", "hardness(HV)": "688", "compressive_yield_strength_at_room_temperature(MPa)": "1780", "compressive_strain_at_room_temperature(%)": "10", "tensile_yield_strength_at_room_temperature(MPa)": "N", "tensile_strain_at_room_temperature(%)": "N", "compressive_yield_strength_at_1073K(MPa)": "N", "compressive_yield_strength_at_1273K(MPa)": "N"}
