Repository: Gaotc1011/RHEA-LLM

# RHEA-LLM

Official code repository for the manuscript:

> **"LLM-enabled discovery of lightweight refractory high entropy alloy exhibiting 879 MPa yield strength at 1473 K"**
> *(manuscript submitted / under review)*

This repository contains the complete code pipeline that uses large language models (LLMs) to accelerate the discovery and design of lightweight refractory high-entropy alloys (RHEAs), covering literature data extraction, model fine-tuning, property prediction, inverse alloy design, benchmarking against conventional machine learning, and model interpretability analysis.

---

File: 1-data-prepare/extraction-output/alloy_database-all.jsonl (part 17 of 17)
{"doi": "10.1016/j.scriptamat.2022.115160", "title": "3D printable low density B2+BCC refractory element based complex concentrated alloy with high compressive strength and plasticity", "composition_formula": "Al10Nb15Ta5Ti30Zr40", "process_method_1": "additive manufacturing", "process_method_2": "laser powder bed fusion", "process_description": "prepared by laser powder bed fusion technique using a feedstock of pre-alloyed powders with optimized process parameters: laser power 230 W, scanning speed 900 mm/s, hatch spacing 62 μm, and layer thickness 30 μm.", "phase": "B2+BCC", "single_solution_phase": "False", "intermetallic_phase": "True", "density(g/cm³)": "6.448", "hardness(HV)": "N", "compressive_yield_strength_at_room_temperature(MPa)": "1400", "compressive_strain_at_room_temperature(%)": "45", "tensile_yield_strength_at_room_temperature(MPa)": "N", "tensile_strain_at_room_temperature(%)": "N", "compressive_yield_strength_at_1073K(MPa)": "N", "compressive_yield_strength_at_1273K(MPa)": "N"}
{"doi": "10.1016/j.matchar.2022.111921", "title": "The determining role of Al addition on tribology properties and oxidation behavior at elevated temperatures of TiZrHfNb refractory high-entropy alloy", "composition_formula": "Ti25Zr25Hf25Nb25", "process_method_1": "arc melting", "process_method_2": "arc melting+cold rolling-annealing", "process_description": "prepared by arc-melting in water-cooled copper crucible under a Ti-gettered high-purity argon atmosphere, overturned and re-melted at least five times, cast into a water-cooled copper mold, cold-rolled by an 80% reduction in thickness, and annealed at 1000°C for 30 min followed by water quenching", "phase": "BCC", "single_solution_phase": "True", "intermetallic_phase": "False", "density(g/cm³)": "7.114", "hardness(HV)": "272.0", "compressive_yield_strength_at_room_temperature(MPa)": "331.3", "compressive_strain_at_room_temperature(%)": "50", "tensile_yield_strength_at_room_temperature(MPa)": "N", "tensile_strain_at_room_temperature(%)": "N", "compressive_yield_strength_at_1073K(MPa)": "N", "compressive_yield_strength_at_1273K(MPa)": "N"}
{"doi": "10.1016/j.matchar.2022.111921", "title": "The determining role of Al addition on tribology properties and oxidation behavior at elevated temperatures of TiZrHfNb refractory high-entropy alloy", "composition_formula": "Ti24.25Zr24.25Hf24.25Nb24.25Al3", "process_method_1": "arc melting", "process_method_2": "arc melting+cold rolling-annealing", "process_description": "prepared by arc-melting in water-cooled copper crucible under a Ti-gettered high-purity argon atmosphere, overturned and re-melted at least five times, cast into a water-cooled copper mold, cold-rolled by an 80% reduction in thickness, and annealed at 1000°C for 30 min followed by water quenching", "phase": "BCC", "single_solution_phase": "True", "intermetallic_phase": "False", "density(g/cm³)": "6.802", "hardness(HV)": "304.5", "compressive_yield_strength_at_room_temperature(MPa)": "431.4", "compressive_strain_at_room_temperature(%)": "50", "tensile_yield_strength_at_room_temperature(MPa)": "N", "tensile_strain_at_room_temperature(%)": "N", "compressive_yield_strength_at_1073K(MPa)": "N", "compressive_yield_strength_at_1273K(MPa)": "N"}
{"doi": "10.1016/j.matchar.2022.111921", "title": "The determining role of Al addition on tribology properties and oxidation behavior at elevated temperatures of TiZrHfNb refractory high-entropy alloy", "composition_formula": "Ti23.75Zr23.75Hf23.75Nb23.75Al5", "process_method_1": "arc melting", "process_method_2": "arc melting+cold rolling-annealing", "process_description": "prepared by arc-melting in water-cooled copper crucible under a Ti-gettered high-purity argon atmosphere, overturned and re-melted at least five times, cast into a water-cooled copper mold, cold-rolled by an 80% reduction in thickness, and annealed at 1000°C for 30 min followed by water quenching", "phase": "BCC", "single_solution_phase": "True", "intermetallic_phase": "False", "density(g/cm³)": "6.617", "hardness(HV)": "319.0", "compressive_yield_strength_at_room_temperature(MPa)": "558.6", "compressive_strain_at_room_temperature(%)": "50", "tensile_yield_strength_at_room_temperature(MPa)": "N", "tensile_strain_at_room_temperature(%)": "N", "compressive_yield_strength_at_1073K(MPa)": "N", "compressive_yield_strength_at_1273K(MPa)": "N"}
{"doi": "10.1016/j.matchar.2022.111921", "title": "The determining role of Al addition on tribology properties and oxidation behavior at elevated temperatures of TiZrHfNb refractory high-entropy alloy", "composition_formula": "Ti23.25Zr23.25Hf23.25Nb23.25Al7", "process_method_1": "arc melting", "process_method_2": "arc melting+cold rolling-annealing", "process_description": "prepared by arc-melting in water-cooled copper crucible under a Ti-gettered high-purity argon atmosphere, overturned and re-melted at least five times, cast into a water-cooled copper mold, cold-rolled by an 80% reduction in thickness, and annealed at 1000°C for 30 min followed by water quenching", "phase": "BCC", "single_solution_phase": "True", "intermetallic_phase": "False", "density(g/cm³)": "6.448", "hardness(HV)": "344.7", "compressive_yield_strength_at_room_temperature(MPa)": "771.2", "compressive_strain_at_room_temperature(%)": "50", "tensile_yield_strength_at_room_temperature(MPa)": "N", "tensile_strain_at_room_temperature(%)": "N", "compressive_yield_strength_at_1073K(MPa)": "N", "compressive_yield_strength_at_1273K(MPa)": "N"}
{"doi": "10.1016/j.matchar.2022.111921", "title": "The determining role of Al addition on tribology properties and oxidation behavior at elevated temperatures of TiZrHfNb refractory high-entropy alloy", "composition_formula": "Ti22Zr22Hf22Nb22Al12", "process_method_1": "arc melting", "process_method_2": "arc melting+cold rolling-annealing", "process_description": "prepared by arc-melting in water-cooled copper crucible under a Ti-gettered high-purity argon atmosphere, overturned and re-melted at least five times, cast into a water-cooled copper mold, cold-rolled by an 80% reduction in thickness, and annealed at 1000°C for 30 min followed by water quenching", "phase": "BCC", "single_solution_phase": "True", "intermetallic_phase": "False", "density(g/cm³)": "7.825", "hardness(HV)": "389.3", "compressive_yield_strength_at_room_temperature(MPa)": "1094.8", "compressive_strain_at_room_temperature(%)": "50", "tensile_yield_strength_at_room_temperature(MPa)": "N", "tensile_strain_at_room_temperature(%)": "N", "compressive_yield_strength_at_1073K(MPa)": "N", "compressive_yield_strength_at_1273K(MPa)": "N"}
{"doi": "10.1016/j.matchar.2021.111287", "title": "The mechanical and oxidation properties of novel B2-ordered Ti2ZrHf0.5VNb0.5Alx refractory high-entropy alloys", "composition_formula": "Ti33.33Zr16.67Hf8.33V16.67Nb8.33Al16.67", "process_method_1": "arc melting", "process_method_2": "N", "process_description": "prepared by vacuum arc melting under a Ti-gettered argon atmosphere on a water-cooled copper crucible. Raw metals of Ti, Zr, V, Nb, Al with purity of 99.95 wt% and Hf with purity of 99.5 wt% were used. The ingots were flipped and remelted at least seven times to assure chemical homogeneity.", "phase": "B2", "single_solution_phase": "False", "intermetallic_phase": "True", "density(g/cm³)": "6.07", "hardness(HV)": "460", "compressive_yield_strength_at_room_temperature(MPa)": "1410", "compressive_strain_at_room_temperature(%)": "15.1", "tensile_yield_strength_at_room_temperature(MPa)": "N", "tensile_strain_at_room_temperature(%)": "N", "compressive_yield_strength_at_1073K(MPa)": "278", "compressive_yield_strength_at_1273K(MPa)": "N"}
{"doi": "10.1016/j.matchar.2021.111287", "title": "The mechanical and oxidation properties of novel B2-ordered Ti2ZrHf0.5VNb0.5Alx refractory high-entropy alloys", "composition_formula": "Ti36.36Zr18.18Hf9.09V18.18Nb9.09Al9.09", "process_method_1": "arc melting", "process_method_2": "N", "process_description": "prepared by vacuum arc melting under a Ti-gettered argon atmosphere on a water-cooled copper crucible. Raw metals of Ti, Zr, V, Nb, Al with purity of 99.95 wt% and Hf with purity of 99.5 wt% were used. The ingots were flipped and remelted at least seven times to assure chemical homogeneity.", "phase": "BCC+B2", "single_solution_phase": "False", "intermetallic_phase": "True", "density(g/cm³)": "6.35", "hardness(HV)": "375.7", "compressive_yield_strength_at_room_temperature(MPa)": "1159", "compressive_strain_at_room_temperature(%)": "50", "tensile_yield_strength_at_room_temperature(MPa)": "N", "tensile_strain_at_room_temperature(%)": "N", "compressive_yield_strength_at_1073K(MPa)": "180", "compressive_yield_strength_at_1273K(MPa)": "N"}
{"doi": "10.1016/j.matchar.2021.111287", "title": "The mechanical and oxidation properties of novel B2-ordered Ti2ZrHf0.5VNb0.5Alx refractory high-entropy alloys", "composition_formula": "Ti40Zr20Hf10V20Nb10", "process_method_1": "arc melting", "process_method_2": "N", "process_description": "prepared by vacuum arc melting under a Ti-gettered argon atmosphere on a water-cooled copper crucible. Raw metals of Ti, Zr, V, Nb, Al with purity of 99.95 wt% and Hf with purity of 99.5 wt% were used. The ingots were flipped and remelted at least seven times to assure chemical homogeneity.", "phase": "BCC", "single_solution_phase": "True", "intermetallic_phase": "False", "density(g/cm³)": "6.68", "hardness(HV)": "309.8", "compressive_yield_strength_at_room_temperature(MPa)": "915", "compressive_strain_at_room_temperature(%)": "50", "tensile_yield_strength_at_room_temperature(MPa)": "N", "tensile_strain_at_room_temperature(%)": "N", "compressive_yield_strength_at_1073K(MPa)": "126", "compressive_yield_strength_at_1273K(MPa)": "N"}
{"doi": "10.1016/j.jallcom.2024.175957", "title": "The mechanical properties and high-temperature oxidation behavior of (TiZr)65-x-yNb15Mo20SixAly refractory high entropy alloys", "composition_formula": "Ti32.5Zr32.5Nb15Mo20Si0", "process_method_1": "arc melting", "process_method_2": "consumable electrode vacuum arc melting", "process_description": "prepared by melting pure elements in a consumable electrode vacuum arc furnace under Ar atmosphere, remelted ≥6 times", "phase": "BCC_A2", "single_solution_phase": "True", "intermetallic_phase": "False", "density(g/cm³)": "N", "hardness(HV)": "N", "compressive_yield_strength_at_room_temperature(MPa)": "N", "compressive_strain_at_room_temperature(%)": "N", "tensile_yield_strength_at_room_temperature(MPa)": "N", "tensile_strain_at_room_temperature(%)": "N", "compressive_yield_strength_at_1073K(MPa)": "N", "compressive_yield_strength_at_1273K(MPa)": "N"}
{"doi": "10.1016/j.jallcom.2024.175957", "title": "The mechanical properties and high-temperature oxidation behavior of (TiZr)65-x-yNb15Mo20SixAly refractory high entropy alloys", "composition_formula": "Ti30Zr30Nb15Mo20Si5", "process_method_1": "arc melting", "process_method_2": "consumable electrode vacuum arc melting", "process_description": "prepared by melting pure elements in a consumable electrode vacuum arc furnace under Ar atmosphere, remelted ≥6 times", "phase": "BCC_A2+(Ti,Zr)2Si+(Ti,Zr)5Si3", "single_solution_phase": "False", "intermetallic_phase": "True", "density(g/cm³)": "N", "hardness(HV)": "N", "compressive_yield_strength_at_room_temperature(MPa)": "N", "compressive_strain_at_room_temperature(%)": "N", "tensile_yield_strength_at_room_temperature(MPa)": "N", "tensile_strain_at_room_temperature(%)": "N", "compressive_yield_strength_at_1073K(MPa)": "N", "compressive_yield_strength_at_1273K(MPa)": "N"}
{"doi": "10.1016/j.jallcom.2024.175957", "title": "The mechanical properties and high-temperature oxidation behavior of (TiZr)65-x-yNb15Mo20SixAly refractory high entropy alloys", "composition_formula": "Ti27.5Zr27.5Nb15Mo20Si10", "process_method_1": "arc melting", "process_method_2": "consumable electrode vacuum arc melting", "process_description": "prepared by melting pure elements in a consumable electrode vacuum arc furnace under Ar atmosphere, remelted ≥6 times", "phase": "BCC_A2+(Ti,Zr)2Si+(Ti,Zr)5Si3", "single_solution_phase": "False", "intermetallic_phase": "True", "density(g/cm³)": "N", "hardness(HV)": "N", "compressive_yield_strength_at_room_temperature(MPa)": "2368", "compressive_strain_at_room_temperature(%)": "20", "tensile_yield_strength_at_room_temperature(MPa)": "N", "tensile_strain_at_room_temperature(%)": "N", "compressive_yield_strength_at_1073K(MPa)": "N", "compressive_yield_strength_at_1273K(MPa)": "N"}
{"doi": "10.1016/j.jallcom.2024.175957", "title": "The mechanical properties and high-temperature oxidation behavior of (TiZr)65-x-yNb15Mo20SixAly refractory high entropy alloys", "composition_formula": "Ti25Zr25Nb15Mo20Si15", "process_method_1": "arc melting", "process_method_2": "consumable electrode vacuum arc melting", "process_description": "prepared by melting pure elements in a consumable electrode vacuum arc furnace under Ar atmosphere, remelted ≥6 times", "phase": "BCC_A2+(Ti,Zr)2Si+(Ti,Zr)5Si3", "single_solution_phase": "False", "intermetallic_phase": "True", "density(g/cm³)": "N", "hardness(HV)": "N", "compressive_yield_strength_at_room_temperature(MPa)": "N", "compressive_strain_at_room_temperature(%)": "N", "tensile_yield_strength_at_room_temperature(MPa)": "N", "tensile_strain_at_room_temperature(%)": "N", "compressive_yield_strength_at_1073K(MPa)": "N", "compressive_yield_strength_at_1273K(MPa)": "N"}
{"doi": "10.1016/j.jallcom.2024.175957", "title": "The mechanical properties and high-temperature oxidation behavior of (TiZr)65-x-yNb15Mo20SixAly refractory high entropy alloys", "composition_formula": "Ti22.5Zr22.5Nb15Mo20Si20", "process_method_1": "arc melting", "process_method_2": "consumable electrode vacuum arc melting", "process_description": "prepared by melting pure elements in a consumable electrode vacuum arc furnace under Ar atmosphere, remelted ≥6 times", "phase": "BCC_A2+(Ti,Zr)2Si+(Ti,Zr)5Si3", "single_solution_phase": "False", "intermetallic_phase": "True", "density(g/cm³)": "N", "hardness(HV)": "N", "compressive_yield_strength_at_room_temperature(MPa)": "N", "compressive_strain_at_room_temperature(%)": "N", "tensile_yield_strength_at_room_temperature(MPa)": "N", "tensile_strain_at_room_temperature(%)": "N", "compressive_yield_strength_at_1073K(MPa)": "N", "compressive_yield_strength_at_1273K(MPa)": "N"}
{"doi": "10.1016/j.jallcom.2024.175957", "title": "The mechanical properties and high-temperature oxidation behavior of (TiZr)65-x-yNb15Mo20SixAly refractory high entropy alloys", "composition_formula": "Ti26.125Zr26.125Nb14.25Mo19Si9.5Al5", "process_method_1": "arc melting", "process_method_2": "consumable electrode vacuum arc melting", "process_description": "prepared by melting pure elements in a consumable electrode vacuum arc furnace under Ar atmosphere, remelted ≥6 times", "phase": "BCC_A2+(Ti,Zr)2(Al,Si)+(Ti,Zr)5(Al,Si)3", "single_solution_phase": "False", "intermetallic_phase": "True", "density(g/cm³)": "N", "hardness(HV)": "N", "compressive_yield_strength_at_room_temperature(MPa)": "1782", "compressive_strain_at_room_temperature(%)": "32", "tensile_yield_strength_at_room_temperature(MPa)": "N", "tensile_strain_at_room_temperature(%)": "N", "compressive_yield_strength_at_1073K(MPa)": "815", "compressive_strain_at_1073K(%)": "40", "compressive_yield_strength_at_1273K(MPa)": "N"}
{"doi": "10.1016/j.jallcom.2024.175957", "title": "The mechanical properties and high-temperature oxidation behavior of (TiZr)65-x-yNb15Mo20SixAly refractory high entropy alloys", "composition_formula": "Ti19Zr19Nb19Mo19Si19Al5", "process_method_1": "arc melting", "process_method_2": "consumable electrode vacuum arc melting", "process_description": "prepared by melting pure elements in a consumable electrode vacuum arc furnace under Ar atmosphere, remelted ≥6 times", "phase": "BCC_A2+(Ti,Zr)2(Al,Si)+(Ti,Zr)5(Al,Si)3", "single_solution_phase": "False", "intermetallic_phase": "True", "density(g/cm³)": "N", "hardness(HV)": "N", "compressive_yield_strength_at_room_temperature(MPa)": "N", "compressive_strain_at_room_temperature(%)": "N", "tensile_yield_strength_at_room_temperature(MPa)": "N", "tensile_strain_at_room_temperature(%)": "N", "compressive_yield_strength_at_1073K(MPa)": "N", "compressive_yield_strength_at_1273K(MPa)": "N"}
{"doi": "10.1016/j.msea.2024.147071", "title": "The microcrack inhibition and mechanical properties of an in-situ synthesized refractory high-entropy alloy fabricated by additive manufacturing", "composition_formula": "Cr24.75Mo24.75Nb24.75V24.75C1", "process_method_1": "additive manufacturing", "process_method_2": "laser directed energy deposition", "process_description": "prepared by in-situ alloying from blended elemental powders via laser directed energy deposition (DED) technique with laser power of 400–650 W, laser scanning speed of 4 mm/s, layer thickness of 76 μm and a hatching distance of 305 μm under a protective atmosphere of argon", "phase": "BCC", "single_solution_phase": "True", "intermetallic_phase": "False", "density(g/cm³)": "N", "hardness(HV)": "633.03", "compressive_yield_strength_at_room_temperature(MPa)": "1471", "compressive_strain_at_room_temperature(%)": "3.46", "tensile_yield_strength_at_room_temperature(MPa)": "N", "tensile_strain_at_room_temperature(%)": "N", "compressive_yield_strength_at_1073K(MPa)": "923", "compressive_yield_strength_at_1273K(MPa)": "787"}
{"doi": "10.1016/j.msea.2024.147071", "title": "The microcrack inhibition and mechanical properties of an in-situ synthesized refractory high-entropy alloy fabricated by additive manufacturing", "composition_formula": "Cr24.5Mo24.5Nb24.5V24.5C2", "process_method_1": "additive manufacturing", "process_method_2": "laser directed energy deposition", "process_description": "prepared by in-situ alloying from blended elemental powders via laser directed energy deposition (DED) technique with laser power of 400–650 W, laser scanning speed of 4 mm/s, layer thickness of 76 μm and a hatching distance of 305 μm under a protective atmosphere of argon", "phase": "BCC", "single_solution_phase": "True", "intermetallic_phase": "False", "density(g/cm³)": "N", "hardness(HV)": "845.25", "compressive_yield_strength_at_room_temperature(MPa)": "N", "compressive_strain_at_room_temperature(%)": "N", "tensile_yield_strength_at_room_temperature(MPa)": "N", "tensile_strain_at_room_temperature(%)": "N", "compressive_yield_strength_at_1073K(MPa)": "N", "compressive_yield_strength_at_1273K(MPa)": "N"}
{"doi": "10.1016/j.msea.2024.147071", "title": "The microcrack inhibition and mechanical properties of an in-situ synthesized refractory high-entropy alloy fabricated by additive manufacturing", "composition_formula": "Cr25Mo25Nb25V25", "process_method_1": "additive manufacturing", "process_method_2": "laser directed energy deposition", "process_description": "prepared by in-situ alloying from blended elemental powders via laser directed energy deposition (DED) technique with laser power of 400–650 W, laser scanning speed of 4 mm/s, layer thickness of 76 μm and a hatching distance of 305 μm under a protective atmosphere of argon", "phase": "BCC", "single_solution_phase": "True", "intermetallic_phase": "False", "density(g/cm³)": "N", "hardness(HV)": "604.43", "compressive_yield_strength_at_room_temperature(MPa)": "N", "compressive_strain_at_room_temperature(%)": "N", "tensile_yield_strength_at_room_temperature(MPa)": "N", "tensile_strain_at_room_temperature(%)": "N", "compressive_yield_strength_at_1073K(MPa)": "N", "compressive_yield_strength_at_1273K(MPa)": "N"}
{"doi": "10.3390/ma16247592", "title": "The Microstructures, Mechanical Properties, and Deformation Mechanism of B2-Hardened NbTiAlZr-Based Refractory High-Entropy Alloys", "composition_formula": "Nb42Ti25Al15Zr5Hf5Ta5Mo2W1", "process_method_1": "arc melting", "process_method_2": "vacuum arc melting+remelting", "process_description": "prepared by vacuum melting in a Ti-gettered argon atmosphere. Intermediate alloys were prepared separately, blended, and remelted six times.", "phase": "BCC+B2", "single_solution_phase": "False", "intermetallic_phase": "True", "density(g/cm³)": "7.51", "hardness(HV)": "N", "compressive_yield_strength_at_room_temperature(MPa)": "1198.1", "compressive_strain_at_room_temperature(%)": "35", "tensile_yield_strength_at_room_temperature(MPa)": "N", "tensile_strain_at_room_temperature(%)": "N", "compressive_yield_strength_at_1073K(MPa)": "705.6", "compressive_yield_strength_at_1273K(MPa)": "386.2"}
{"doi": "10.3390/ma16247592", "title": "The Microstructures, Mechanical Properties, and Deformation Mechanism of B2-Hardened NbTiAlZr-Based Refractory High-Entropy Alloys", "composition_formula": "Nb39Ti23Al15Zr10Hf5Ta5Mo2W1", "process_method_1": "arc melting", "process_method_2": "vacuum arc melting+remelting", "process_description": "prepared by vacuum melting in a Ti-gettered argon atmosphere. Intermediate alloys were prepared separately, blended, and remelted six times.", "phase": "BCC+B2", "single_solution_phase": "False", "intermetallic_phase": "True", "density(g/cm³)": "7.44", "hardness(HV)": "N", "compressive_yield_strength_at_room_temperature(MPa)": "1333.1", "compressive_strain_at_room_temperature(%)": "35", "tensile_yield_strength_at_room_temperature(MPa)": "N", "tensile_strain_at_room_temperature(%)": "N", "compressive_yield_strength_at_1073K(MPa)": "857.9", "compressive_yield_strength_at_1273K(MPa)": "451.8"}
{"doi": "10.3390/ma16247592", "title": "The Microstructures, Mechanical Properties, and Deformation Mechanism of B2-Hardened NbTiAlZr-Based Refractory High-Entropy Alloys", "composition_formula": "Nb37Ti20Al15Zr15Hf5Ta5Mo2W1", "process_method_1": "arc melting", "process_method_2": "vacuum arc melting+remelting", "process_description": "prepared by vacuum melting in a Ti-gettered argon atmosphere. Intermediate alloys were prepared separately, blended, and remelted six times.", "phase": "BCC+B2", "single_solution_phase": "False", "intermetallic_phase": "True", "density(g/cm³)": "7.41", "hardness(HV)": "N", "compressive_yield_strength_at_room_temperature(MPa)": "1418.1", "compressive_strain_at_room_temperature(%)": "35", "tensile_yield_strength_at_room_temperature(MPa)": "N", "tensile_strain_at_room_temperature(%)": "N", "compressive_yield_strength_at_1073K(MPa)": "951.8", "compressive_yield_strength_at_1273K(MPa)": "466.3"}
{"doi": "10.1016/j.ijrmhm.2022.106067", "title": "The structure and mechanical properties of NbHfTaW refractory high-entropy alloy: A combined theoretical and experimental study", "composition_formula": "Nb25Hf25Ta25W25", "process_method_1": "arc melting", "process_method_2": "vacuum arc melting", "process_description": "prepared by vacuum arc-melting using Hf, Nb, Ta, and W elements (purity >99.9 wt%) with chamber vacuum of 5×10⁻³ Pa, argon shielding, 5 re-melts for homogeneity, and furnace cooling at ~1 K/s.", "phase": "BCC", "single_solution_phase": "True", "intermetallic_phase": "False", "density(g/cm³)": "N", "hardness(HV)": "N", "compressive_yield_strength_at_room_temperature(MPa)": "1280", "compressive_strain_at_room_temperature(%)": "18.24", "tensile_yield_strength_at_room_temperature(MPa)": "N", "tensile_strain_at_room_temperature(%)": "N", "compressive_yield_strength_at_1073K(MPa)": "N", "compressive_yield_strength_at_1273K(MPa)": "N"}
{"doi": "10.1016/j.jallcom.2020.157542", "title": "Titanium alloying enhancement of mechanical properties of NbTaMoW refractory high-Entropy alloy: First-principles and experiments perspective", "composition_formula": "Nb25Ta25Mo25W25", "process_method_1": "arc melting", "process_method_2": "non-consumable vacuum arc melting", "process_description": "prepared by non-consumable vacuum arc melting method with elements of 99.9 wt% purity, mixed in equal atomic ratio, melted at least five times under high purity argon atmosphere", "phase": "BCC", "single_solution_phase": "True", "intermetallic_phase": "False", "density(g/cm³)": "13.63", "hardness(HV)": "446", "compressive_yield_strength_at_room_temperature(MPa)": "1200", "compressive_strain_at_room_temperature(%)": "2.6", "tensile_yield_strength_at_room_temperature(MPa)": "N", "tensile_strain_at_room_temperature(%)": "N", "compressive_yield_strength_at_1073K(MPa)": "N", "compressive_yield_strength_at_1273K(MPa)": "N"}
{"doi": "10.1016/j.jallcom.2020.157542", "title": "Titanium alloying enhancement of mechanical properties of NbTaMoW refractory high-Entropy alloy: First-principles and experiments perspective", "composition_formula": "Nb20Ta20Mo20W20Ti20", "process_method_1": "arc melting", "process_method_2": "non-consumable vacuum arc melting+anneal", "process_description": "prepared by non-consumable vacuum arc melting method with elements of 99.9 wt% purity, mixed in equal atomic ratio, melted at least five times under high purity argon atmosphere, followed by annealing at 1000°C for 10 h under argon", "phase": "BCC", "single_solution_phase": "True", "intermetallic_phase": "False", "density(g/cm³)": "11.98", "hardness(HV)": "498", "compressive_yield_strength_at_room_temperature(MPa)": "1600", "compressive_strain_at_room_temperature(%)": "N", "tensile_yield_strength_at_room_temperature(MPa)": "N", "tensile_strain_at_room_temperature(%)": "N", "compressive_yield_strength_at_1073K(MPa)": "N", "compressive_yield_strength_at_1273K(MPa)": "N"}
{"doi": "10.1016/j.intermet.2023.107872", "title": "Two novel Zr-rich refractory high-entropy alloys with excellent tensile mechanical properties", "composition_formula": "Zr35Ti30Nb20Al10Ta5", "process_method_1": "arc melting", "process_method_2": "vacuum arc melting+suction casting", "process_description": "prepared by vacuum arc melting using raw materials with purity greater than 99.95 wt% in a high purity argon atmosphere. The alloys were melted six times to ensure the chemical homogeneity and then suction casted into a bar with a size of φ20 mm × 300 mm.", "phase": "BCC+B2", "single_solution_phase": "False", "intermetallic_phase": "False", "density(g/cm³)": "N", "hardness(HV)": "311", "compressive_yield_strength_at_room_temperature(MPa)": "N", "compressive_strain_at_room_temperature(%)": "N", "tensile_yield_strength_at_room_temperature(MPa)": "850", "tensile_strain_at_room_temperature(%)": "25", "compressive_yield_strength_at_1073K(MPa)": "N", "compressive_yield_strength_at_1273K(MPa)": "N"}
{"doi": "10.1016/j.intermet.2023.107872", "title": "Two novel Zr-rich refractory high-entropy alloys with excellent tensile mechanical properties", "composition_formula": "Zr35Ti30Nb20Al10V5", "process_method_1": "arc melting", "process_method_2": "vacuum arc melting+suction casting", "process_description": "prepared by vacuum arc melting using raw materials with purity greater than 99.95 wt% in a high purity argon atmosphere. The alloys were melted six times to ensure the chemical homogeneity and then suction casted into a bar with a size of φ20 mm × 300 mm.", "phase": "BCC+B2", "single_solution_phase": "False", "intermetallic_phase": "False", "density(g/cm³)": "N", "hardness(HV)": "314", "compressive_yield_strength_at_room_temperature(MPa)": "N", "compressive_strain_at_room_temperature(%)": "N", "tensile_yield_strength_at_room_temperature(MPa)": "848", "tensile_strain_at_room_temperature(%)": "16", "compressive_yield_strength_at_1073K(MPa)": "N", "compressive_yield_strength_at_1273K(MPa)": "N"}
{"doi": "10.1016/j.jallcom.2020.158592", "title": "Ultra-fine grain TixVNbMoTa refractory high-entropy alloys with superior mechanical properties fabricated by powder metallurgy", "composition_formula": "Ti11.12V22.22Nb22.22Mo22.22Ta22.22", "process_method_1": "powder metallurgy", "process_method_2": "mechanical alloying+spark plasma sintering", "process_description": "prepared by high-energy ball milling with a ball-to-powder weight ratio of 10:1 at 350 rpm for 40 h under argon atmosphere, followed by spark plasma sintering at 1600°C for 10 min with an axial pressure of 50 MPa under vacuum", "phase": "BCC_A2+FCC", "single_solution_phase": "False", "intermetallic_phase": "True", "density(g/cm³)": "N", "hardness(HV)": "573", "compressive_yield_strength_at_room_temperature(MPa)": "2563", "compressive_strain_at_room_temperature(%)": "8.6", "tensile_yield_strength_at_room_temperature(MPa)": "N", "tensile_strain_at_room_temperature(%)": "N", "compressive_yield_strength_at_1073K(MPa)": "N", "compressive_yield_strength_at_1273K(MPa)": "N"}
{"doi": "10.1016/j.jallcom.2020.158592", "title": "Ultra-fine grain TixVNbMoTa refractory high-entropy alloys with superior mechanical properties fabricated by powder metallurgy", "composition_formula": "Ti20V20Nb20Mo20Ta20", "process_method_1": "powder metallurgy", "process_method_2": "mechanical alloying+spark plasma sintering", "process_description": "prepared by high-energy ball milling with a ball-to-powder weight ratio of 10:1 at 350 rpm for 40 h under argon atmosphere, followed by spark plasma sintering at 1600°C for 10 min with an axial pressure of 50 MPa under vacuum", "phase": "BCC_A2+FCC", "single_solution_phase": "False", "intermetallic_phase": "True", "density(g/cm³)": "N", "hardness(HV)": "542", "compressive_yield_strength_at_room_temperature(MPa)": "2208", "compressive_strain_at_room_temperature(%)": "24.9", "tensile_yield_strength_at_room_temperature(MPa)": "N", "tensile_strain_at_room_temperature(%)": "N", "compressive_yield_strength_at_1073K(MPa)": "N", "compressive_yield_strength_at_1273K(MPa)": "N"}
{"doi": "10.1016/j.jallcom.2020.158592", "title": "Ultra-fine grain TixVNbMoTa refractory high-entropy alloys with superior mechanical properties fabricated by powder metallurgy", "composition_formula": "Ti27.28V18.18Nb18.18Mo18.18Ta18.18", "process_method_1": "powder metallurgy", "process_method_2": "mechanical alloying+spark plasma sintering", "process_description": "prepared by high-energy ball milling with a ball-to-powder weight ratio of 10:1 at 350 rpm for 40 h under argon atmosphere, followed by spark plasma sintering at 1600°C for 10 min with an axial pressure of 50 MPa under vacuum", "phase": "BCC_A2+FCC", "single_solution_phase": "False", "intermetallic_phase": "True", "density(g/cm³)": "N", "hardness(HV)": "605", "compressive_yield_strength_at_room_temperature(MPa)": "2696", "compressive_strain_at_room_temperature(%)": "10.8", "tensile_yield_strength_at_room_temperature(MPa)": "N", "tensile_strain_at_room_temperature(%)": "N", "compressive_yield_strength_at_1073K(MPa)": "N", "compressive_yield_strength_at_1273K(MPa)": "N"}
{"doi": "10.1016/j.jallcom.2020.158592", "title": "Ultra-fine grain TixVNbMoTa refractory high-entropy alloys with superior mechanical properties fabricated by powder metallurgy", "composition_formula": "Ti33.32V16.67Nb16.67Mo16.67Ta16.67", "process_method_1": "powder metallurgy", "process_method_2": "mechanical alloying+spark plasma sintering", "process_description": "prepared by high-energy ball milling with a ball-to-powder weight ratio of 10:1 at 350 rpm for 40 h under argon atmosphere, followed by spark plasma sintering at 1600°C for 10 min with an axial pressure of 50 MPa under vacuum", "phase": "BCC_A2+FCC", "single_solution_phase": "False", "intermetallic_phase": "True", "density(g/cm³)": "N", "hardness(HV)": "634", "compressive_yield_strength_at_room_temperature(MPa)": "2824", "compressive_strain_at_room_temperature(%)": "7.9", "tensile_yield_strength_at_room_temperature(MPa)": "N", "tensile_strain_at_room_temperature(%)": "N", "compressive_yield_strength_at_1073K(MPa)": "N", "compressive_yield_strength_at_1273K(MPa)": "N"}
{"doi": "10.1016/j.msea.2017.12.021", "title": "Ultra-high strength WNbMoTaV high-entropy alloys with fine grain structure fabricated by powder metallurgical process", "composition_formula": "W20Nb20Mo20Ta20V20", "process_method_1": "powder metallurgy", "process_method_2": "mechanical alloying+spark plasma sintering", "process_description": "prepared by high-energy ball milling of elemental W, Nb, Ta, V, and Mo powders (purity >99%, particle size <75 µm) in a planetary ball mill at 300 rpm with 10:1 ball-to-powder ratio under argon atmosphere for 6 hours. Powders were sintered via spark plasma sintering at 50 MPa pressure under vacuum (<10 Pa) with heating to 600°C in 1 minute, followed by 100°C/min heating to 1500-1700°C and 5-minute holding time.", "phase": "BCC", "single_solution_phase": "True", "intermetallic_phase": "False", "density(g/cm³)": "N", "hardness(HV)": "N", "compressive_yield_strength_at_room_temperature(MPa)": "2612", "compressive_strain_at_room_temperature(%)": "8.8", "tensile_yield_strength_at_room_temperature(MPa)": "N", "tensile_strain_at_room_temperature(%)": "N", "compressive_yield_strength_at_1073K(MPa)": "N", "compressive_yield_strength_at_1273K(MPa)": "N"}
{"doi": "10.1016/j.scriptamat.2024.116031", "title": "Uniting superior mechanical properties with oxidation resistance in a refractory high-entropy alloy via Cr and Al alloying", "composition_formula": "Ti41V27Hf11.5Nb11.5Cr3Al6", "process_method_1": "arc melting", "process_method_2": "vacuum arc melting + remelting", "process_description": "prepared by vacuum arc melting in a water-cooled copper crucible, remelted five times to ensure chemical homogeneity", "phase": "BCC", "single_solution_phase": "True", "intermetallic_phase": "False", "density(g/cm³)": "N", "hardness(HV)": "N", "compressive_yield_strength_at_room_temperature(MPa)": "N", "compressive_strain_at_room_temperature(%)": "N", "tensile_yield_strength_at_room_temperature(MPa)": "1178", "tensile_strain_at_room_temperature(%)": "19.5", "compressive_yield_strength_at_1073K(MPa)": "N", "compressive_yield_strength_at_1273K(MPa)": "N"}
{"doi": "10.1016/j.scriptamat.2024.116031", "title": "Uniting superior mechanical properties with oxidation resistance in a refractory high-entropy alloy via Cr and Al alloying", "composition_formula": "Ti41V27Hf16Nb16", "process_method_1": "arc melting", "process_method_2": "vacuum arc melting + remelting", "process_description": "prepared by vacuum arc melting in a water-cooled copper crucible, remelted five times to ensure chemical homogeneity", "phase": "BCC", "single_solution_phase": "True", "intermetallic_phase": "False", "density(g/cm³)": "N", "hardness(HV)": "N", "compressive_yield_strength_at_room_temperature(MPa)": "N", "compressive_strain_at_room_temperature(%)": "N", "tensile_yield_strength_at_room_temperature(MPa)": "953", "tensile_strain_at_room_temperature(%)": "25.2", "compressive_yield_strength_at_1073K(MPa)": "N", "compressive_yield_strength_at_1273K(MPa)": "N"}
{"doi": "10.1016/j.addma.2024.104126", "title": "Unraveling microstructure and mechanical response of an additively manufactured refractory TiVHfNbMo high-entropy alloy", "composition_formula": "Ti41V27Hf13Nb13Mo6", "process_method_1": "additive manufacturing", "process_method_2": "direct energy deposition", "process_description": "prepared by direct energy deposition (DED) with laser power 2000 W, scanning speed 8 mm/s, powder delivery rate 11 g/min, layer thickness 0.5 mm, laser beam diameter 5 mm, line energy density 250 J/mm, argon atmosphere (oxygen <100 ppm), and substrate TC4 plate.", "phase": "BCC+HCP", "single_solution_phase": "False", "intermetallic_phase": "False", "density(g/cm³)": "N", "hardness(HV)": "360", "compressive_yield_strength_at_room_temperature(MPa)": "N", "compressive_strain_at_room_temperature(%)": "N", "tensile_yield_strength_at_room_temperature(MPa)": "1171", "tensile_strain_at_room_temperature(%)": "4.7", "compressive_yield_strength_at_1073K(MPa)": "N", "compressive_yield_strength_at_1273K(MPa)": "N"}
{"doi": "10.1016/j.addma.2024.104126", "title": "Unraveling microstructure and mechanical response of an additively manufactured refractory TiVHfNbMo high-entropy alloy", "composition_formula": "Ti41V27Hf13Nb13Mo6", "process_method_1": "additive manufacturing", "process_method_2": "direct energy deposition", "process_description": "prepared by direct energy deposition (DED) with laser power 1800 W, scanning speed 6 mm/s, powder delivery rate 11 g/min, layer thickness 0.5 mm, laser beam diameter 5 mm, line energy density 300 J/mm, argon atmosphere (oxygen <100 ppm), and substrate TC4 plate.", "phase": "BCC+HCP", "single_solution_phase": "False", "intermetallic_phase": "False", "density(g/cm³)": "N", "hardness(HV)": "385", "compressive_yield_strength_at_room_temperature(MPa)": "N", "compressive_strain_at_room_temperature(%)": "N", "tensile_yield_strength_at_room_temperature(MPa)": "1195", "tensile_strain_at_room_temperature(%)": "11.3", "compressive_yield_strength_at_1073K(MPa)": "N", "compressive_yield_strength_at_1273K(MPa)": "N"}
